Repository: ozakary/data-NaMO2F2

# Supporting Data for “Different Magnitudes of Second-Order Jahn-Teller Effect in Isostructural NaMO<sub>2</sub>F<sub>2</sub> (M = Nb<sup>5+</sup>, Ta<sup>5+</sup>) Oxyfluorides”
**Author:** Ouail Zakary  
**ORCID:** [0000-0002-7793-3306](https://orcid.org/0000-0002-7793-3306)  
**E-mail:** [Ouail.Zakary@oulu.fi](mailto:Ouail.Zakary@oulu.fi)  
**Website:** [Ouail_Zakary.html](https://cc.oulu.fi/~nmrwww/members/Ouail_Zakary.html)

This is the Supporting Dataset for the manuscript “Different Magnitudes of Second-Order Jahn-Teller Effect in Isostructural NaMO<sub>2</sub>F<sub>2</sub> (M = Nb<sup>5+</sup>, Ta<sup>5+</sup>) Oxyfluorides”. DOI: TBA

The dataset comprises the following sections:

1. Powder X-ray diffraction data. ([directory](./powder_X-ray_diffraction/))
2. First principle calculation data. ([directory](./first_principle_calculations/))
3. Python scripts and raw numerical data for all figures included in the main manuscript and the Supporting Information. (directory)

# Figures, Scripts, and Datasets for Manuscript and Supporting Information
**Author:** Ouail Zakary  
**ORCID:** [0000-0002-7793-3306](https://orcid.org/0000-0002-7793-3306)  
**E-mail:** [Ouail.Zakary@oulu.fi](mailto:Ouail.Zakary@oulu.fi)  
**Website:** [Ouail Zakary - webpage](https://cc.oulu.fi/~nmrwww/members/Ouail_Zakary.html)

This folder contains the figures, Python scripts, datasets, and additional metadata (README and description files) used to generate the figures in the manuscript and supporting information documents of **“Different Magnitudes of Second-Order Jahn-Teller Effect in Isostructural NaMO<sub>2</sub>F<sub>2</sub> (M = Nb<sup>5+</sup>, Ta<sup>5+</sup>) Oxyfluorides”**.

## Table 1: Figures from the Manuscript

| **Figure** | **Script** | **Dataset** | **Readme** | **Description** |
|------------|-------------|-------------|------------|-----------------|
| [Figure 1](./manuscript/figure_1.png) | N/A | N/A | [Readme](./manuscript/figure_1_readme.txt) | [Description](./manuscript/figure_1_description.txt) |
| [Figure 2](./manuscript/figure_2.png) | N/A | N/A | [Readme](./manuscript/figure_2_readme.txt) | [Description](./manuscript/figure_2_description.txt) |
| [Figure 3](./manuscript/figure_3.png) | N/A | [Data](./manuscript/figure_3_data.agr) | [Readme](./manuscript/figure_3_readme.txt) | [Description](./manuscript/figure_3_description.txt) |
| [Figure 4](./manuscript/figure_4.png) | N/A | [Data A](./manuscript/figure_4-a_data.agr), [Data C](./manuscript/figure_4-c_data.agr) | [Readme](./manuscript/figure_4_readme.txt) | [Description](./manuscript/figure_4_description.txt) |
| [Figure 5](./manuscript/figure_5.png) | [Left Script](./manuscript/figure_5-left_script.py), [Right Script](./manuscript/figure_5-right_script.py) | [Left Data](./manuscript/figure_5-left_data.txt), [Right Data](./manuscript/figure_5-right_data.txt) | [Readme](./manuscript/figure_5_readme.txt) | [Description](./manuscript/figure_5_description.txt) |
| [Figure 6](./manuscript/figure_6.png) | [Left Script](./manuscript/figure_6_left_script.py), [Right Script](./manuscript/figure_6_right_script.py) | [Left Data](./manuscript/figure_6_left_data.txt), [Right Data](./manuscript/figure_6_right_data.txt) | [Readme](./manuscript/figure_6_readme.txt) | [Description](./manuscript/figure_6_description.txt) |
| [Figure 7](./manuscript/figure_7.png) | [Script A](./manuscript/figure_7-a_script.py), [Script B](./manuscript/figure_7-b_script.py) | [Data A](./manuscript/figure_7-a_data/), [Data B](./manuscript/figure_7-b_data/) | [Readme](./manuscript/figure_7_readme.txt) | [Description](./manuscript/figure_7_description.txt) |
| [Figure 8](./manuscript/figure_8.png) | [Script](./manuscript/figure_8_script.py) | [NaNbO2F2 Data](./manuscript/figure_8_NaNbO2F2_data.txt), [NaTaO2F2 Data](./manuscript/figure_8_NaTaO2F2_data.txt) | N/A | [Description](./manuscript/figure_8_description.txt) |

### Highlights:
- Links to all figures, scripts, datasets, readme, and description files.
- For each figure, if a script or dataset is missing, it is indicated as `N/A`.
- Organizes figures into two categories: Manuscript and Supporting Information for clarity.

Feel free to browse through the figures, and check the corresponding scripts and datasets. Ensure all dependencies are installed before attempting to run the scripts for reproducibility.

---

For further details, please refer to the respective folders or contact the author via the provided email.

File: figures/supporting_information/figure_S10_description.txt
#Observed (red), calculated (black) and difference (blue) temperature-controlled diffraction patterns in the [200–250°C] temperature range of NaNbO2F2. The green vertical markers refer to the Bragg positions. The obtained refinement reliability factors are given in Table S9.

File: figures/supporting_information/figure_S11_description.txt
#Observed (red), calculated (black) and difference (blue) temperature-controlled diffraction patterns in the [260–300°C] temperature range of NaNbO2F2. The green vertical markers refer to the Bragg positions. The obtained refinement reliability factors are given in Table S9.

File: figures/supporting_information/figure_S12-S15_readme.txt
# Figures S12–S15 were plotted using SigmaPlot software. The plots and the numerical datasets used to generate them are available in the file "figure_S12-S15_data_&_plot.zip".

File: figures/supporting_information/figure_S12_description.txt
#Observed (red), calculated (black) and difference (blue) temperature-controlled diffraction patterns in the [25–100°C] temperature range of NaTaO2F2. The green vertical markers refer to the Bragg positions. The obtained refinement reliability factors are given in Table S10.

File: figures/supporting_information/figure_S13_description.txt
#Observed (red), calculated (black) and difference (blue) temperature-controlled diffraction patterns in the [100–200°C] temperature range of NaTaO2F2. The green vertical markers refer to the Bragg positions. The obtained refinement reliability factors are given in Table S10.

File: figures/supporting_information/figure_S14_description.txt
#Observed (red), calculated (black) and difference (blue) temperature-controlled diffraction patterns in the [200–250°C] temperature range of NaTaO2F2. The green vertical markers refer to the Bragg positions. The obtained refinement reliability factors are given in Table S10.

File: figures/supporting_information/figure_S15_description.txt
#Observed (red), calculated (black) and difference (blue) temperature-controlled diffraction patterns in the [260–300°C] temperature range of NaTaO2F2. The green vertical markers refer to the Bragg positions. The obtained refinement reliability factors are given in Table S10.

File: figures/supporting_information/figure_S16_description.txt
#Perspective view of Na+ polyhedron (a), in which, atoms labeled X, X’ and X’’ (X = F1 and F2) are equivalent by symmetry operations. Na+ polyhedron volume (b), bond lengths (c) and distortion index (d) of NaNbO2F2 (red dots) and NaTaO2F2 (blue dots) as a function of temperature. Linear regressions (blue lines) are plotted in the [25–220°C] temperature range guiding the variation of each quantity. The amplitudes of significant variations are given and highlighted in blue.

File: figures/supporting_information/figure_S16_readme.txt
# Each plot (b, c, and d) in Figure S16 were generated using Python, exported, arranged with figure S16 (a) in PowerPoint, and then saved as a .png file.

File: figures/supporting_information/figure_S17_description.txt
#Na+ polyhedra bond lengths from NaNbO2F2 (left) and NaTaO2F2 (right) as a function of temperature. X, X’ and X’’ (X = F1 and F2) are atoms equivalent by symmetry operations. Linear regressions (blue lines) are plotted in the [25–220°C] temperature range guiding the variation of each quantity. The amplitudes of significant variations are indicated and highlighted in blue.

File: figures/supporting_information/figure_S18_description.txt
#[MO4F2]5– octahedra bond lengths from NaNbO2F2 (left) and NaTaO2F2 (right) as a function of temperature. O2’ is equivalent to O2 by symmetry operations. Linear regressions (blue lines) are plotted in the [25–220°C] temperature range guiding the variation of each quantity. The amplitudes of significant variations are indicated and highlighted in blue.

File: figures/supporting_information/figure_S19_description.txt
#(a) Perspective view of [NbO4F2]5– octahedron, in which, the equatorial plane (O2O2’F1F2) is highlighted. (b) Angles in the equatorial plane of the [MO4F2]5– octahedron from NaNbO2F2 (red dots) and NaTaO2F2 (blue dots) as a function of temperature. X and X’ (X = O1 and O2) are atoms equivalent by symmetry operations. Linear regressions (blue lines) are plotted in the [25–220°C] temperature range guiding the variation of each quantity. The amplitudes of significant variations are indicated and highlighted in blue.

File: figures/supporting_information/figure_S19_readme.txt
# The plots in Figure S19 (b) were generated using Python, exported, arranged with figure S19 (a) in PowerPoint, and then saved as a .png file. The Figure S19 (a) was created a combination of VESTA and PowerPoint.

File: figures/supporting_information/figure_S1_description.txt
#Observed (red), calculated (black) and difference (blue) diffraction patterns of NaNbO2F2. The green vertical markers refer to the Bragg positions. The obtained refinement reliability factors are Rp = 10.8%, Rwp = 11.4%, Rexp = 2.3%, RB = 6.2% and RF = 5.2%.

File: figures/supporting_information/figure_S1_readme.txt
# The diagram and its fit in Figure S1 were generated using the SigmaPlot software, dataset and plot located in the file "figure_S1_data_&_plot.JNB", exported, arranged in PowerPoint, and then saved as a .png file.

File: figures/supporting_information/figure_S20_description.txt
#(a) Perspective view of [NbO4F2]5– octahedron, in which, the equatorial plane (O2O2’F1F2) is highlighted. (b) Angles between the apical O1 oxygen and the equatorial plane of the [MO4F2]5– octahedron from NaNbO2F2 (red dots) and NaTaO2F2 (blue dots) as a function of temperature. X and X’ (X = O1 and O2) are atoms equivalent by symmetry operations. Linear regressions (blue lines) are plotted in the [25–220°C] temperature range guiding the variation of each quantity. The amplitudes of significant variations are indicated and highlighted in blue.

File: figures/supporting_information/figure_S20_readme.txt
# The plots in Figure S20 (b) were generated using Python, exported, arranged with figure S20 (a) in PowerPoint, and then saved as a .png file. The Figure S20 (a) was created a combination of VESTA and PowerPoint.

File: figures/supporting_information/figure_S21_description.txt
#(a) Perspective view of [NbO4F2]5– octahedron, in which, the equatorial plane (O2O2’F1F2) is highlighted. (b) Angles between the apical O1’ oxygen and the equatorial plane of the [MO4F2]5– octahedron from NaNbO2F2 (red dots) and NaTaO2F2 (blue dots) as a function of temperature. X and X’ (X = O1 and O2) are atoms equivalent by symmetry operations. Linear regressions (blue lines) are plotted in the [25–220°C] temperature range guiding the variation of each quantity. The amplitudes of significant variations are indicated and highlighted in blue.

File: figures/supporting_information/figure_S21_readme.txt
# The plots in Figure S21 (b) were generated using Python, exported, arranged with figure S21 (a) in PowerPoint, and then saved as a .png file. The Figure S21 (a) was created a combination of VESTA and PowerPoint.

File: figures/supporting_information/figure_S2_description.txt
#Observed (red), calculated (black) and difference (blue) diffraction patterns of NaTaO2F2. The green vertical markers refer to the Bragg positions. The obtained refinement reliability factors are Rp = 9.2%, Rwp = 9.2%, Rexp = 2%, RB = 5% and RF = 5.3%.

File: figures/supporting_information/figure_S2_readme.txt
# The diagram and its fit in Figure S2 were generated using the SigmaPlot software, dataset and plot located in the file "figure_S2_data_&_plot.JNB", exported, arranged in PowerPoint, and then saved as a .png file.

File: figures/supporting_information/figure_S3_description.txt
#(a) An overview of the experimental (blue) and fitted (dashed red) 23Na MAS (30 kHz) NMR spectra of NaNbO2F2. Enlargements of the (b) central transition (CT) and (c) satellite transitions (ST).

File: figures/supporting_information/figure_S3_readme.txt
# Each spectrum and its fit (a, b, and c) in Figure S3 were generated using the DMFit software, exported, arranged in PowerPoint, and then saved as a .png file.

File: figures/supporting_information/figure_S4_description.txt
#(a) An overview of the experimental (blue) and fitted (dashed red) 23Na MAS (30 kHz) NMR spectra of NaTaO2F2. Enlargements of the (b) central transition (CT) and (c) satellite transitions (ST). The individual resonances used for the fit (Table S8) are shown below (green).

File: figures/supporting_information/figure_S4_readme.txt
# Each spectrum and its fit (a, b, and c) in Figure S4 were generated using the DMFit software, exported, arranged in PowerPoint, and then saved as a .png file.

File: figures/supporting_information/figure_S5_description.txt
#19F σiso values for APO model of NaNbO2F2 (Table 8) and NaF (388.3 ppm) plotted against the corresponding experimental δiso values (Table 5, [31]) and corresponding linear-least-squares fits (dashed lines). The equation of the linear model is given.

File: figures/supporting_information/figure_S6_description.txt
#19F σiso values for APO model of NaTaO2F2 (Table 8) and NaF (388.3 ppm) plotted against the corresponding experimental δiso values (Table 5, [31]) and corresponding linear-least-squares fits (dashed lines). The equation of the linear model is given.

File: figures/supporting_information/figure_S7_description.txt
#DTA (blue) and TGA (red) curves of NaNbO2F2 (top left, second cycle following the first shown in Fig. 6) and NaTaO2F2 (top right and bottom) recorded, under argon atmosphere (flow rate of 100 mL.min-1), from RT to 300/600°C, with heating/cooling rate of 10°C.min-1. The thermal accidents observed for NaNbO2F2 are highlighted in blue and their temperature values are indicated.

File: figures/supporting_information/figure_S7_readme.txt
# The plots in Figure S7 were generated using the Python, exported, arranged in PowerPoint, and then saved as a .png file.

File: figures/supporting_information/figure_S8-S11_readme.txt
# Figures S8–S11 were plotted using SigmaPlot software. The plots and the numerical datasets used to generate them are available in the file "figure_S8-S11_data_&_plot.zip".

File: figures/supporting_information/figure_S8_description.txt
#Observed (red), calculated (black) and difference (blue) temperature-controlled diffraction patterns in the [25–100°C] temperature range of NaNbO2F2. The green vertical markers refer to the Bragg positions. The obtained refinement reliability factors are given in Table S9.

File: figures/supporting_information/figure_S9_description.txt
#Observed (red), calculated (black) and difference (blue) temperature-controlled diffraction patterns in the [100–200°C] temperature range of NaNbO2F2. The green vertical markers refer to the Bragg positions. The obtained refinement reliability factors are given in Table S9.
