Repository: ozakary/data-NaMO2F2

# Supporting Data for “Different Magnitudes of Second-Order Jahn-Teller Effect in Isostructural NaMO<sub>2</sub>F<sub>2</sub> (M = Nb<sup>5+</sup>, Ta<sup>5+</sup>) Oxyfluorides”
**Author:** Ouail Zakary  
**ORCID:** [0000-0002-7793-3306](https://orcid.org/0000-0002-7793-3306)  
**E-mail:** [Ouail.Zakary@oulu.fi](mailto:Ouail.Zakary@oulu.fi)  
**Website:** [Ouail_Zakary.html](https://cc.oulu.fi/~nmrwww/members/Ouail_Zakary.html)

This is the Supporting Dataset for the manuscript “Different Magnitudes of Second-Order Jahn-Teller Effect in Isostructural NaMO<sub>2</sub>F<sub>2</sub> (M = Nb<sup>5+</sup>, Ta<sup>5+</sup>) Oxyfluorides”. DOI: TBA

The dataset comprises the following sections:

1. Powder X-ray diffraction data. ([directory](./powder_X-ray_diffraction/))
2. First principle calculation data. ([directory](./first_principle_calculations/))
3. Python scripts and raw numerical data for all figures included in the main manuscript and the Supporting Information. (directory)

# Figures, Scripts, and Datasets for Manuscript and Supporting Information
**Author:** Ouail Zakary  
**ORCID:** [0000-0002-7793-3306](https://orcid.org/0000-0002-7793-3306)  
**E-mail:** [Ouail.Zakary@oulu.fi](mailto:Ouail.Zakary@oulu.fi)  
**Website:** [Ouail Zakary - webpage](https://cc.oulu.fi/~nmrwww/members/Ouail_Zakary.html)

This folder contains the figures, Python scripts, datasets, and additional metadata (README and description files) used to generate the figures in the manuscript and supporting information documents of **“Different Magnitudes of Second-Order Jahn-Teller Effect in Isostructural NaMO<sub>2</sub>F<sub>2</sub> (M = Nb<sup>5+</sup>, Ta<sup>5+</sup>) Oxyfluorides”**.

## Table 1: Figures from the Manuscript

| **Figure** | **Script** | **Dataset** | **Readme** | **Description** |
|------------|-------------|-------------|------------|-----------------|
| [Figure 1](./manuscript/figure_1.png) | N/A | N/A | [Readme](./manuscript/figure_1_readme.txt) | [Description](./manuscript/figure_1_description.txt) |
| [Figure 2](./manuscript/figure_2.png) | N/A | N/A | [Readme](./manuscript/figure_2_readme.txt) | [Description](./manuscript/figure_2_description.txt) |
| [Figure 3](./manuscript/figure_3.png) | N/A | [Data](./manuscript/figure_3_data.agr) | [Readme](./manuscript/figure_3_readme.txt) | [Description](./manuscript/figure_3_description.txt) |
| [Figure 4](./manuscript/figure_4.png) | N/A | [Data A](./manuscript/figure_4-a_data.agr), [Data C](./manuscript/figure_4-c_data.agr) | [Readme](./manuscript/figure_4_readme.txt) | [Description](./manuscript/figure_4_description.txt) |
| [Figure 5](./manuscript/figure_5.png) | [Left Script](./manuscript/figure_5-left_script.py), [Right Script](./manuscript/figure_5-right_script.py) | [Left Data](./manuscript/figure_5-left_data.txt), [Right Data](./manuscript/figure_5-right_data.txt) | [Readme](./manuscript/figure_5_readme.txt) | [Description](./manuscript/figure_5_description.txt) |
| [Figure 6](./manuscript/figure_6.png) | [Left Script](./manuscript/figure_6_left_script.py), [Right Script](./manuscript/figure_6_right_script.py) | [Left Data](./manuscript/figure_6_left_data.txt), [Right Data](./manuscript/figure_6_right_data.txt) | [Readme](./manuscript/figure_6_readme.txt) | [Description](./manuscript/figure_6_description.txt) |
| [Figure 7](./manuscript/figure_7.png) | [Script A](./manuscript/figure_7-a_script.py), [Script B](./manuscript/figure_7-b_script.py) | [Data A](./manuscript/figure_7-a_data/), [Data B](./manuscript/figure_7-b_data/) | [Readme](./manuscript/figure_7_readme.txt) | [Description](./manuscript/figure_7_description.txt) |
| [Figure 8](./manuscript/figure_8.png) | [Script](./manuscript/figure_8_script.py) | [NaNbO2F2 Data](./manuscript/figure_8_NaNbO2F2_data.txt), [NaTaO2F2 Data](./manuscript/figure_8_NaTaO2F2_data.txt) | N/A | [Description](./manuscript/figure_8_description.txt) |

### Highlights:
- Links to all figures, scripts, datasets, readme, and description files.
- For each figure, if a script or dataset is missing, it is indicated as `N/A`.
- Organizes figures into two categories: Manuscript and Supporting Information for clarity.

Feel free to browse through the figures, and check the corresponding scripts and datasets. Ensure all dependencies are installed before attempting to run the scripts for reproducibility.

---

For further details, please refer to the respective folders or contact the author via the provided email.

File: figures/supporting_information/figure_S16-c_NaNbO2F2_data.txt
T(°C)	Na–F1	Δ[Na–F1]	Na–F1'	Δ[Na–F1']	Na–F1''	Δ[Na–F1'']	Na–F2	Δ[Na–F2]
25	2.2457	0.0235	2.3724	0.0309	2.8528	0.0295	2.2322	0.0299
40	2.2383	0.0230	2.3904	0.0294	2.8569	0.0288	2.2383	0.0290
60	2.2435	0.0230	2.3854	0.0290	2.8654	0.0280	2.2436	0.0272
80	2.2337	0.0212	2.3984	0.0282	2.8665	0.0275	2.2610	0.0267
100	2.2287	0.0202	2.4038	0.0282	2.8709	0.0275	2.2649	0.0267
120	2.2267	0.0202	2.4094	0.0282	2.8622	0.0275	2.2725	0.0267
140	2.2321	0.0202	2.4084	0.0282	2.8615	0.0275	2.2648	0.0267
160	2.2238	0.0202	2.4313	0.0282	2.8473	0.0276	2.2755	0.0267
180	2.2265	0.0212	2.4327	0.0282	2.8435	0.0276	2.2748	0.0267
200	2.2189	0.0213	2.4360	0.0283	2.8314	0.0276	2.2796	0.0267
220	2.2192	0.0229	2.4491	0.0283	2.8183	0.0276	2.2922	0.0267
230	2.2255	0.0229	2.4537	0.0283	2.8150	0.0276	2.2856	0.0267
240	2.2240	0.0227	2.4566	0.0276	2.8086	0.0273	2.3041	0.0262
250	2.2293	0.0228	2.4610	0.0276	2.8000	0.0273	2.3002	0.0263
260	2.2377	0.0228	2.4662	0.0276	2.7956	0.0273	2.3048	0.0263
270	2.2339	0.0228	2.4846	0.0276	2.7856	0.0273	2.3146	0.0263
280	2.2348	0.0228	2.4929	0.0276	2.7712	0.0273	2.3188	0.0263
290	2.2409	0.0228	2.5092	0.0276	2.7666	0.0273	2.3219	0.0263
300	2.2405	0.0229	2.5155	0.0284	2.7496	0.0287	2.3327	0.0275

File: figures/supporting_information/figure_S16-c_NaTaO2F2_data.txt
T(°C)	Na–F1	Δ[Na–F1]	Na–F1'	Δ[Na–F1']	Na–F1''	Δ[Na–F1'']	Na–F2	Δ[Na–F2]
25	2.1868	0.0333	2.2429	0.0374	2.5935	0.0377	2.2480	0.0341
40	2.1833	0.0325	2.2486	0.0374	2.5948	0.0376	2.2421	0.0341
60	2.1900	0.0325	2.2500	0.0365	2.5969	0.0361	2.2473	0.0342
80	2.1990	0.0325	2.2561	0.0366	2.5909	0.0361	2.2403	0.0342
100	2.2033	0.0326	2.2668	0.0375	2.5829	0.0376	2.2404	0.0342
120	2.1859	0.0323	2.2820	0.0360	2.5751	0.0359	2.2356	0.0337
140	2.1907	0.0323	2.2850	0.0370	2.5758	0.0374	2.2399	0.0337
160	2.1766	0.0323	2.3033	0.0361	2.5716	0.0359	2.2421	0.0337
180	2.1794	0.0323	2.2849	0.0361	2.5866	0.0360	2.2460	0.0337
200	2.1752	0.0320	2.2939	0.0354	2.5864	0.0357	2.2487	0.0332
220	2.1624	0.0320	2.3009	0.0354	2.6063	0.0357	2.2558	0.0332
230	2.1633	0.0318	2.3244	0.0349	2.5646	0.0355	2.2575	0.0327
240	2.1535	0.0324	2.3084	0.0370	2.5897	0.0376	2.2616	0.0337
250	2.1536	0.0324	2.3011	0.0370	2.6047	0.0376	2.2781	0.0338
260	2.1579	0.0324	2.3173	0.0370	2.5879	0.0376	2.2787	0.0349
270	2.1527	0.0328	2.3112	0.0386	2.5742	0.0395	2.2807	0.0349
280	2.1173	0.0325	2.3479	0.0379	2.5704	0.0392	2.2837	0.0349
290	2.1131	0.0322	2.3544	0.0364	2.5714	0.0374	2.2937	0.0339
300	2.1102	0.0305	2.3650	0.0357	2.5648	0.0370	2.2840	0.0339

File: figures/supporting_information/figure_S16-d_NaNbO2F2_data.txt
T(°C)	V(Na-DI)	ΔV(Na-DI)	V(Nb-DI)	ΔV(Nb-DI)
25	0.10318	0.00100	0.01411	0.00100
40	0.10436	0.00100	0.01418	0.00100
60	0.10505	0.00100	0.01484	0.00100
80	0.10533	0.00100	0.01753	0.00100
100	0.10465	0.00100	0.02039	0.00100
120	0.10416	0.00100	0.02075	0.00100
140	0.10363	0.00100	0.02383	0.00100
160	0.10372	0.00100	0.02441	0.00100
180	0.10317	0.00100	0.02789	0.00100
200	0.10313	0.00100	0.02655	0.00100
220	0.10209	0.00100	0.02707	0.00100
230	0.10131	0.00100	0.02751	0.00100
240	0.10036	0.00100	0.02840	0.00100
250	0.09759	0.00100	0.02815	0.00100
260	0.09727	0.00100	0.02871	0.00100
270	0.09564	0.00100	0.03198	0.00100
280	0.09365	0.00100	0.02912	0.00100
290	0.09332	0.00100	0.03053	0.00100
300	0.09078	0.00100	0.02761	0.00100

File: figures/supporting_information/figure_S17_NaNbO2F2_data.txt
T(°C)	Na–F2'	Δ[Na–F2']	Na–F2''	Δ[Na–F2'']	Na–O1	Δ[Na–O1]	Na–O2	Δ[Na–O2]
25	2.3843	0.0305	3.0349	0.0249	2.4694	0.0304	2.8195	0.0279
40	2.3842	0.0301	3.0395	0.0241	2.4612	0.0296	2.8382	0.0277
60	2.3825	0.0277	3.0376	0.0240	2.4617	0.0296	2.8470	0.0273
80	2.3752	0.0275	3.0428	0.0235	2.4641	0.0288	2.8575	0.0271
100	2.3791	0.0274	3.0339	0.0227	2.4844	0.0271	2.8711	0.0251
120	2.3822	0.0274	3.0292	0.0227	2.4885	0.0271	2.8894	0.0251
140	2.3902	0.0274	3.0189	0.0228	2.5070	0.0277	2.9082	0.0251
160	2.3817	0.0274	3.0280	0.0228	2.5119	0.0277	2.9309	0.0265
180	2.3806	0.0275	3.0243	0.0236	2.5291	0.0280	2.9431	0.0275
200	2.3826	0.0275	3.0305	0.0236	2.5344	0.0281	2.9542	0.0275
220	2.3809	0.0275	3.0339	0.0236	2.5304	0.0289	2.9602	0.0275
230	2.3881	0.0276	3.0291	0.0236	2.5350	0.0281	2.9661	0.0275
240	2.3771	0.0273	3.0284	0.0232	2.5339	0.0273	2.9621	0.0273
250	2.3878	0.0273	3.0087	0.0231	2.5461	0.0267	2.9617	0.0271
260	2.3758	0.0273	3.0092	0.0232	2.5421	0.0273	2.9614	0.0272
270	2.3665	0.0274	3.0052	0.0232	2.5529	0.0267	2.9652	0.0272
280	2.3680	0.0276	2.9957	0.0244	2.5590	0.0273	2.9687	0.0272
290	2.3528	0.0276	2.9938	0.0244	2.5573	0.0273	2.9755	0.0272
300	2.3504	0.0291	2.9797	0.0245	2.5698	0.0274	2.9809	0.0272

File: figures/supporting_information/figure_S17_NaTaO2F2_data.txt
T(°C)	Na–F2'	Δ[Na–F2']	Na–F2''	Δ[Na–F2'']	Na–O1	Δ[Na–O1]	Na–O2	Δ[Na–O2]
25	2.4173	0.0349	2.7460	0.0334	2.3691	0.0332	3.0647	0.0387
40	2.4112	0.0348	2.7494	0.0327	2.3624	0.0328	3.0757	0.0377
60	2.4213	0.0348	2.7297	0.0326	2.3668	0.0323	3.0846	0.0362
80	2.4254	0.0348	2.7328	0.0327	2.3854	0.0315	3.1000	0.0363
100	2.4295	0.0348	2.7322	0.0327	2.3819	0.0315	3.1223	0.0363
120	2.4298	0.0346	2.7338	0.0323	2.3904	0.0307	3.1612	0.0362
140	2.4275	0.0346	2.7430	0.0324	2.3897	0.0307	3.1810	0.0362
160	2.4277	0.0346	2.7426	0.0324	2.3961	0.0307	3.1868	0.0369
180	2.4200	0.0347	2.7382	0.0324	2.4128	0.0302	3.2033	0.0365
200	2.4245	0.0344	2.7402	0.0320	2.4113	0.0302	3.2171	0.0363
220	2.3994	0.0343	2.7634	0.0307	2.4085	0.0302	3.2496	0.0365
230	2.4070	0.0343	2.7707	0.0315	2.4001	0.0294	3.2388	0.0363
240	2.3926	0.0348	2.7580	0.0324	2.4238	0.0303	3.2419	0.0369
250	2.3682	0.0348	2.7601	0.0324	2.4213	0.0302	3.2450	0.0369
260	2.3727	0.0363	2.7711	0.0324	2.4090	0.0302	3.2362	0.0369
270	2.3798	0.0363	2.7600	0.0324	2.4118	0.0303	3.2510	0.0386
280	2.3624	0.0363	2.7804	0.0324	2.4092	0.0303	3.2670	0.0385
290	2.3668	0.0359	2.7797	0.0315	2.4111	0.0294	3.2959	0.0384
300	2.3691	0.0355	2.7920	0.0290	2.4039	0.0289	3.3133	0.0370

File: figures/supporting_information/figure_S18_NaNbO2F2_data.txt
T(°C)	"(°C)	Nb–F1"	Δ[Nb–F1]	Nb–O2b	Δ[Nb–O2b]
25	1.954	0.021	2.0315	0.0216
40	1.95	0.0207	2.0215	0.0215
60	1.9538	0.0207	2.0136	0.0211
80	1.9544	0.0191	2.0154	0.0212
100	1.9515	0.0191	2.0103	0.0195
120	1.9561	0.0191	2.0066	0.0195
140	1.9491	0.0191	1.9983	0.0195
160	1.9478	0.0191	1.9993	0.0212
180	1.9447	0.0191	1.9986	0.0217
200	1.9534	0.019	2.0005	0.0217
220	1.9465	0.0208	1.9978	0.0217
230	1.938	0.0208	1.9935	0.0217
240	1.9385	0.0208	1.9919	0.0217
250	1.9364	0.0208	1.9931	0.0212
260	1.9281	0.0208	1.9922	0.0212
270	1.9195	0.0208	1.9956	0.0212
280	1.9149	0.0208	1.9944	0.0212
290	1.9045	0.0207	1.9991	0.0213
300	1.9023	0.0208	1.9998	0.0213

File: figures/supporting_information/figure_S18_NaTaO2F2_data.txt
T (°C)	Ta–F1	Δ[Ta–F1]	Ta–O2'	Δ[Ta–O2']
25	2.1336	0.0294	2.1115	0.0315
40	2.135	0.0294	2.1026	0.0311
60	2.1307	0.0294	2.1092	0.0293
80	2.1215	0.0294	2.1067	0.0293
100	2.1176	0.0294	2.1089	0.0293
120	2.1212	0.0294	2.1009	0.0293
140	2.1162	0.0295	2.0979	0.0292
160	2.1183	0.0294	2.1002	0.0298
180	2.1306	0.0295	2.0957	0.0298
200	2.13	0.029	2.0964	0.0293
220	2.1277	0.0291	2.1007	0.0298
230	2.1331	0.029	2.1055	0.0298
240	2.1422	0.0295	2.0914	0.03
250	2.1471	0.0296	2.0832	0.03
260	2.1473	0.0295	2.0933	0.03
270	2.1679	0.03	2.0848	0.0323
280	2.1696	0.0295	2.0669	0.0323
290	2.1639	0.0295	2.07	0.0323
300	2.1604	0.0291	2.0574	0.0317

File: figures/supporting_information/figure_S19_NaNbO2F2_data.txt
T(°C)	F1–Nb–F2	Δ[F1–Nb–F2]	F1–Nb–O2a	Δ[F1–Nb–O2a]	F2–Nb–O2b	Δ[F2–Nb–O2b]	O2a–Nb–O2b	Δ[O2a–Nb–O2b]
25	81.582	0.843	76.5	0.907	102.886	0.826	97.625	1.024
40	81.218	0.826	77.042	0.876	103.072	0.827	97.325	1.026
60	81.225	0.824	76.949	0.867	103.31	0.819	97.16	0.994
80	80.97	0.798	77.291	0.867	103.016	0.821	97.289	0.996
100	80.762	0.799	77.56	0.827	103.331	0.784	97.004	0.958
120	80.732	0.8	77.572	0.826	103.526	0.786	96.822	0.959
140	80.858	0.802	77.714	0.828	103.541	0.787	96.64	0.961
160	80.735	0.803	78.277	0.868	102.946	0.828	96.699	1.003
180	80.863	0.805	78.393	0.878	102.782	0.836	96.633	1.038
200	81.061	0.799	78.423	0.874	102.462	0.834	96.659	1.031
220	81.11	0.835	78.255	0.88	102.694	0.841	96.597	1.042
230	81.189	0.838	78.171	0.882	102.766	0.842	96.611	1.043
240	81.092	0.839	78.023	0.88	103.087	0.842	96.489	1.042
250	80.728	0.841	77.896	0.872	103.75	0.834	96.394	1.006
260	80.703	0.843	77.939	0.874	103.729	0.833	96.317	1.006
270	80.448	0.845	78.011	0.876	103.831	0.831	96.428	1.006
280	80.433	0.885	77.918	0.876	104.11	0.871	96.297	1.004
290	80.11	0.887	78.305	0.88	103.947	0.868	96.414	1.006
300	80.149	0.894	78.037	0.882	104.436	0.871	96.286	1.003

File: figures/supporting_information/figure_S19_NaTaO2F2_data.txt
T(°C)	F1–Ta–F2	Δ[F1–Ta–F2]	F1–Ta–O2a	Δ[F1–Ta–O2a]	F2–Ta–O2b	Δ[F2–Ta–O2b]	O2a–Ta–O2b	Δ[O2a–Ta–O2b]
25	80.867	1.107	77.435	1.218	102.958	1.144	98.725	1.271
40	80.874	1.106	77.768	1.193	102.837	1.132	98.498	1.228
60	80.532	1.105	77.687	1.171	103.182	1.106	98.569	1.199
80	80.788	1.107	78.038	1.176	102.72	1.107	98.431	1.202
100	80.729	1.113	78.303	1.185	102.551	1.106	98.389	1.208
120	80.598	1.106	79.394	1.188	101.821	1.106	98.16	1.214
140	80.899	1.112	79.619	1.194	101.468	1.107	97.989	1.218
160	80.45	1.108	80.214	1.214	101.176	1.122	98.134	1.264
180	80.448	1.105	80.776	1.213	100.724	1.119	98.008	1.265
200	80.33	1.086	81.148	1.171	100.465	1.1	98.019	1.222
220	80.555	1.051	82.318	1.202	99.045	1.076	98.006	1.273
230	80.654	1.086	81.625	1.197	99.502	1.11	98.178	1.27
240	80.278	1.108	82.55	1.221	99.075	1.125	98.051	1.275
250	80.173	1.107	82.756	1.217	99.009	1.127	98.002	1.274
260	80.123	1.11	82.505	1.219	99.091	1.127	98.256	1.274
270	79.941	1.121	83.127	1.29	98.7	1.171	98.256	1.351
280	79.526	1.109	84.717	1.262	97.737	1.175	98.122	1.349
290	79.576	1.103	84.778	1.266	97.689	1.168	97.979	1.354
300	79.862	1.052	85.025	1.225	97.384	1.124	97.729	1.309

File: figures/supporting_information/figure_S20_NaNbO2F2_data.txt
T(°C)	F1-Nb-O1	Δ(F1-Nb-O1)	O1a–Nb–F2	Δ[O1a–Nb–F2]	O1a–Nb–O2a	Δ[O1a–Nb–O2a]	O2b-Nb-O1a	Δ(O2b-Nb-O1a)
25	90.827	0.944	90.322	0.985	94.565	1.019	101.025	0.996
40	90.989	0.944	90.153	0.982	94.056	1.018	101.467	1.001
60	90.871	0.947	90.181	0.95	93.801	1.019	101.932	1.005
80	90.876	0.951	90.126	0.956	94.143	1.025	102.033	1.01
100	90.974	0.913	90.025	0.924	93.744	0.994	102.141	0.975
120	90.952	0.914	90.216	0.927	93.413	0.994	102.395	0.978
140	90.902	0.958	90.113	0.95	93.092	1.001	102.441	1.019
160	90.844	0.961	90.283	0.952	93.336	1.007	102.539	1.022
180	90.855	0.968	90.111	0.958	93.577	1.016	102.378	1.032
200	90.983	0.963	90.172	0.954	93.809	1.016	102.346	1.028
220	90.676	0.978	89.942	0.984	93.78	1.046	102.529	1.043
230	90.457	0.97	89.871	0.96	93.613	1.013	102.432	1.034
240	90.414	0.972	90.242	0.962	93.469	1.012	102.359	1.036
250	90.258	0.934	90.275	0.943	93.227	1.004	102.112	0.998
260	90.439	0.972	90.835	0.957	93.113	1.006	101.898	1.031
270	90.164	0.94	90.979	0.941	93.132	1.006	101.56	0.999
280	89.985	0.975	91.264	0.957	93.03	1.003	101.096	1.032
290	89.829	0.978	91.5	0.954	92.974	1.005	100.823	1.03
300	89.629	1.018	91.64	0.989	92.873	0.999	99.949	1.027

File: figures/supporting_information/figure_S20_NaTaO2F2_data.txt
T(°C)	F1-Ta-O1	Δ(F1-Ta-O1)	O1a–Ta–F2	Δ[O1a–Ta–F2]	O1a–Ta–O2a	Δ[O1a–Ta–O2a]	O2b-Ta-O1a	Δ(O2b-Ta-O1a)
25	79.549	1.175	83.709	1.117	94.428	1.25	101.201	1.202
40	79.15	1.177	83.886	1.116	94.141	1.245	101.763	1.201
60	78.955	1.121	83.572	1.102	94.15	1.245	102.189	1.172
80	79.114	1.107	83.627	1.08	94.052	1.223	101.904	1.159
100	78.765	1.145	83.298	1.081	93.774	1.229	102.657	1.158
120	78.639	1.112	83.129	1.082	93.808	1.237	102.926	1.163
140	78.665	1.15	83.306	1.083	93.268	1.238	103.389	1.164
160	78.584	1.118	83.09	1.086	94.143	1.301	102.718	1.208
180	79.077	1.089	83.012	1.065	94.579	1.245	102.73	1.147
200	78.7	1.087	82.56	1.068	94.886	1.248	102.997	1.143
220	79.127	1.089	83.372	1.065	94.938	1.261	103.121	1.148
230	78.125	1.088	83.159	1.068	94.979	1.258	103.083	1.147
240	78.338	1.126	83.352	1.067	95.828	1.31	102.513	1.188
250	78.768	1.125	84.554	1.066	95.464	1.306	102.111	1.191
260	78.297	1.125	84.419	1.109	95.462	1.308	102.021	1.187
270	77.667	1.163	84.147	1.115	96.337	1.313	101.854	1.201
280	77.293	1.155	84.781	1.111	96.981	1.305	101.281	1.206
290	77.772	1.125	84.321	1.113	96.828	1.312	101.65	1.206
300	77.552	1.118	83.983	1.108	96.596	1.305	102.15	1.203

File: figures/supporting_information/figure_S21_NaNbO2F2_data.txt
T	F1–Nb–O1b	Δ[F1–Nb–O1b]	F2–Nb–O1b	Δ[F2–Nb–O1b]	O2a–Nb–O1b	Δ[O2a–Nb–O1b]	O1b–Nb–O2b	Δ[O1b–Nb–O2b]
25	80.359	0.927	80.918	0.923	90.786	0.996	88.478	0.954
40	80.029	0.925	81.064	0.914	91.299	0.993	88.181	0.957
60	79.441	0.921	81.035	0.888	91.28	0.985	88.443	0.953
80	79.008	0.904	80.924	0.887	90.982	0.983	88.712	0.949
100	78.827	0.859	81.456	0.847	90.942	0.936	88.649	0.9
120	78.754	0.858	81.448	0.849	91.052	0.935	88.492	0.901
140	78.876	0.892	81.958	0.864	91.036	0.934	88.346	0.933
160	78.845	0.892	81.775	0.864	90.873	0.945	88.27	0.94
180	78.813	0.891	82.21	0.864	90.411	0.946	88.42	0.94
200	78.903	0.889	82.082	0.864	90.364	0.943	88.237	0.938
220	79.028	0.913	81.996	0.885	90.61	0.973	88.285	0.95
230	79.258	0.91	82.201	0.866	90.639	0.947	88.37	0.945
240	79.483	0.909	81.812	0.866	90.82	0.944	88.295	0.945
250	79.765	0.878	81.941	0.852	90.86	0.939	88.422	0.914
260	80.211	0.914	81.527	0.866	91.062	0.943	88.012	0.946
270	80.539	0.882	81.611	0.848	90.815	0.938	88.255	0.913
280	81.186	0.923	81.363	0.88	91.028	0.945	88.28	0.951
290	81.45	0.926	81.165	0.878	91.108	0.948	88.396	0.951
300	82.231	0.971	81.287	0.915	91.118	0.952	88.713	0.958

File: figures/supporting_information/figure_S21_NaTaO2F2_data.txt
T(°C)	F1–Ta–O1b	Δ[F1–Ta–O1b]	F2–Ta–O1b	Δ[F2–Ta–O1b]	O2a–Ta–O1b	Δ[O2a–Ta–O1b]	O1b–Ta–O2b	Δ[O1b–Ta–O2b]
25	82.109	1.161	77.849	1.059	96.891	1.21	98.162	1.19
40	81.778	1.158	77.41	1.053	97.292	1.195	98.313	1.187
60	81.351	1.1	77.357	1.037	97.286	1.181	98.525	1.138
80	81.822	1.092	77.784	1.019	97.353	1.164	98.106	1.131
100	81.663	1.123	77.758	1.019	97.886	1.169	97.823	1.129
120	81.739	1.091	78.163	1.015	97.992	1.173	97.366	1.129
140	81.843	1.123	78.179	1.015	98.563	1.175	96.763	1.129
160	81.701	1.091	78.492	1.014	97.61	1.22	97.443	1.16
180	81.06	1.064	78.182	1.002	97.727	1.186	97.476	1.107
200	80.744	1.06	78.429	0.993	97.51	1.178	97.797	1.102
220	80.441	1.062	78.123	0.977	97.521	1.195	97.235	1.101
230	81.015	1.058	78.116	0.992	97.323	1.192	97.835	1.099
240	80.489	1.091	77.544	1.001	97.005	1.225	98.493	1.137
250	80.728	1.089	77.184	1	96.769	1.222	98.193	1.141
260	81.027	1.089	77.267	1.025	96.652	1.225	98.452	1.137
270	81.084	1.11	77.299	1.024	96.021	1.245	99.022	1.157
280	81.13	1.109	76.661	1.024	95.766	1.238	99.529	1.165
290	80.633	1.083	77.087	1.019	96.013	1.244	99.194	1.163
300	80.398	1.083	76.97	0.999	96.781	1.231	99.125	1.166
