Repository: ozakary/data-NaMO2F2

# Supporting Data for “Different Magnitudes of Second-Order Jahn-Teller Effect in Isostructural NaMO<sub>2</sub>F<sub>2</sub> (M = Nb<sup>5+</sup>, Ta<sup>5+</sup>) Oxyfluorides”
**Author:** Ouail Zakary  
**ORCID:** [0000-0002-7793-3306](https://orcid.org/0000-0002-7793-3306)  
**E-mail:** [Ouail.Zakary@oulu.fi](mailto:Ouail.Zakary@oulu.fi)  
**Website:** [Ouail_Zakary.html](https://cc.oulu.fi/~nmrwww/members/Ouail_Zakary.html)

This is the Supporting Dataset for the manuscript “Different Magnitudes of Second-Order Jahn-Teller Effect in Isostructural NaMO<sub>2</sub>F<sub>2</sub> (M = Nb<sup>5+</sup>, Ta<sup>5+</sup>) Oxyfluorides”. DOI: TBA

The dataset comprises the following sections:

1. Powder X-ray diffraction data. ([directory](./powder_X-ray_diffraction/))
2. First principle calculation data. ([directory](./first_principle_calculations/))
3. Python scripts and raw numerical data for all figures included in the main manuscript and the Supporting Information. (directory)

# Powder X-Ray Diffraction Data for NaMO<sub>2</sub>F<sub>2</sub> (M = Nb<sup>5+</sup>, Ta<sup>5+</sup>)

**Author:** Ouail Zakary  
**ORCID:** [0000-0002-7793-3306](https://orcid.org/0000-0002-7793-3306)  
**E-mail:** [Ouail.Zakary@oulu.fi](mailto:Ouail.Zakary@oulu.fi)  
**Website:** [Ouail Zakary - webpage](https://cc.oulu.fi/~nmrwww/members/Ouail_Zakary.html)

This repository contains datasets of **Powder X-Ray Diffraction (PXRD)** data for the compounds NaNbO<sub>2</sub>F<sub>2</sub> and NaTaO<sub>2</sub>F<sub>2</sub>, recorded under both room temperature (RT) and variable temperature conditions.

## Overview of the Data

The dataset is organized into two main families of experiments:

1. **Room Temperature PXRD Data:**  
   **Folder:** `./room_temperature_experiments`
   - **NaNbO<sub>2</sub>F<sub>2</sub> Data:**  
     - [Raw Data](./room_temperature_experiments/NaNbO2F2/raw_data/)
     - [Rietveld Refinement Data](./room_temperature_experiments/NaNbO2F2/Rietveld_refinement/)
   - **NaTaO<sub>2</sub>F<sub>2</sub> Data:**  
     - [Raw Data](./room_temperature_experiments/NaTaO2F2/raw_data/)
     - [Rietveld Refinement Data](./room_temperature_experiments/NaTaO2F2/Rietveld_refinement/)

2. **Variable Temperature PXRD Data:**  
   **Folder:** `./variable-temperature_experiments`
   - **NaNbO<sub>2</sub>F<sub>2</sub> Data:**  
     - [Raw Data](./variable-temperature_experiments/NaNbO2F2/raw_data/)
     - [Rietveld Refinement Data](./variable-temperature_experiments/NaNbO2F2/Rietveld_refinement/)
   - **NaTaO<sub>2</sub>F<sub>2</sub> Data:**  
     - [Raw Data](./variable-temperature_experiments/NaTaO2F2/raw_data/)
     - [Rietveld Refinement Data](./variable-temperature_experiments/NaTaO2F2/Rietveld_refinement/)

## Methods

### PXRD Data Collection

Both RT and temperature-controlled PXRD patterns were recorded using a **PANalytical θ/θ Bragg–Brentano EMPYREAN** diffractometer (CuKα<sub>1+2</sub> radiations) equipped with a **PIXcel1D detector**. The collection methods are as follows:

- **Room Temperature PXRD Patterns:**  
  - **2θ Range:** 5° to 135°  
  - **Step Size:** 0.0131°  
  - **Total Acquisition Time:** Approximately 7h 30m  
  - **Sample Preparation:** Raw powders were dusted through a 63 μm sieve on a glass holder to minimize preferential grain orientation.

- **Temperature-Controlled PXRD Patterns:**  
  - **Temperature Range:** RT to 300°C using a **HTK 900 Anton Paar furnace attachment**  
  - **Sample Holder:** Glass ceramic Macor  
  - **Data Collection Intervals:** 20°C (25–220°C) and 10°C (220–300°C) increments with a heating rate of 5°C/min  
  - **Temperature Stabilization:** 20 minutes before each measurement  
  - **2θ Range:** 10° to 100°  
  - **Step Size:** 0.0131°  
  - **Total Acquisition Time:** 3 hours for each pattern.

### Rietveld Refinement

The **Rietveld refinement method** was employed for both the RT and temperature-controlled PXRD data using the **FullProf** software.

## Directory Structure

The following directories contain the datasets:

- **Room Temperature PXRD Data:**
  - [NaNbO<sub>2</sub>F<sub>2</sub> Raw Data](./room_temperature_experiments/NaNbO2F2/raw_data/)
  - [NaNbO<sub>2</sub>F<sub>2</sub> Rietveld Refinement Data](./room_temperature_experiments/NaNbO2F2/Rietveld_refinement/)
  - [NaTaO<sub>2</sub>F<sub>2</sub> Raw Data](./room_temperature_experiments/NaTaO2F2/raw_data/)

File: powder_X-ray_diffraction/room_temperature_experiments/NaNbO2F2/Rietveld_refinment/NaNbO2F2.out (part 1 of 4)


        **********************************************************
        ** PROGRAM FullProf.2k (Version 7.30 - Mar2020-ILL JRC) **
        **********************************************************
                       M U L T I -- P A T T E R N                 
            Rietveld, Profile Matching & Integrated Intensity     
                 Refinement of X-ray and/or Neutron Data


    Date: 25/01/2023  Time: 18:57:08.361                              

 => PCR file code: NaNbO2F2
 => DAT file code: NaNbO2F2.dat         -> Relative contribution: 1.0000                                                            

 ==> CONDITIONS OF THIS RUN FOR PATTERN No.:  1

 => Global Refinement of X-ray powder diffraction data                                                                              
 => Global Refinement of X-ray powder diffraction data                                                                              
    Bragg-Brentano(X-rays) or Debye-Scherrer geometry(Neutrons)
 => Title: #(C) 2021 by FIZ Karlsruhe - Leibniz Institute for Information Infrastructure.  All rights reserved.

 => Number of phases:    1
 => Number of excluded regions:    1
 => Number of scattering factors supplied:    0
 => Conventional weights: w=1.0/Variance(yobs)
 => Asymmetry correction as in J.Appl.Cryst. 26,128(1993)
 => Background linearly interpolated between the   21 points given
 => The    5th default profile function was selected
 => Pseudo-Voigt function (ETA variable)
                 X-parameter correspond to: ETA=ETA0+X*2theta
                       pV(x)= ETA*L(x)+(1-ETA)*G(x)

 ==> INPUT/OUTPUT OPTIONS:

 => Generate file *.PRF for plot
 => Output Integrated Intensities
 => Generate new input file *.PCR

 => X-Y type of data: 2theta/TOF/E(Kev) Intens sigma for pattern:  1
 => Plot pattern at each cycle
 => Wavelengths:  1.54056 1.54439
 => Alpha2/Alpha1 ratio:   0.5000
 => Cos(Monochromator angle)=   0.9100
 => Asymmetry correction for angles lower than   90.000 degrees
 => Absorption correction (AC), muR-eff =   0.0000  0.0000
 => Base of peaks: 2.0*HW*    8.00

 => Number of cycles:   33
 => Relaxation factors ==>    for coordinates:  1.00
 => for anisotropic temperature factors:  1.00
 => for halfwidth/strain/size parameters:  1.00
 => for lattice constants and propagation vectors:  1.00
 => EPS-value for convergence:    0.1
 => Background ==> 
    Position   Intensity
        5.69    25385.33        0.00
        8.21    26138.47        0.00
       10.70    24434.70        0.00
       12.95    22239.56        0.00
       15.70    18928.20        0.00
       19.02    16284.70        0.00
       23.25    14764.58        0.00
       31.51    12203.49        0.00
       38.91     9635.56        0.00
       46.99     9168.31        0.00
       54.83     8320.67        0.00
       62.70     7543.49        0.00
       67.31     6872.24        0.00
       75.68     6501.04        0.00
       84.43     6092.91        0.00
       94.19     5668.69        0.00
      102.76     5509.36        0.00
      112.56     5476.84        0.00
      120.85     6212.85        0.00
      126.17     5875.82        0.00

      134.57     6017.14        0.00

 

 => Excluded regions for Pattern#  1
    From     to
     14.0000     18.0000

 => Number of Least-Squares parameters varied:    35

 =>--------------------------->
 =>------->  PATTERN number:  1
 =>--------------------------->
 => Global parameters and codes ==>
 => Zero-point:     0.0484   11.0000
 => Displacement peak-shift parameter and code:     0.00    0.00
 => Transparency peak-shift parameter and code:     0.00    0.00

 => Reading Intensity data  =>>

 -> No recognizable heading in input data file X,Y,sigma
    First 6 lines are considered as COMMENTS (except for TSAMP keyword)
 -> COMMENT: 5.0299	25758.0000                                                                                                                   
 -> COMMENT: 5.0430	25469.0000                                                                                                                   
 -> COMMENT: 5.0562	25788.0000                                                                                                                   
 -> COMMENT: 5.0693	25889.0000                                                                                                                   
 -> COMMENT: 5.0824	25924.0000                                                                                                                   
 -> COMMENT: 5.0955	25850.0000                                                                                                                   
 ==> Angular range, step and number of points:
     2Thmin:       5.108700  2Thmax:     134.993393  Step:       0.013132  No. of points:   9893
 --------------------------------------------------------------------------------
 => Phase  No. 1
      #(C) 2021 by FIZ Karlsruhe - Leibniz Institute for Information Infrast
 --------------------------------------------------------------------------------
 =>-------> Pattern#  1
 => Crystal Structure Refinement
 => Preferred orientation vector:   0.0000  0.0000  1.0000

 =>-------> Data for PHASE: 1
 => Number of atoms:    6
 => Number of distance  constraints:    0
 => Number of angle     constraints:    0

 => Symmetry information on space group: P 1 21/c 1          
 -> The multiplicity of the general position is:   4
 -> The space group is Centric (-1 at origin)   
 -> Lattice type  P: { 000 }                                       
 -> Reduced set of symmetry operators:

  No.  IT   Symmetry symbol    Rotation part     Associated Translation
   1: ( 1)   1            -->     ( x, y, z) + {  0.0000  0.0000  0.0000}
   2: ( 3)   2 ( 0, y, 0) -->     (-x, y,-z) + {  0.0000  0.5000  0.5000}


        Information on Space Group: 
        --------------------------- 

 =>   Number of Space group:  14
 =>  Hermann-Mauguin Symbol: P 1 21/c 1
 =>             Hall Symbol: -P 2ybc
 =>    Table Setting Choice: b1
 =>            Setting Type: IT (Generated from Hermann-Mauguin symbol)
 =>          Crystal System: Monoclinic
 =>              Laue Class: 2/m
 =>             Point Group: 2/m
 =>         Bravais Lattice: P
 =>          Lattice Symbol: mP
 =>  Reduced Number of S.O.:   2
 =>    General multiplicity:   4
 =>          Centrosymmetry: Centric (-1 at origin)
 =>  Generators (exc. -1&L):   1
 =>         Asymmetric unit:  0.000 <= x <=  1.000
                              0.000 <= y <=  0.250
                              0.000 <= z <=  1.000

 => List of S.O. without inversion and lattice centring translations
 => SYMM(  1): x,y,z                               => SYMM(  2): -x,y+1/2,-z+1/2


 => Initial parameters ==>
 Atom    Ntyp                  X         Y         Z         B         occ.         in  fin  Spc  Mult
                             B11       B22       B33       B12       B13       B23
 Na1    Na                 0.36670   0.77891   0.11612   1.10613   1.00000           0    0    0    4
                 Codes:  141.00000 151.00000 161.00000 321.00000   0.00000
 Nb1    Nb                 0.15490   0.26370   0.31792   1.33723   1.00000           0    0    0    4
                 Codes:  171.00000 181.00000 191.00000 331.00000   0.00000
 O1     O                  0.18200   0.15414   0.07152   1.50000   1.00000           0    0    0    4
                 Codes:  201.00000 211.00000 221.00000 341.00000   0.00000
 O2     O                  0.04061   0.54212   0.21391   1.50000   1.00000           0    0    0    4
                 Codes:  231.00000 241.00000 251.00000 341.00000   0.00000
 F1     F                  0.37697   0.44243   0.31464   1.50000   1.00000           0    0    0    4
                 Codes:  261.00000 271.00000 281.00000 351.00000   0.00000
 F2     F                  0.30926   0.97633   0.37897   1.50000   1.00000           0    0    0    4
                 Codes:  291.00000 301.00000 311.00000 351.00000   0.00000

 => IT IS ASSUMED THAT THE FIRST GIVEN SITE IS FULLY OCCUPIED 
    OR THE FIRST AND SECOND ATOMS ARE IN THE SAME SITE WITH TOTAL FULL OCCUPATION
  (If this is not the case, change the order of atoms to obtain correct values for the content of the unit cell)
    The given occupation factors have been obtained mutiplying m/M by   1.0000
      -> Atom: Na  ,  Chemical element: NA  Atomic Mass:    22.9898
      -> Atom: Nb  ,  Chemical element: NB  Atomic Mass:    92.9064
      -> Atom: O   ,  Chemical element: O   Atomic Mass:    15.9994
      -> Atom: O   ,  Chemical element: O   Atomic Mass:    15.9994
      -> Atom: F   ,  Chemical element: F   Atomic Mass:    18.9984
      -> Atom: F   ,  Chemical element: F   Atomic Mass:    18.9984
 => The given value of ATZ is        743.57 the program has calculated:         743.57
    The value of ATZ given in the input PCR file will be used for quantitative analysis
 => The chemical content of the unit cell is: 
       4.0000 Na   +   4.0000 Nb   +   4.0000 O    +   4.0000 O    +   4.0000 F    +   4.0000 F      
 => The normalized site occupation numbers in % are: 
     100.0000 Na1    :      100.0000 Nb1    :      100.0000 O1     :      100.0000 O2     :      100.0000 F1     :      100.0000 F2       
 => The density (volumic mass) of the compound is:    3.825 g/cm3

 =>-------> PROFILE PARAMETERS FOR PATTERN:  1

 => Overall scale factor:   0.158950E-01
 => ETA (p-Voigt) OR M (Pearson VII):   0.5949
 => Overall temperature factor:      0.00000
 => Halfwidth U,V,W:      0.04393    -0.01626     0.00850
 => X and Y parameters:       0.0007      0.0000
 => Direct cell parameters:    8.0026   5.4072   7.6243  90.0000 101.9156  90.0000
 => Preferred orientation parameters:   0.0000  0.0000
 => Asymmetry parameters     :      0.06947     0.02328     0.00000     0.00000
 => Strain parameters        :      0.00000     0.00000     0.00000
 => Size   parameters        :      0.00000     0.00000

 ==> CODEWORDS FOR PROFILE PARAMETERS of PATTERN#  1

 => Overall scale factor:   21.000
 => ETA (p-Voigt) OR M (Pearson VII):  101.000
 => Overall temperature factor:    0.000
 => Halfwidth U,V,W:   71.000  91.000  81.000
 => X and Y parameters:  111.000   0.000
 => Direct cell parameters:   31.000  41.000  51.000   0.000  61.000   0.000
 => Preferred orientation parameters:    0.000   0.000
 => Asymmetry parameters     :  121.000 131.000   0.000   0.000
 => Strain parameters        :    0.000   0.000   0.000
 => Size   parameters        :    0.000   0.000

 => Cell constraints according to Laue symmetry: 2/m  

        Metric information:
        -------------------

 => Direct cell parameters:

         a =       8.0026      b =       5.4072      c =       7.6243
     alpha =       90.000   beta =      101.916  gamma =       90.000
                        Direct Cell Volume =     322.8092

 => Reciprocal cell parameters:

         a*=     0.127711      b*=     0.184938      c*=     0.134047
     alpha*=       90.000   beta*=       78.084  gamma*=       90.000
                    Reciprocal Cell Volume =   0.00309780

 => Direct and Reciprocal Metric Tensors:

                   GD                                       GR
     64.0415      0.0000    -12.5977          0.016310    0.000000    0.003535
      0.0000     29.2380      0.0000          0.000000    0.034202    0.000000
    -12.5977      0.0000     58.1304          0.003535    0.000000    0.017969

 =>  Cartesian frame: z // c; y is in the bc-plane; x is y ^ z = a*  

     Crystal_to_Orthonormal_Matrix              Orthonormal_to_Crystal Matrix
              Cr_Orth_cel                               Orth_Cr_cel  
      8.0026      0.0000     -1.5742          0.124960   -0.000000    0.026369
      0.0000      5.4072      0.0000          0.000000    0.184938   -0.000000
      0.0000      0.0000      7.4600          0.000000    0.000000    0.134047

     Busing-Levy B-matrix: Hc=B.H            Inverse of the Busing-Levy B-matrix
                BL_M                                      BL_Minv  
    0.127711    0.000000    0.027677            7.8302     -0.0000     -1.6523
    0.000000    0.184938   -0.000000            0.0000      5.4072      0.0000
    0.000000    0.000000    0.131159            0.0000      0.0000      7.6243

 => Laue symmetry 2/m   will be used to generate HKL for pattern#   1
 => Reflections generated between S(1/d)min:  0.0577 A-1 and S(1/d)max:  1.2126 A-1
 =>                                    dmax: 17.3266 A   and      dmin:  0.8247 A
 => The number of reflections generated is:    602
 => The max. scatt. variable (gen.ref.) is:       138.1452
 => Scattering coefficients from internal table


 => X-ray scattering coeff. (A1, B1, A2,...C, f(0), Z, Dfp,Dfpp)

 NA      4.7626   3.2850   3.1736   8.8422   1.2674   0.3136   1.1128 129.4240   0.6760  10.9924  11.0000   0.1290   0.1240
 NB     17.6142   1.1887  12.0144  11.7660   4.0418   0.2048   3.5335  69.7957   3.7559  40.9598  41.0000  -0.2480   2.4820
 O       3.0485  13.2771   2.2868   5.7011   1.5463   0.3239   0.8670  32.9089   0.2508   7.9994   8.0000   0.0470   0.0320
 F       3.5392  10.2825   2.6412   4.2944   1.5170   0.2615   1.0243  26.1476   0.2776   8.9993   9.0000   0.0690   0.0530

     --------------------------------------------------------------
      SYMBOLIC NAMES AND INITIAL VALUES OF PARAMETERS TO BE VARIED:
     --------------------------------------------------------------

      ->  Parameter number    1   -> Symbolic Name:                                          Zero_pat1    0.48430000E-01
      ->  Parameter number    2   -> Symbolic Name:                                     Scale_ph1_pat1    0.15895000E-01
      ->  Parameter number    3   -> Symbolic Name:                                    Cell_A_ph1_pat1     8.0025911    
      ->  Parameter number    4   -> Symbolic Name:                                    Cell_B_ph1_pat1     5.4072170    
      ->  Parameter number    5   -> Symbolic Name:                                    Cell_C_ph1_pat1     7.6243291    
      ->  Parameter number    6   -> Symbolic Name:                                    Cell_E_ph1_pat1     101.91560    
      ->  Parameter number    7   -> Symbolic Name:                                    U-Cagl_ph1_pat1    0.43928001E-01
      ->  Parameter number    8   -> Symbolic Name:                                    W-Cagl_ph1_pat1    0.85030003E-02
      ->  Parameter number    9   -> Symbolic Name:                                    V-Cagl_ph1_pat1   -0.16263001E-01
      ->  Parameter number   10   -> Symbolic Name:                                     EtaPV_ph1_pat1    0.59485000    
      ->  Parameter number   11   -> Symbolic Name:                                     X-tan_ph1_pat1    0.68200001E-03
      ->  Parameter number   12   -> Symbolic Name:                                     Asym1_ph1_pat1    0.69470003E-01
      ->  Parameter number   13   -> Symbolic Name:                                     Asym2_ph1_pat1    0.23280000E-01
      ->  Parameter number   14   -> Symbolic Name:                                          X_Na1_ph1    0.36669999    
      ->  Parameter number   15   -> Symbolic Name:                                          Y_Na1_ph1    0.77890998    
      ->  Parameter number   16   -> Symbolic Name:                                          Z_Na1_ph1    0.11612000    
      ->  Parameter number   17   -> Symbolic Name:                                          X_Nb1_ph1    0.15490000    
      ->  Parameter number   18   -> Symbolic Name:                                          Y_Nb1_ph1    0.26370001    
      ->  Parameter number   19   -> Symbolic Name:                                          Z_Nb1_ph1    0.31792000    
      ->  Parameter number   20   -> Symbolic Name:                                           X_O1_ph1    0.18200000    
      ->  Parameter number   21   -> Symbolic Name:                                           Y_O1_ph1    0.15414000    
      ->  Parameter number   22   -> Symbolic Name:                                           Z_O1_ph1    0.71520001E-01
      ->  Parameter number   23   -> Symbolic Name:                                           X_O2_ph1    0.40610000E-01
      ->  Parameter number   24   -> Symbolic Name:                                           Y_O2_ph1    0.54211998    
      ->  Parameter number   25   -> Symbolic Name:                                           Z_O2_ph1    0.21391000    
      ->  Parameter number   26   -> Symbolic Name:                                           X_F1_ph1    0.37696999    
      ->  Parameter number   27   -> Symbolic Name:                                           Y_F1_ph1    0.44242999    
      ->  Parameter number   28   -> Symbolic Name:                                           Z_F1_ph1    0.31463999    
      ->  Parameter number   29   -> Symbolic Name:                                           X_F2_ph1    0.30926001    
      ->  Parameter number   30   -> Symbolic Name:                                           Y_F2_ph1    0.97632998    
      ->  Parameter number   31   -> Symbolic Name:                                           Z_F2_ph1    0.37897000    
      ->  Parameter number   32   -> Symbolic Name:                                       Biso_Na1_ph1     1.1061300    
      ->  Parameter number   33   -> Symbolic Name:                                       Biso_Nb1_ph1     1.3372300    
      ->  Parameter number   34   -> Symbolic Name:                                        Biso_O1_ph1     1.5000000    
      ->  Parameter number   35   -> Symbolic Name:                                        Biso_F1_ph1     1.5000000    
  
 
 => No optimization for routine tasks
 ++++++++++++++++++++++++++++++++++++++++++++++++++++++++++++++++++++++++++++++++++++++++++++++++++++++++++++++++++++++++

 => CYCLE No.:    1
 ---------------------------------------------------------------------------------------
 => Phase  1 Name: #(C) 2021 by FIZ Karlsruhe - Leibniz Institute for Information Infrast
 ---------------------------------------------------------------------------------------
 => New parameters, shifts, and standard deviations

 Atom        x       dx      sx       y       dy      sy       z       dz      sz       B       dB      sB      occ.    docc.   socc.

 Na1      0.36663-0.00007 0.00034  0.78008 0.00117 0.00098  0.11582-0.00030 0.00038  1.11342 0.00729 0.08342  1.00000 0.00000 0.00000
 Nb1      0.15496 0.00006 0.00010  0.26439 0.00069 0.00029  0.31797 0.00005 0.00012  1.32718-0.01005 0.01387  1.00000 0.00000 0.00000
 O1       0.18252 0.00052 0.00068  0.15629 0.00215 0.00084  0.07134-0.00018 0.00082  1.48317-0.01683 0.10728  1.00000 0.00000 0.00000
 O2       0.04236 0.00175 0.00083  0.54432 0.00220 0.00114  0.21271-0.00120 0.00085  1.48317-0.01683 0.10728  1.00000 0.00000 0.00000
 F1       0.37701 0.00004 0.00062  0.44381 0.00138 0.00082  0.31428-0.00036 0.00067  1.80413 0.30413 0.09411  1.00000 0.00000 0.00000
 F2       0.31035 0.00109 0.00057  0.97653 0.00020 0.00075  0.37857-0.00040 0.00062  1.80413 0.30413 0.09411  1.00000 0.00000 0.00000

 ==> PROFILE PARAMETERS FOR PATTERN#  1

 => Overall scale factor:      0.015906952     0.000011953     0.000033870
 => Eta(p-Voigt) or m(Pearson VII):   0.594020 -0.000830  0.011372
 => Overall tem. factor:     0.000000    0.000000    0.000000
 => Halfwidth parameters: 
         0.043533   -0.000395    0.001494
        -0.015556    0.000707    0.001014
         0.008438   -0.000065    0.000173
 => Cell parameters: 
        8.002603    0.000011    0.000087
        5.407178   -0.000039    0.000064
        7.624298   -0.000031    0.000077
       90.000000    0.000000    0.000000
      101.915878    0.000282    0.000776
       90.000000    0.000000    0.000000
 => Preferred orientation: 
         0.000000    0.000000    0.000000
         0.000000    0.000000    0.000000
 => Asymmetry parameters: 
         0.069131   -0.000339    0.002160
         0.023313    0.000033    0.000531
         0.000000    0.000000    0.000000
         0.000000    0.000000    0.000000
 => X and Y parameters: 
         0.000748    0.000066    0.000328
         0.000000    0.000000    0.000000
 => Strain parameters: 
         0.000000    0.000000    0.000000
         0.000000    0.000000    0.000000
         0.000000    0.000000    0.000000
 => Size   parameters (G,L): 
         0.000000    0.000000    0.000000
         0.000000    0.000000    0.000000

 ==> GLOBAL PARAMETERS FOR PATTERN#  1


 => Zero-point:     0.0483   -0.0001    0.0005

 => Cos( theta)-shift parameter :   0.0000  0.0000  0.0000
 => Sin(2theta)-shift parameter :   0.0000  0.0000  0.0000

 ==> RELIABILITY FACTORS WITH ALL NON-EXCLUDED POINTS FOR PATTERN:  1

 => R-Factors:   2.84      4.33     Chi2:  22.5     DW-Stat.:  0.1751   Patt#:  1
 => Expected :           0.914                                1.9440
 => Deviance : 0.225E+06     Dev*:   23.56    
 => GoF-index:  4.7         Sqrt(Residual/N)
 => N-P+C:  9553

 =>    SumYdif       SumYobs      SumYcal      SumwYobsSQ     Residual    Condition
     0.3242E+07    0.1143E+09    0.1141E+09    0.1143E+09    0.2146E+06    0.6607E+12


 => Conventional Rietveld Rp,Rwp,Re and Chi2:   11.7      11.5      2.44      22.46    
 => (Values obtained using Ynet, but true sigma(y))
 =>  SumYnet, Sum(w Ynet**2):     0.2772E+08    0.1609E+08


 ==> RELIABILITY FACTORS FOR POINTS WITH BRAGG CONTRIBUTIONS FOR PATTERN:  1

 => R-Factors:   3.21      4.73     Chi2:  24.6     DW-Stat.:  0.1783   Patt#:
 => Expected :           0.953                                1.9413
 => Deviance : 0.221E+06     Dev*:   25.82    
 => GoF-index:  4.9         Sqrt(Residual/N)
 => N-P+C:  8569

 =>    SumYdif       SumYobs      SumYcal      SumwYobsSQ     Residual    Condition
     0.3027E+07    0.9430E+08    0.9416E+08    0.9430E+08    0.2107E+06    0.6607E+12


 => Conventional Rietveld Rp,Rwp,Re and Chi2:   10.9      11.4      2.31      24.59    
 => (Values obtained using Ynet, but true sigma(y))
 =>  SumYnet, Sum(w Ynet**2):     0.2767E+08    0.1609E+08


 => Global user-weigthed Chi2 (Bragg contrib.):   24.6    

 => ---------> Pattern#  1
 => Phase:  1
 =>    Bragg R-factor:  6.48    
 =>    RF-factor     :  5.37    
 ++++++++++++++++++++++++++++++++++++++++++++++++++++++++++++++++++++++++++++++++++++++++++++++++++++++++++++++++++++++++

 => CYCLE No.:    2
 ---------------------------------------------------------------------------------------
 => Phase  1 Name: #(C) 2021 by FIZ Karlsruhe - Leibniz Institute for Information Infrast
 ---------------------------------------------------------------------------------------
 => New parameters, shifts, and standard deviations

 Atom        x       dx      sx       y       dy      sy       z       dz      sz       B       dB      sB      occ.    docc.   socc.

 Na1      0.36659-0.00004 0.00034  0.78005-0.00003 0.00095  0.11570-0.00012 0.00038  1.12107 0.00765 0.08375  1.00000 0.00000 0.00000
 Nb1      0.15495-0.00001 0.00010  0.26438-0.00001 0.00028  0.31800 0.00003 0.00012  1.32227-0.00491 0.01378  1.00000 0.00000 0.00000
 O1       0.18248-0.00004 0.00067  0.15623-0.00005 0.00084  0.07115-0.00019 0.00081  1.46878-0.01439 0.10698  1.00000 0.00000 0.00000
 O2       0.04249 0.00013 0.00081  0.54397-0.00035 0.00111  0.21223-0.00048 0.00083  1.46878-0.01439 0.10698  1.00000 0.00000 0.00000
 F1       0.37695-0.00006 0.00063  0.44399 0.00018 0.00083  0.31397-0.00031 0.00068  1.79319-0.01094 0.09683  1.00000 0.00000 0.00000
 F2       0.31040 0.00005 0.00058  0.97659 0.00006 0.00077  0.37844-0.00013 0.00062  1.79319-0.01094 0.09683  1.00000 0.00000 0.00000

 ==> PROFILE PARAMETERS FOR PATTERN#  1

 => Overall scale factor:      0.015903618    -0.000003335     0.000033910
 => Eta(p-Voigt) or m(Pearson VII):   0.593001 -0.001020  0.011406
 => Overall tem. factor:     0.000000    0.000000    0.000000
 => Halfwidth parameters: 
         0.043233   -0.000299    0.001512
        -0.015497    0.000059    0.001025
         0.008407   -0.000031    0.000175
 => Cell parameters: 
        8.002602   -0.000001    0.000087
        5.407178    0.000000    0.000065
        7.624297   -0.000001    0.000077
       90.000000    0.000000    0.000000
      101.915863   -0.000015    0.000785
       90.000000    0.000000    0.000000
 => Preferred orientation: 
         0.000000    0.000000    0.000000
         0.000000    0.000000    0.000000
 => Asymmetry parameters: 
         0.068863   -0.000267    0.002186
         0.023294   -0.000019    0.000532
         0.000000    0.000000    0.000000
         0.000000    0.000000    0.000000
 => X and Y parameters: 
         0.000774    0.000026    0.000329
         0.000000    0.000000    0.000000
 => Strain parameters: 
         0.000000    0.000000    0.000000
         0.000000    0.000000    0.000000
         0.000000    0.000000    0.000000
 => Size   parameters (G,L): 
         0.000000    0.000000    0.000000
         0.000000    0.000000    0.000000

 ==> GLOBAL PARAMETERS FOR PATTERN#  1


 => Zero-point:     0.0483   -0.0001    0.0005

 => Cos( theta)-shift parameter :   0.0000  0.0000  0.0000
 => Sin(2theta)-shift parameter :   0.0000  0.0000  0.0000

 ==> RELIABILITY FACTORS WITH ALL NON-EXCLUDED POINTS FOR PATTERN:  1

 => R-Factors:   2.81      4.32     Chi2:  22.3     DW-Stat.:  0.1762   Patt#:  1
 => Expected :           0.914                                1.9440
 => Deviance : 0.225E+06     Dev*:   23.52    
 => GoF-index:  4.7         Sqrt(Residual/N)
 => N-P+C:  9553

 =>    SumYdif       SumYobs      SumYcal      SumwYobsSQ     Residual    Condition
     0.3208E+07    0.1143E+09    0.1140E+09    0.1143E+09    0.2131E+06    0.6539E+12


 => Conventional Rietveld Rp,Rwp,Re and Chi2:   11.6      11.5      2.44      22.31    
 => (Values obtained using Ynet, but true sigma(y))
 =>  SumYnet, Sum(w Ynet**2):     0.2772E+08    0.1609E+08


 ==> RELIABILITY FACTORS FOR POINTS WITH BRAGG CONTRIBUTIONS FOR PATTERN:  1

 => R-Factors:   3.17      4.71     Chi2:  24.4     DW-Stat.:  0.1794   Patt#:
 => Expected :           0.953                                1.9413
 => Deviance : 0.221E+06     Dev*:   25.76    
 => GoF-index:  4.9         Sqrt(Residual/N)
 => N-P+C:  8569

 =>    SumYdif       SumYobs      SumYcal      SumwYobsSQ     Residual    Condition
     0.2994E+07    0.9430E+08    0.9413E+08    0.9430E+08    0.2093E+06    0.6539E+12


 => Conventional Rietveld Rp,Rwp,Re and Chi2:   10.8      11.4      2.31      24.42    
 => (Values obtained using Ynet, but true sigma(y))
 =>  SumYnet, Sum(w Ynet**2):     0.2767E+08    0.1609E+08


 => Global user-weigthed Chi2 (Bragg contrib.):   24.4    

 => ---------> Pattern#  1
 => Phase:  1
 =>    Bragg R-factor:  6.23    
 =>    RF-factor     :  5.19    
 ++++++++++++++++++++++++++++++++++++++++++++++++++++++++++++++++++++++++++++++++++++++++++++++++++++++++++++++++++++++++

 => CYCLE No.:    3
 ---------------------------------------------------------------------------------------
 => Phase  1 Name: #(C) 2021 by FIZ Karlsruhe - Leibniz Institute for Information Infrast
 ---------------------------------------------------------------------------------------
 => New parameters, shifts, and standard deviations

 Atom        x       dx      sx       y       dy      sy       z       dz      sz       B       dB      sB      occ.    docc.   socc.

 Na1      0.36657-0.00002 0.00034  0.78002-0.00003 0.00095  0.11564-0.00006 0.00038  1.12446 0.00339 0.08356  1.00000 0.00000 0.00000
 Nb1      0.15494-0.00000 0.00010  0.26438 0.00000 0.00028  0.31800-0.00000 0.00012  1.31989-0.00238 0.01374  1.00000 0.00000 0.00000
 O1       0.18250 0.00002 0.00067  0.15623-0.00001 0.00084  0.07105-0.00010 0.00081  1.46059-0.00819 0.10659  1.00000 0.00000 0.00000
 O2       0.04249 0.00000 0.00081  0.54392-0.00005 0.00110  0.21196-0.00028 0.00082  1.46059-0.00819 0.10659  1.00000 0.00000 0.00000
 F1       0.37691-0.00004 0.00063  0.44400 0.00001 0.00083  0.31383-0.00014 0.00068  1.79505 0.00187 0.09650  1.00000 0.00000 0.00000
 F2       0.31039-0.00001 0.00057  0.97659 0.00000 0.00077  0.37835-0.00008 0.00062  1.79505 0.00187 0.09650  1.00000 0.00000 0.00000

 ==> PROFILE PARAMETERS FOR PATTERN#  1

 => Overall scale factor:      0.015905859     0.000002242     0.000033852
 => Eta(p-Voigt) or m(Pearson VII):   0.592398 -0.000603  0.011389
 => Overall tem. factor:     0.000000    0.000000    0.000000
 => Halfwidth parameters: 
         0.043059   -0.000174    0.001500
        -0.015453    0.000044    0.001017
         0.008390   -0.000017    0.000174
 => Cell parameters: 
        8.002600   -0.000002    0.000087
        5.407178   -0.000000    0.000064
        7.624294   -0.000003    0.000077
       90.000000    0.000000    0.000000
      101.915855   -0.000008    0.000780
       90.000000    0.000000    0.000000
 => Preferred orientation: 
         0.000000    0.000000    0.000000
         0.000000    0.000000    0.000000
 => Asymmetry parameters: 
         0.068630   -0.000234    0.002187
         0.023277   -0.000018    0.000532
         0.000000    0.000000    0.000000
         0.000000    0.000000    0.000000
 => X and Y parameters: 
         0.000770   -0.000003    0.000328
         0.000000    0.000000    0.000000
 => Strain parameters: 
         0.000000    0.000000    0.000000
         0.000000    0.000000    0.000000
         0.000000    0.000000    0.000000
 => Size   parameters (G,L): 
         0.000000    0.000000    0.000000
         0.000000    0.000000    0.000000

 ==> GLOBAL PARAMETERS FOR PATTERN#  1


 => Zero-point:     0.0482   -0.0000    0.0005

 => Cos( theta)-shift parameter :   0.0000  0.0000  0.0000
 => Sin(2theta)-shift parameter :   0.0000  0.0000  0.0000

 ==> RELIABILITY FACTORS WITH ALL NON-EXCLUDED POINTS FOR PATTERN:  1

 => R-Factors:   2.81      4.32     Chi2:  22.3     DW-Stat.:  0.1766   Patt#:  1
 => Expected :           0.914                                1.9440
 => Deviance : 0.225E+06     Dev*:   23.51    
 => GoF-index:  4.7         Sqrt(Residual/N)
 => N-P+C:  9553

 =>    SumYdif       SumYobs      SumYcal      SumwYobsSQ     Residual    Condition
     0.3206E+07    0.1143E+09    0.1141E+09    0.1143E+09    0.2129E+06    0.6548E+12


 => Conventional Rietveld Rp,Rwp,Re and Chi2:   11.6      11.5      2.44      22.29    
 => (Values obtained using Ynet, but true sigma(y))
 =>  SumYnet, Sum(w Ynet**2):     0.2772E+08    0.1609E+08


 ==> RELIABILITY FACTORS FOR POINTS WITH BRAGG CONTRIBUTIONS FOR PATTERN:  1

 => R-Factors:   3.17      4.71     Chi2:  24.4     DW-Stat.:  0.1798   Patt#:
 => Expected :           0.953                                1.9413
 => Deviance : 0.221E+06     Dev*:   25.75    
 => GoF-index:  4.9         Sqrt(Residual/N)
 => N-P+C:  8569

 =>    SumYdif       SumYobs      SumYcal      SumwYobsSQ     Residual    Condition
     0.2991E+07    0.9430E+08    0.9414E+08    0.9430E+08    0.2090E+06    0.6548E+12


 => Conventional Rietveld Rp,Rwp,Re and Chi2:   10.8      11.4      2.31      24.39    
 => (Values obtained using Ynet, but true sigma(y))
 =>  SumYnet, Sum(w Ynet**2):     0.2767E+08    0.1609E+08


 => Global user-weigthed Chi2 (Bragg contrib.):   24.4    

 => ---------> Pattern#  1
 => Phase:  1
 =>    Bragg R-factor:  6.20    
 =>    RF-factor     :  5.17    
 ++++++++++++++++++++++++++++++++++++++++++++++++++++++++++++++++++++++++++++++++++++++++++++++++++++++++++++++++++++++++

 => CYCLE No.:    4
 ---------------------------------------------------------------------------------------
 => Phase  1 Name: #(C) 2021 by FIZ Karlsruhe - Leibniz Institute for Information Infrast
 ---------------------------------------------------------------------------------------
 => New parameters, shifts, and standard deviations

 Atom        x       dx      sx       y       dy      sy       z       dz      sz       B       dB      sB      occ.    docc.   socc.

 Na1      0.36656-0.00001 0.00034  0.78001-0.00001 0.00095  0.11561-0.00003 0.00038  1.12633 0.00187 0.08342  1.00000 0.00000 0.00000
 Nb1      0.15494-0.00000 0.00010  0.26439 0.00001 0.00028  0.31800-0.00000 0.00012  1.31873-0.00116 0.01372  1.00000 0.00000 0.00000
 O1       0.18253 0.00003 0.00067  0.15621-0.00001 0.00084  0.07099-0.00006 0.00080  1.45552-0.00507 0.10632  1.00000 0.00000 0.00000
 O2       0.04248-0.00001 0.00080  0.54390-0.00001 0.00110  0.21180-0.00016 0.00082  1.45552-0.00507 0.10632  1.00000 0.00000 0.00000
 F1       0.37689-0.00002 0.00063  0.44400 0.00000 0.00083  0.31378-0.00006 0.00068  1.79577 0.00072 0.09638  1.00000 0.00000 0.00000
 F2       0.31038-0.00001 0.00057  0.97660 0.00000 0.00077  0.37830-0.00005 0.00062  1.79577 0.00072 0.09638  1.00000 0.00000 0.00000

 ==> PROFILE PARAMETERS FOR PATTERN#  1

 => Overall scale factor:      0.015907031     0.000001172     0.000033818
 => Eta(p-Voigt) or m(Pearson VII):   0.592018 -0.000380  0.011377
 => Overall tem. factor:     0.000000    0.000000    0.000000
 => Halfwidth parameters: 
         0.042954   -0.000105    0.001491
        -0.015428    0.000025    0.001012
         0.008380   -0.000009    0.000173
 => Cell parameters: 
        8.002598   -0.000002    0.000086
        5.407177   -0.000000    0.000064
        7.624292   -0.000001    0.000077
       90.000000    0.000000    0.000000
      101.915855    0.000000    0.000778
       90.000000    0.000000    0.000000
 => Preferred orientation: 
         0.000000    0.000000    0.000000
         0.000000    0.000000    0.000000
 => Asymmetry parameters: 
         0.068462   -0.000167    0.002187
         0.023277    0.000001    0.000532
         0.000000    0.000000    0.000000
         0.000000    0.000000    0.000000
 => X and Y parameters: 
         0.000771    0.000001    0.000328
         0.000000    0.000000    0.000000
 => Strain parameters: 
         0.000000    0.000000    0.000000
         0.000000    0.000000    0.000000
         0.000000    0.000000    0.000000
 => Size   parameters (G,L): 
         0.000000    0.000000    0.000000
         0.000000    0.000000    0.000000

 ==> GLOBAL PARAMETERS FOR PATTERN#  1


 => Zero-point:     0.0482   -0.0000    0.0005

 => Cos( theta)-shift parameter :   0.0000  0.0000  0.0000
 => Sin(2theta)-shift parameter :   0.0000  0.0000  0.0000

 ==> RELIABILITY FACTORS WITH ALL NON-EXCLUDED POINTS FOR PATTERN:  1

 => R-Factors:   2.81      4.32     Chi2:  22.3     DW-Stat.:  0.1767   Patt#:  1
 => Expected :           0.914                                1.9440
 => Deviance : 0.225E+06     Dev*:   23.50    
 => GoF-index:  4.7         Sqrt(Residual/N)
 => N-P+C:  9553

 =>    SumYdif       SumYobs      SumYcal      SumwYobsSQ     Residual    Condition
     0.3205E+07    0.1143E+09    0.1141E+09    0.1143E+09    0.2128E+06    0.6553E+12


 => Conventional Rietveld Rp,Rwp,Re and Chi2:   11.6      11.5      2.44      22.28    
 => (Values obtained using Ynet, but true sigma(y))
 =>  SumYnet, Sum(w Ynet**2):     0.2772E+08    0.1609E+08


 ==> RELIABILITY FACTORS FOR POINTS WITH BRAGG CONTRIBUTIONS FOR PATTERN:  1

 => R-Factors:   3.17      4.71     Chi2:  24.4     DW-Stat.:  0.1800   Patt#:
 => Expected :           0.953                                1.9413
 => Deviance : 0.221E+06     Dev*:   25.75    
 => GoF-index:  4.9         Sqrt(Residual/N)
 => N-P+C:  8569

 =>    SumYdif       SumYobs      SumYcal      SumwYobsSQ     Residual    Condition
     0.2991E+07    0.9430E+08    0.9416E+08    0.9430E+08    0.2089E+06    0.6553E+12


 => Conventional Rietveld Rp,Rwp,Re and Chi2:   10.8      11.4      2.31      24.38    
 => (Values obtained using Ynet, but true sigma(y))
 =>  SumYnet, Sum(w Ynet**2):     0.2767E+08    0.1609E+08


 => Global user-weigthed Chi2 (Bragg contrib.):   24.4    

 => ---------> Pattern#  1
 => Phase:  1
 =>    Bragg R-factor:  6.20    
 =>    RF-factor     :  5.16    
 ++++++++++++++++++++++++++++++++++++++++++++++++++++++++++++++++++++++++++++++++++++++++++++++++++++++++++++++++++++++++

 => CYCLE No.:    5
 ---------------------------------------------------------------------------------------
 => Phase  1 Name: #(C) 2021 by FIZ Karlsruhe - Leibniz Institute for Information Infrast
 ---------------------------------------------------------------------------------------
 => New parameters, shifts, and standard deviations

 Atom        x       dx      sx       y       dy      sy       z       dz      sz       B       dB      sB      occ.    docc.   socc.

 Na1      0.36655-0.00001 0.00034  0.78001-0.00001 0.00095  0.11560-0.00001 0.00038  1.12741 0.00108 0.08336  1.00000 0.00000 0.00000
 Nb1      0.15494 0.00000 0.00010  0.26439 0.00000 0.00028  0.31800-0.00000 0.00012  1.31815-0.00058 0.01371  1.00000 0.00000 0.00000
 O1       0.18253 0.00000 0.00067  0.15620-0.00001 0.00084  0.07096-0.00003 0.00080  1.45254-0.00298 0.10618  1.00000 0.00000 0.00000
 O2       0.04247-0.00001 0.00080  0.54390-0.00000 0.00110  0.21172-0.00009 0.00082  1.45254-0.00298 0.10618  1.00000 0.00000 0.00000
 F1       0.37687-0.00002 0.00063  0.44401 0.00000 0.00083  0.31375-0.00002 0.00068  1.79592 0.00015 0.09632  1.00000 0.00000 0.00000
 F2       0.31038-0.00000 0.00057  0.97660 0.00000 0.00076  0.37827-0.00003 0.00062  1.79592 0.00015 0.09632  1.00000 0.00000 0.00000

 ==> PROFILE PARAMETERS FOR PATTERN#  1

 => Overall scale factor:      0.015907614     0.000000583     0.000033799
 => Eta(p-Voigt) or m(Pearson VII):   0.591767 -0.000251  0.011370
 => Overall tem. factor:     0.000000    0.000000    0.000000
 => Halfwidth parameters: 
         0.042890   -0.000065    0.001487
        -0.015411    0.000017    0.001009
         0.008375   -0.000005    0.000172
 => Cell parameters: 
        8.002597   -0.000001    0.000086
        5.407176   -0.000001    0.000064
        7.624291   -0.000001    0.000077
       90.000000    0.000000    0.000000
      101.915848   -0.000008    0.000776
       90.000000    0.000000    0.000000
 => Preferred orientation: 
         0.000000    0.000000    0.000000
         0.000000    0.000000    0.000000
 => Asymmetry parameters: 
         0.068344   -0.000118    0.002189
         0.023277   -0.000000    0.000532
         0.000000    0.000000    0.000000
         0.000000    0.000000    0.000000
 => X and Y parameters: 
         0.000772    0.000001    0.000328
         0.000000    0.000000    0.000000
 => Strain parameters: 
         0.000000    0.000000    0.000000
         0.000000    0.000000    0.000000
         0.000000    0.000000    0.000000
 => Size   parameters (G,L): 
         0.000000    0.000000    0.000000
         0.000000    0.000000    0.000000

 ==> GLOBAL PARAMETERS FOR PATTERN#  1


 => Zero-point:     0.0482   -0.0000    0.0005

 => Cos( theta)-shift parameter :   0.0000  0.0000  0.0000
 => Sin(2theta)-shift parameter :   0.0000  0.0000  0.0000

 ==> RELIABILITY FACTORS WITH ALL NON-EXCLUDED POINTS FOR PATTERN:  1

 => R-Factors:   2.80      4.32     Chi2:  22.3     DW-Stat.:  0.1767   Patt#:  1
 => Expected :           0.914                                1.9440
 => Deviance : 0.225E+06     Dev*:   23.50    
 => GoF-index:  4.7         Sqrt(Residual/N)
 => N-P+C:  9553

 =>    SumYdif       SumYobs      SumYcal      SumwYobsSQ     Residual    Condition
     0.3205E+07    0.1143E+09    0.1141E+09    0.1143E+09    0.2128E+06    0.6554E+12


 => Conventional Rietveld Rp,Rwp,Re and Chi2:   11.6      11.5      2.44      22.27    
 => (Values obtained using Ynet, but true sigma(y))
 =>  SumYnet, Sum(w Ynet**2):     0.2772E+08    0.1609E+08


 ==> RELIABILITY FACTORS FOR POINTS WITH BRAGG CONTRIBUTIONS FOR PATTERN:  1

 => R-Factors:   3.17      4.71     Chi2:  24.4     DW-Stat.:  0.1800   Patt#:
 => Expected :           0.953                                1.9413
 => Deviance : 0.221E+06     Dev*:   25.75    
 => GoF-index:  4.9         Sqrt(Residual/N)
 => N-P+C:  8569

 =>    SumYdif       SumYobs      SumYcal      SumwYobsSQ     Residual    Condition
