Repository: ozakary/data-NaMO2F2

# Powder X-Ray Diffraction Data for NaMO<sub>2</sub>F<sub>2</sub> (M = Nb<sup>5+</sup>, Ta<sup>5+</sup>)

**Author:** Ouail Zakary  
**ORCID:** [0000-0002-7793-3306](https://orcid.org/0000-0002-7793-3306)  
**E-mail:** [Ouail.Zakary@oulu.fi](mailto:Ouail.Zakary@oulu.fi)  
**Website:** [Ouail Zakary - webpage](https://cc.oulu.fi/~nmrwww/members/Ouail_Zakary.html)

This repository contains datasets of **Powder X-Ray Diffraction (PXRD)** data for the compounds NaNbO<sub>2</sub>F<sub>2</sub> and NaTaO<sub>2</sub>F<sub>2</sub>, recorded under both room temperature (RT) and variable temperature conditions.

File: powder_X-ray_diffraction/room_temperature_experiments/NaNbO2F2/Rietveld_refinment/NaNbO2F2.out (part 2 of 4)
 => for lattice constants and propagation vectors:  1.00
 => EPS-value for convergence:    0.1
 => Background ==> 
    Position   Intensity
     0.2991E+07    0.9430E+08    0.9416E+08    0.9430E+08    0.2089E+06    0.6554E+12


 => Conventional Rietveld Rp,Rwp,Re and Chi2:   10.8      11.4      2.31      24.38    
 => (Values obtained using Ynet, but true sigma(y))
 =>  SumYnet, Sum(w Ynet**2):     0.2767E+08    0.1609E+08


 => Global user-weigthed Chi2 (Bragg contrib.):   24.4    

 => ---------> Pattern#  1
 => Phase:  1
 =>    Bragg R-factor:  6.19    
 =>    RF-factor     :  5.16    
 ++++++++++++++++++++++++++++++++++++++++++++++++++++++++++++++++++++++++++++++++++++++++++++++++++++++++++++++++++++++++

 => CYCLE No.:    6
 ---------------------------------------------------------------------------------------
 => Phase  1 Name: #(C) 2021 by FIZ Karlsruhe - Leibniz Institute for Information Infrast
 ---------------------------------------------------------------------------------------
 => New parameters, shifts, and standard deviations

 Atom        x       dx      sx       y       dy      sy       z       dz      sz       B       dB      sB      occ.    docc.   socc.

 Na1      0.36655-0.00000 0.00034  0.78000-0.00000 0.00095  0.11559-0.00001 0.00038  1.12780 0.00039 0.08333  1.00000 0.00000 0.00000
 Nb1      0.15494 0.00000 0.00010  0.26439 0.00000 0.00028  0.31800-0.00000 0.00012  1.31785-0.00030 0.01370  1.00000 0.00000 0.00000
 O1       0.18254 0.00000 0.00067  0.15620-0.00000 0.00084  0.07095-0.00001 0.00080  1.45090-0.00165 0.10610  1.00000 0.00000 0.00000
 O2       0.04246-0.00001 0.00080  0.54390-0.00001 0.00110  0.21166-0.00005 0.00082  1.45090-0.00165 0.10610  1.00000 0.00000 0.00000
 F1       0.37687-0.00000 0.00063  0.44401-0.00000 0.00083  0.31374-0.00001 0.00068  1.79586-0.00007 0.09628  1.00000 0.00000 0.00000
 F2       0.31038-0.00000 0.00057  0.97660-0.00000 0.00076  0.37825-0.00002 0.00062  1.79586-0.00007 0.09628  1.00000 0.00000 0.00000

 ==> PROFILE PARAMETERS FOR PATTERN#  1

 => Overall scale factor:      0.015908003     0.000000389     0.000033788
 => Eta(p-Voigt) or m(Pearson VII):   0.591582 -0.000185  0.011367
 => Overall tem. factor:     0.000000    0.000000    0.000000
 => Halfwidth parameters: 
         0.042849   -0.000040    0.001485
        -0.015402    0.000008    0.001008
         0.008372   -0.000003    0.000172
 => Cell parameters: 
        8.002596   -0.000001    0.000086
        5.407176   -0.000000    0.000064
        7.624291   -0.000000    0.000077
       90.000000    0.000000    0.000000
      101.915840   -0.000008    0.000775
       90.000000    0.000000    0.000000
 => Preferred orientation: 
         0.000000    0.000000    0.000000
         0.000000    0.000000    0.000000
 => Asymmetry parameters: 
         0.068266   -0.000077    0.002189
         0.023277   -0.000000    0.000532
         0.000000    0.000000    0.000000
         0.000000    0.000000    0.000000
 => X and Y parameters: 
         0.000775    0.000002    0.000328
         0.000000    0.000000    0.000000
 => Strain parameters: 
         0.000000    0.000000    0.000000
         0.000000    0.000000    0.000000
         0.000000    0.000000    0.000000
 => Size   parameters (G,L): 
         0.000000    0.000000    0.000000
         0.000000    0.000000    0.000000

 ==> GLOBAL PARAMETERS FOR PATTERN#  1


 => Zero-point:     0.0481   -0.0000    0.0005

 => Cos( theta)-shift parameter :   0.0000  0.0000  0.0000
 => Sin(2theta)-shift parameter :   0.0000  0.0000  0.0000

 ==> RELIABILITY FACTORS WITH ALL NON-EXCLUDED POINTS FOR PATTERN:  1

 => R-Factors:   2.80      4.32     Chi2:  22.3     DW-Stat.:  0.1767   Patt#:  1
 => Expected :           0.914                                1.9440
 => Deviance : 0.225E+06     Dev*:   23.51    
 => GoF-index:  4.7         Sqrt(Residual/N)
 => N-P+C:  9553

 =>    SumYdif       SumYobs      SumYcal      SumwYobsSQ     Residual    Condition
     0.3205E+07    0.1143E+09    0.1141E+09    0.1143E+09    0.2128E+06    0.6555E+12


 => Conventional Rietveld Rp,Rwp,Re and Chi2:   11.6      11.5      2.44      22.27    
 => (Values obtained using Ynet, but true sigma(y))
 =>  SumYnet, Sum(w Ynet**2):     0.2772E+08    0.1609E+08


 ==> RELIABILITY FACTORS FOR POINTS WITH BRAGG CONTRIBUTIONS FOR PATTERN:  1

 => R-Factors:   3.17      4.71     Chi2:  24.4     DW-Stat.:  0.1800   Patt#:
 => Expected :           0.953                                1.9413
 => Deviance : 0.221E+06     Dev*:   25.75    
 => GoF-index:  4.9         Sqrt(Residual/N)
 => N-P+C:  8569

 =>    SumYdif       SumYobs      SumYcal      SumwYobsSQ     Residual    Condition
     0.2990E+07    0.9430E+08    0.9417E+08    0.9430E+08    0.2089E+06    0.6555E+12


 => Conventional Rietveld Rp,Rwp,Re and Chi2:   10.8      11.4      2.31      24.38    
 => (Values obtained using Ynet, but true sigma(y))
 =>  SumYnet, Sum(w Ynet**2):     0.2767E+08    0.1609E+08


 => Global user-weigthed Chi2 (Bragg contrib.):   24.4    

 => ---------> Pattern#  1
 => Phase:  1
 =>    Bragg R-factor:  6.19    
 =>    RF-factor     :  5.15    


   Standard deviations have to be multiplied by: 4.1672
   (correlated residuals) See references:
  -J.F.Berar & P.Lelann, J. Appl. Cryst. 24, 1-5 (1991) 
  -J.F.Berar, Acc. in Pow. Diff. II,NIST Sp.Pub. 846, 63(1992) 

 ++++++++++++++++++++++++++++++++++++++++++++++++++++++++++++++++++++++++++++++++++++++++++++++++++++++++++++++++++++++++

 => CYCLE No.:    6
 =>  Convergence reached at this CYCLE !!!!
 =>  Parameter shifts set to zero
 ---------------------------------------------------------------------------------------
 => Phase  1 Name: #(C) 2021 by FIZ Karlsruhe - Leibniz Institute for Information Infrast
 ---------------------------------------------------------------------------------------
 => New parameters, shifts, and standard deviations

 Atom        x       dx      sx       y       dy      sy       z       dz      sz       B       dB      sB      occ.    docc.   socc.

 Na1      0.36655 0.00000 0.00034  0.78000 0.00000 0.00095  0.11559 0.00000 0.00038  1.12780 0.00000 0.08333  1.00000 0.00000 0.00000
 Nb1      0.15494 0.00000 0.00010  0.26439 0.00000 0.00028  0.31800 0.00000 0.00012  1.31785 0.00000 0.01370  1.00000 0.00000 0.00000
 O1       0.18254 0.00000 0.00067  0.15620 0.00000 0.00084  0.07095 0.00000 0.00080  1.45090 0.00000 0.10610  1.00000 0.00000 0.00000
 O2       0.04246 0.00000 0.00080  0.54390 0.00000 0.00110  0.21166 0.00000 0.00082  1.45090 0.00000 0.10610  1.00000 0.00000 0.00000
 F1       0.37687 0.00000 0.00063  0.44401 0.00000 0.00083  0.31374 0.00000 0.00068  1.79586 0.00000 0.09628  1.00000 0.00000 0.00000
 F2       0.31038 0.00000 0.00057  0.97660 0.00000 0.00076  0.37825 0.00000 0.00062  1.79586 0.00000 0.09628  1.00000 0.00000 0.00000

 ==> PROFILE PARAMETERS FOR PATTERN#  1

 => Overall scale factor:      0.015908003     0.000000000     0.000033788
 => Eta(p-Voigt) or m(Pearson VII):   0.591582  0.000000  0.011367
 => Overall tem. factor:     0.000000    0.000000    0.000000
 => Halfwidth parameters: 
         0.042849    0.000000    0.001485
        -0.015402    0.000000    0.001008
         0.008372    0.000000    0.000172
 => Cell parameters: 
        8.002596    0.000000    0.000086
        5.407176    0.000000    0.000064
        7.624291    0.000000    0.000077
       90.000000    0.000000    0.000000
      101.915840    0.000000    0.000775
       90.000000    0.000000    0.000000
 => Preferred orientation: 
         0.000000    0.000000    0.000000
         0.000000    0.000000    0.000000
 => Asymmetry parameters: 
         0.068266    0.000000    0.002189
         0.023277    0.000000    0.000532
         0.000000    0.000000    0.000000
         0.000000    0.000000    0.000000
 => X and Y parameters: 
         0.000775    0.000000    0.000328
         0.000000    0.000000    0.000000
 => Strain parameters: 
         0.000000    0.000000    0.000000
         0.000000    0.000000    0.000000
         0.000000    0.000000    0.000000
 => Size   parameters (G,L): 
         0.000000    0.000000    0.000000
         0.000000    0.000000    0.000000

 ==> GLOBAL PARAMETERS FOR PATTERN#  1


 => Zero-point:     0.0481    0.0000    0.0005

 => Cos( theta)-shift parameter :   0.0000  0.0000  0.0000
 => Sin(2theta)-shift parameter :   0.0000  0.0000  0.0000

 ==> RELIABILITY FACTORS WITH ALL NON-EXCLUDED POINTS FOR PATTERN:  1

 => R-Factors:   2.80      4.32     Chi2:  22.3     DW-Stat.:  0.1767   Patt#:  1
 => Expected :           0.914                                1.9440
 => Deviance : 0.225E+06     Dev*:   23.51    
 => GoF-index:  4.7         Sqrt(Residual/N)
 => N-P+C:  9553

 =>    SumYdif       SumYobs      SumYcal      SumwYobsSQ     Residual    Condition
     0.3205E+07    0.1143E+09    0.1141E+09    0.1143E+09    0.2128E+06    0.6555E+12


 => Conventional Rietveld Rp,Rwp,Re and Chi2:   11.6      11.5      2.44      22.27    
 => (Values obtained using Ynet, but true sigma(y))
 =>  SumYnet, Sum(w Ynet**2):     0.2772E+08    0.1609E+08

 => N-sigma of the GoF:     1470.195

 ==> RELIABILITY FACTORS FOR POINTS WITH BRAGG CONTRIBUTIONS FOR PATTERN:  1

 => R-Factors:   3.17      4.71     Chi2:  24.4     DW-Stat.:  0.1800   Patt#:
 => Expected :           0.953                                1.9413
 => Deviance : 0.221E+06     Dev*:   25.75    
 => GoF-index:  4.9         Sqrt(Residual/N)
 => N-P+C:  8569

 =>    SumYdif       SumYobs      SumYcal      SumwYobsSQ     Residual    Condition
     0.2990E+07    0.9430E+08    0.9417E+08    0.9430E+08    0.2089E+06    0.6555E+12


 => Conventional Rietveld Rp,Rwp,Re and Chi2:   10.8      11.4      2.31      24.38    
 => (Values obtained using Ynet, but true sigma(y))
 =>  SumYnet, Sum(w Ynet**2):     0.2767E+08    0.1609E+08

 => N-sigma of the GoF:     1530.327

 => Global user-weigthed Chi2 (Bragg contrib.):   24.8    

 => ---------> Pattern#  1
 => Phase:  1
 =>    Bragg R-factor:  6.19    
 =>    RF-factor     :  5.15    

 --------------------------------------------------------------------------------------------------------------
 Pattern#  1 Phase No.:   1 Phase name: #(C) 2021 by FIZ Karlsruhe - L
 --------------------------------------------------------------------------------------------------------------

   No.  Code     H   K   L  Mult      Hw      ETA/M    2theta/TOF     Icalc       Iobs      Sigma     StrFactor^2    d-hkl       CORR

      1   1      1   0   0     2  0.085269  0.600329      11.291    12539.1    12066.5     17.119       4147.1714  7.830156      1.000000
      2   1      1   1   0     4  0.083615  0.607028      19.939    24579.1    24407.8     18.578      12951.4453  4.449378      1.000000
      3   1      0   1   1     4  0.083611  0.607282      20.267       95.1      134.6      4.792         51.8130  4.378076      1.000000
      4   1     -1   1   1     4  0.083667  0.608632      22.009       70.9      177.8      9.340         45.7987  4.035270      1.000000
      5   1      2   0   0     2  0.083724  0.609162      22.694     3765.8     4046.7     11.207       5188.3726  3.915078      1.000000
      6   1      0   0   2     2  0.083863  0.610047      23.836     8480.4     8071.6     11.636      12939.9697  3.730001      1.000000
      7   1     -1   0   2     2  0.083919  0.610328      24.198    11744.6    11317.8     12.556      18499.5586  3.674908      1.000000
      8   1      1   1   1     4  0.083961  0.610520      24.447       30.7       42.7      3.545         24.6744  3.638140      1.000000
      9   1      2   1   0     4  0.084885  0.613363      28.116    24391.2    25343.1     18.300      26336.9492  3.171116      1.000000
     10   1      1   0   2     2  0.085026  0.613683      28.529      272.1      305.6      1.941        605.9548  3.126148      1.000000
     11   1     -2   1   1     4  0.085073  0.613787      28.664      102.5       99.4      0.970        115.2177  3.111759      1.000000
     12   1      0   1   2     4  0.085217  0.614093      29.059    13053.3    12992.1     12.733      15112.3340  3.070342      1.000000
     13   1     -1   1   2     4  0.085332  0.614328      29.361     1346.2     2113.3      4.520       1593.3082  3.039394      1.000000
     14   1     -2   0   2     2  0.085363  0.614391      29.443     1796.9     2311.3      5.313       4278.5103  3.031158      1.000000
     15   1      2   1   1     4  0.086731  0.616718      32.446       66.2       10.6      8.371         96.9839  2.757100      1.000000
     16   1      1   1   2     4  0.087065  0.617202      33.072     5100.7     4694.6      7.909       7786.7622  2.706388      1.000000
     17   1      0   2   0     2  0.087084  0.617229      33.107     3184.4     2959.7      4.342       9742.9629  2.703588      1.000000
     18   1     -2   1   2     4  0.087519  0.617824      33.875     3716.1     3589.4      8.169       5974.7881  2.644049      1.000000
     19   1      3   0   0     2  0.087789  0.618176      34.330     1056.0     1139.0      5.550       3494.3630  2.610052      1.000000
     20   1      1   2   0     4  0.088258  0.618762      35.085     1832.0     1918.1      7.634       3177.1748  2.555543      1.000000
     21   1      0   2   1     4  0.088383  0.618913      35.281      470.0      370.3      3.515        824.9418  2.541813      1.000000
     22   1     -1   2   1     4  0.089101  0.619745      36.355       22.7       16.7      0.984         42.5357  2.469173      1.000000
     23   1      2   0   2     2  0.089210  0.619867      36.512     1196.1     1122.3      8.693       4524.1870  2.458893      1.000000
     24   1     -3   0   2     2  0.090098  0.620815      37.735      434.5      375.4      3.872       1766.1505  2.381961      1.000000
     25   1     -3   1   1     4  0.090224  0.620944      37.902     1817.3     1858.2      5.684       3728.9216  2.371861      1.000000
     26   1      1   2   1     4  0.090258  0.620978      37.946     1030.1     1105.5      3.150       2119.0576  2.369170      1.000000
     27   1      3   1   0     4  0.090498  0.621220      38.259       20.4       26.7      0.864         42.6675  2.350539      1.000000
     28   1     -1   1   3     4  0.091366  0.622063      39.347     1648.4     1639.4      9.041       3671.6533  2.287996      1.000000
     29   1      0   1   3     4  0.091802  0.622468      39.870        5.4        7.5      0.682         12.3616  2.259214      1.000000
     30   1      2   1   2     4  0.092132  0.622769      40.258      364.6      328.9      4.654        854.1216  2.238324      1.000000
     31   1      2   2   0     4  0.092356  0.622968      40.515      987.1     1012.6      5.235       2344.3223  2.224689      1.000000
     32   1     -2   2   1     4  0.092707  0.623278      40.914       17.1       10.4      0.832         41.4718  2.203899      1.000000
     33   1      0   2   2     4  0.092967  0.623502      41.205      668.1      646.9      4.231       1647.3070  2.189038      1.000000
     34   1     -3   1   2     4  0.093132  0.623644      41.387     1847.5     1794.3      4.843       4598.8906  2.179828      1.000000
     35   1     -1   2   2     4  0.093170  0.623676      41.428     1163.0     1164.5      3.149       2902.1301  2.177738      1.000000
     36   1     -2   1   3     4  0.093917  0.624299      42.233        9.0        9.6      1.785         23.3342  2.138106      1.000000
     37   1      3   1   1     4  0.094054  0.624410      42.377       61.8        0.0      4.902        162.0306  2.131176      1.000000
     38   1      1   1   3     4  0.095349  0.625434      43.699      160.1      139.5      3.772        449.4696  2.069717      1.000000
     39   1      2   2   1     4  0.095421  0.625489      43.769      393.2      405.5      5.396       1107.8282  2.066544      1.000000
     40   1      1   2   2     4  0.095918  0.625866      44.256      112.7       71.1      3.554        325.6145  2.044929      1.000000
     41   1     -2   2   2     4  0.096578  0.626355      44.887     2869.9     3108.0      9.450       8553.7061  2.017635      1.000000
     42   1      4   0   0     2  0.098166  0.627484      46.344     2260.2     2384.4      8.781      14469.6621  1.957539      1.000000
     43   1      3   0   2     2  0.098178  0.627493      46.356      300.7      321.2      1.129       1926.2229  1.957085      1.000000
     44   1     -1   0   4     2  0.099722  0.628533      47.698     2945.4     2889.7      7.867      20103.7891  1.905073      1.000000
     45   1     -4   0   2     2  0.099803  0.628586      47.767     1147.0     1100.6      2.592       7854.4321  1.902492      1.000000
     46   1     -3   1   3     4  0.100108  0.628785      48.024      112.4      106.2      1.269        389.3693  1.892903      1.000000
     47   1     -3   2   1     4  0.100247  0.628876      48.141        2.3        2.4      0.035          8.0466  1.888600      1.000000
     48   1      3   2   0     4  0.100601  0.629104      48.436     4360.5     4568.1      8.442      15403.8291  1.877782      1.000000
     49   1     -4   1   1     4  0.100739  0.629192      48.550       55.7       61.5      0.134        197.6131  1.873643      1.000000
     50   1      0   0   4     2  0.101031  0.629378      48.789      432.2      734.2      3.504       3102.9993  1.865001      1.000000
     51   1     -1   2   3     4  0.101712  0.629805      49.341      203.3      220.2      1.654        748.6056  1.845432      1.000000
     52   1      4   1   0     4  0.101884  0.629912      49.478     2551.1     2668.7      5.796       9450.8838  1.840632      1.000000
     53   1      3   1   2     4  0.101897  0.629920      49.489      144.7      150.8      0.311        536.2366  1.840255      1.000000
     54   1     -2   0   4     2  0.101998  0.629983      49.569     1596.5     1640.6      3.215      11877.7139  1.837454      1.000000
     55   1      0   2   3     4  0.102261  0.630144      49.778        8.3        7.6      0.066         31.2690  1.830230      1.000000
     56   1      2   2   2     4  0.102676  0.630397      50.105     6083.1     5542.0      9.189      23178.2383  1.819070      1.000000
     57   1      2   1   3     4  0.102832  0.630492      50.227       13.0       12.0      0.026         49.8087  1.814943      1.000000
     58   1     -1   1   4     4  0.103535  0.630912      50.769      874.0      811.8      4.015       3430.0652  1.796814      1.000000
     59   1     -4   1   2     4  0.103621  0.630963      50.835      492.9      451.2      1.959       1940.0114  1.794648      1.000000
     60   1     -3   2   2     4  0.103917  0.631137      51.060     1225.2     1266.7      4.689       4870.5981  1.787251      1.000000

   No.  Code     H   K   L  Mult      Hw      ETA/M    2theta/TOF     Icalc       Iobs      Sigma     StrFactor^2    d-hkl       CORR

     61   1     -2   2   3     4  0.104878  0.631696      51.782        4.5        4.6      0.014         18.6342  1.764037      1.000000
     62   1      0   1   4     4  0.104919  0.631720      51.812     3328.4     3389.5      8.011      13668.8262  1.763075      1.000000
     63   1      3   2   1     4  0.105045  0.631792      51.905        3.6        3.6      0.009         14.9912  1.760139      1.000000
     64   1      1   3   0     4  0.105203  0.631882      52.022      887.4      847.2      2.751       3677.7351  1.756459      1.000000
     65   1      0   3   1     4  0.105398  0.631993      52.165      516.6      483.5      2.288       2154.1541  1.751982      1.000000
     66   1     -2   1   4     4  0.105939  0.632299      52.559        1.2        0.7      0.033          5.1056  1.739748      1.000000
     67   1      1   0   4     2  0.106141  0.632411      52.705      851.3      728.6      5.373       7263.6431  1.735288      1.000000
     68   1     -1   3   1     4  0.106490  0.632606      52.956        4.8        3.2      0.163         20.5019  1.727652      1.000000
     69   1      1   2   3     4  0.106611  0.632673      53.042       39.7       28.7      1.902        171.6292  1.725037      1.000000
     70   1      4   1   1     4  0.107253  0.633025      53.497       87.1       62.3      4.302        384.2446  1.711434      1.000000
     71   1      1   3   1     4  0.108189  0.633532      54.151       48.3        5.7      4.345        219.0067  1.692312      1.000000
     72   1     -3   0   4     2  0.108224  0.633551      54.175       14.3        2.2      1.216        129.4094  1.691612      1.000000
     73   1      1   1   4     4  0.110291  0.634635      55.575      950.9      951.4      8.349       4566.4834  1.652287      1.000000
     74   1     -4   1   3     4  0.111008  0.635001      56.048      347.7      354.7      1.567       1701.8582  1.639449      1.000000
     75   1      2   3   0     4  0.111135  0.635065      56.131     2967.0     2866.0      6.623      14566.7529  1.637225      1.000000
     76   1     -2   3   1     4  0.111616  0.635308      56.444      342.1      339.8      2.310       1700.5734  1.628885      1.000000
     77   1      0   3   2     4  0.111969  0.635485      56.672     1428.9     1365.3      4.796       7167.7812  1.622857      1.000000
     78   1     -3   2   3     4  0.112222  0.635611      56.835       52.9       49.2      0.205        267.0982  1.618604      1.000000
     79   1     -1   3   2     4  0.112244  0.635622      56.849       96.7       89.5      0.373        488.4952  1.618237      1.000000
     80   1     -3   1   4     4  0.112471  0.635734      56.994     2393.6     2094.5      5.676      12157.9014  1.614451      1.000000
     81   1     -4   2   1     4  0.112954  0.635973      57.302      354.2      368.6      2.823       1820.7834  1.606512      1.000000
     82   1      4   0   2     2  0.113201  0.636093      57.458       19.7       23.0      0.283        203.9954  1.602526      1.000000
     83   1      4   2   0     4  0.114277  0.636615      58.131     1347.8     1709.2      4.597       7151.8716  1.585558      1.000000
     84   1      3   2   2     4  0.114293  0.636623      58.141     1159.5     1441.4      3.776       6153.5884  1.585316      1.000000
     85   1      2   3   1     4  0.115236  0.637073      58.722        1.8        1.7      0.056          9.8882  1.571015      1.000000
     86   1      2   2   3     4  0.115369  0.637135      58.802       68.7       75.3      1.365        373.6132  1.569048      1.000000
     87   1      3   1   3     4  0.115389  0.637144      58.814        2.4        2.7      0.045         13.1197  1.568755      1.000000
     88   1      5   0   0     2  0.115573  0.637231      58.927      130.4      155.5      1.364       1426.0081  1.566031      1.000000
     89   1     -5   0   2     2  0.115728  0.637304      59.021      226.7      268.8      1.300       2488.0498  1.563769      1.000000
     90   1      2   0   4     2  0.115775  0.637326      59.049      165.9      193.7      0.793       1821.8145  1.563074      1.000000
     91   1      1   3   2     4  0.115886  0.637379      59.117      978.4     1093.9      3.534       5387.1309  1.561456      1.000000
     92   1     -1   2   4     4  0.116175  0.637513      59.291      971.8      987.0      2.316       5386.0693  1.557290      1.000000
     93   1     -4   2   2     4  0.116273  0.637559      59.350     1647.4     1598.4      3.653       9149.1426  1.555879      1.000000
     94   1     -2   3   2     4  0.116743  0.637777      59.631     1966.4     1967.7      5.132      11033.2510  1.549202      1.000000
     95   1      4   1   2     4  0.117663  0.638199      60.176     2194.4     2201.0      6.331      12560.5479  1.536468      1.000000
     96   1      0   2   4     4  0.117758  0.638243      60.232      116.6      115.4      0.363        668.6350  1.535171      1.000000
     97   1     -5   1   1     4  0.117793  0.638259      60.253       62.7       62.0      0.212        360.0920  1.534690      1.000000
     98   1     -2   2   4     4  0.118921  0.638768      60.910     1333.3     1431.3      5.958       7837.9360  1.519697      1.000000
     99   1     -4   0   4     2  0.119238  0.638910      61.094      207.9      214.5      1.142       2459.8938  1.515579      1.000000
    100   1      5   1   0     4  0.120133  0.639306      61.605     1101.9     1181.1      4.192       6638.3921  1.504215      1.000000
    101   1     -5   1   2     4  0.120293  0.639377      61.696     1139.3     1151.4      3.034       6886.2202  1.502209      1.000000
    102   1      2   1   4     4  0.120343  0.639399      61.724      910.3      906.1      2.475       5507.4170  1.501593      1.000000
    103   1      4   2   1     4  0.120413  0.639430      61.764       40.5       39.5      0.125        245.3149  1.500716      1.000000
    104   1     -3   3   1     4  0.121420  0.639868      62.331       12.4        0.0      0.953         76.8493  1.488439      1.000000
    105   1      3   3   0     4  0.121866  0.640061      62.579        1.6        0.0      0.297          9.8219  1.483126      1.000000
    106   1     -1   1   5     4  0.123221  0.640639      63.325       50.1       31.8      1.994        320.1523  1.467436      1.000000
    107   1     -1   3   3     4  0.123257  0.640654      63.345        1.5        1.0      0.056          9.6450  1.467031      1.000000
    108   1      1   2   4     4  0.123852  0.640904      63.668      981.3      876.4      4.406       6345.8242  1.460358      1.000000
    109   1      0   3   3     4  0.123942  0.640942      63.717      182.4      161.4      0.684       1181.0325  1.459359      1.000000
    110   1     -4   1   4     4  0.123944  0.640943      63.718      970.1      858.1      3.635       6282.8589  1.459338      1.000000
    111   1      2   3   2     4  0.124458  0.641158      63.995      127.6      105.7      1.435        834.2516  1.453682      1.000000
    112   1     -4   2   3     4  0.124661  0.641242      64.104        7.0        5.0      0.160         45.9468  1.451472      1.000000
    113   1     -2   1   5     4  0.125129  0.641436      64.354       10.1        5.2      0.659         66.6220  1.446435      1.000000
    114   1      0   1   5     4  0.125904  0.641754      64.765       19.6       20.9      0.256        131.4483  1.438253      1.000000
    115   1     -3   3   2     4  0.125996  0.641792      64.813      624.2      665.2      5.371       4190.9434  1.437289      1.000000
    116   1     -3   2   4     4  0.126310  0.641920      64.978       76.4       80.0      0.792        515.8968  1.434038      1.000000
    117   1     -2   3   3     4  0.127183  0.642273      65.435       58.6       45.1      2.514        401.4612  1.425133      1.000000
    118   1      3   3   1     4  0.127389  0.642356      65.541       41.2       30.1      1.386        283.2714  1.423075      1.000000
    119   1      5   1   1     4  0.127602  0.642441      65.652       71.9       44.9      1.926        495.6788  1.420945      1.000000
    120   1     -5   1   3     4  0.127943  0.642578      65.828       82.0       41.5      2.396        568.8007  1.417569      1.000000

   No.  Code     H   K   L  Mult      Hw      ETA/M    2theta/TOF     Icalc       Iobs      Sigma     StrFactor^2    d-hkl       CORR

    121   1      1   3   3     4  0.129314  0.643121      66.529       80.7       55.5      3.398        572.4058  1.404331      1.000000
    122   1      3   2   3     4  0.129590  0.643229      66.668      146.3      120.0      3.358       1042.0050  1.401727      1.000000
    123   1      3   0   4     2  0.131090  0.643811      67.420       74.2       77.1      4.522       1081.7037  1.387914      1.000000
    124   1     -3   1   5     4  0.131839  0.644099      67.791        8.1        6.1      1.309         59.6912  1.381217      1.000000
    125   1      4   2   2     4  0.132142  0.644214      67.940       44.1       51.7      3.358        326.6005  1.378550      1.000000
    126   1     -5   2   1     4  0.132288  0.644270      68.012        3.2        4.8      0.319         24.0366  1.377266      1.000000
    127   1      1   1   5     4  0.133474  0.644718      68.590       45.5       77.6      3.320        343.0438  1.367066      1.000000
    128   1      4   1   3     4  0.134478  0.645092      69.074       21.5       20.3      0.809        164.3303  1.358666      1.000000
    129   1      5   2   0     4  0.134910  0.645253      69.281      101.9       96.4      0.950        784.5063  1.355112      1.000000
    130   1     -5   2   2     4  0.135090  0.645319      69.367      138.5      139.0      0.631       1069.3120  1.353645      1.000000
    131   1      2   2   4     4  0.135146  0.645340      69.393     1147.3     1160.2      4.497       8861.2275  1.353194      1.000000
    132   1      0   4   0     2  0.135319  0.645403      69.475      685.4      676.1      2.377      10612.0137  1.351794      1.000000
    133   1      5   0   2     2  0.135790  0.645577      69.699      279.6      292.7      1.389       4356.3242  1.348001      1.000000
    134   1     -3   3   3     4  0.136156  0.645711      69.872        9.9        9.7      0.043         77.3427  1.345090      1.000000
    135   1      3   1   4     4  0.136252  0.645745      69.917      810.6      791.9      2.849       6354.2104  1.344335      1.000000
    136   1     -5   0   4     2  0.136335  0.645775      69.956      740.2      709.2      2.586      11617.7412  1.343683      1.000000
    137   1     -4   3   1     4  0.137046  0.646034      70.289        1.6        1.3      0.039         12.3453  1.338127      1.000000
    138   1      1   4   0     4  0.137833  0.646317      70.655      109.2       94.8      2.559        874.0703  1.332089      1.000000
    139   1      0   4   1     4  0.138091  0.646410      70.775       79.0       80.6      1.631        633.9022  1.330133      1.000000
    140   1     -1   2   5     4  0.138370  0.646509      70.903       11.7       11.7      0.208         93.9705  1.328036      1.000000
    141   1      4   3   0     4  0.138649  0.646609      71.032      225.9      234.5      2.222       1825.9073  1.325945      1.000000
    142   1      3   3   2     4  0.138668  0.646616      71.041      172.7      180.5      1.705       1396.2439  1.325803      1.000000
    143   1     -4   2   4     4  0.139179  0.646797      71.275       81.9       98.4      1.175        666.7036  1.322025      1.000000
    144   1     -6   0   2     2  0.139500  0.646911      71.421       12.8       19.9      0.287        209.6883  1.319669      1.000000
    145   1     -1   4   1     4  0.139538  0.646924      71.439       81.8      129.6      1.869        668.2428  1.319391      1.000000
    146   1      2   3   3     4  0.139972  0.647077      71.636        0.3        0.7      0.015          2.7240  1.316244      1.000000
    147   1     -2   2   5     4  0.140506  0.647264      71.878        4.4        7.4      0.249         36.5789  1.312409      1.000000
    148   1     -1   3   4     4  0.140948  0.647418      72.076      265.6      284.8      3.003       2208.1711  1.309279      1.000000
    149   1     -4   3   2     4  0.141067  0.647460      72.130       65.0       68.2      0.564        541.2622  1.308441      1.000000
    150   1      5   1   2     4  0.141134  0.647483      72.160      176.0      184.5      1.454       1465.9703  1.307969      1.000000
    151   1      0   2   5     4  0.141374  0.647566      72.267       83.0       93.1      0.557        693.5264  1.306288      1.000000
    152   1      6   0   0     2  0.141555  0.647629      72.348      532.7      614.7      2.888       8920.7695  1.305026      1.000000
    153   1     -5   1   4     4  0.141699  0.647679      72.413       88.9      104.2      0.570        745.3357  1.304023      1.000000
    154   1      1   4   1     4  0.141782  0.647708      72.450       79.9       94.2      0.592        670.9307  1.303447      1.000000
    155   1      0   3   4     4  0.142863  0.648079      72.929      338.1      341.8      4.019       2873.2878  1.296052      1.000000
    156   1     -6   1   1     4  0.143121  0.648167      73.043       38.0       35.0      0.571        324.1176  1.294319      1.000000
    157   1      5   2   1     4  0.143276  0.648220      73.111       11.9       11.6      0.189        101.8304  1.293280      1.000000
    158   1     -5   2   3     4  0.143658  0.648350      73.279        0.6        0.5      0.021          4.8599  1.290733      1.000000
    159   1     -4   1   5     4  0.144105  0.648501      73.474      128.6      145.0      2.991       1107.5920  1.287780      1.000000
    160   1     -2   3   4     4  0.144270  0.648557      73.546       15.3       17.1      0.390        131.9550  1.286701      1.000000
    161   1     -6   1   2     4  0.144988  0.648798      73.858      659.1      689.5      4.791       5733.5005  1.282039      1.000000
    162   1      2   4   0     4  0.145655  0.649021      74.146       84.9       95.7      1.124        743.5189  1.277772      1.000000
    163   1      4   3   1     4  0.146075  0.649161      74.326       45.6       46.7      0.781        401.4055  1.275119      1.000000
    164   1     -2   4   1     4  0.146286  0.649231      74.416      133.2      130.8      1.765       1174.4086  1.273795      1.000000
    165   1      0   4   2     4  0.146749  0.649384      74.614      354.3      364.0      2.390       3138.8425  1.270907      1.000000
    166   1      2   1   5     4  0.146790  0.649398      74.631       48.9       50.1      0.306        433.2900  1.270656      1.000000
    167   1     -1   0   6     2  0.147024  0.649475      74.731        2.0        2.0      0.009         35.3030  1.269209      1.000000
    168   1     -1   4   2     4  0.147109  0.649503      74.767      777.5      777.5      3.341       6913.3218  1.268684      1.000000
    169   1      6   1   0     4  0.147123  0.649507      74.773      217.3      217.2      0.936       1932.1102  1.268601      1.000000
    170   1     -3   2   5     4  0.148024  0.649803      75.154       62.1       59.5      1.140        556.9833  1.263111      1.000000
    171   1     -2   0   6     2  0.148108  0.649830      75.190       55.7       52.4      1.213        999.5682  1.262602      1.000000
    172   1      1   2   5     4  0.149857  0.650396      75.920       30.0       25.5      1.518        274.1303  1.252261      1.000000
    173   1      1   3   4     4  0.150234  0.650517      76.076      220.7      181.5      4.000       2022.8414  1.250084      1.000000
    174   1      4   2   3     4  0.150984  0.650756      76.385        0.0        0.0      0.001          0.4083  1.245795      1.000000
    175   1      2   4   1     4  0.151029  0.650770      76.403       91.5       69.4      1.650        844.8972  1.245542      1.000000
    176   1     -4   3   3     4  0.151213  0.650829      76.479       13.8       12.3      0.241        127.6773  1.244497      1.000000
    177   1      0   0   6     2  0.151420  0.650894      76.563      165.9      171.7      2.548       3074.7505  1.243334      1.000000
    178   1      1   4   2     4  0.151879  0.651040      76.751       29.6       31.5      0.571        275.5727  1.240761      1.000000
    179   1     -1   1   6     4  0.152810  0.651332      77.129      802.2      771.5      3.964       7525.5352  1.235626      1.000000
    180   1     -6   1   3     4  0.152959  0.651379      77.189        8.2        7.4      0.032         77.0387  1.234813      1.000000

   No.  Code     H   K   L  Mult      Hw      ETA/M    2theta/TOF     Icalc       Iobs      Sigma     StrFactor^2    d-hkl       CORR

    181   1      3   2   4     4  0.152976  0.651384      77.196       14.5       13.1      0.055        136.4463  1.234720      1.000000
    182   1     -2   4   2     4  0.153001  0.651392      77.206      190.6      170.4      0.702       1791.1908  1.234587      1.000000
    183   1     -3   3   4     4  0.153209  0.651457      77.289      959.1      861.2      3.205       9027.8037  1.233455      1.000000
    184   1     -2   1   6     4  0.153939  0.651684      77.583      128.8      132.6      0.645       1219.7761  1.229527      1.000000
    185   1      4   0   4     2  0.153954  0.651688      77.589      483.6      498.5      2.482       9161.2148  1.229446      1.000000
    186   1     -3   0   6     2  0.154799  0.651950      77.926      331.2      303.6      3.090       6320.4395  1.224969      1.000000
    187   1      3   3   3     4  0.157186  0.652678      78.865        3.2        2.7      0.188         30.9632  1.212713      1.000000
    188   1      0   1   6     4  0.157386  0.652738      78.943       78.5       80.8      2.683        764.0743  1.211713      1.000000
    189   1      6   1   1     4  0.157505  0.652774      78.990       39.2       45.3      1.253        381.7057  1.211116      1.000000
    190   1      5   2   2     4  0.158467  0.653062      79.362       75.0      114.6      1.762        736.5172  1.206365      1.000000
    191   1     -5   2   4     4  0.159104  0.653252      79.607      757.0      739.6      4.578       7468.5376  1.203267      1.000000
    192   1     -3   4   1     4  0.159124  0.653258      79.615       70.8       69.1      0.421        698.6750  1.203167      1.000000
    193   1      3   4   0     4  0.159709  0.653432      79.839      157.7      154.5      0.946       1562.3423  1.200356      1.000000
    194   1      4   1   4     4  0.160025  0.653525      79.960      167.9      177.4      0.986       1667.4120  1.198848      1.000000
    195   1      4   3   2     4  0.160286  0.653602      80.059      585.0      608.7      3.172       5821.5674  1.197611      1.000000
    196   1     -5   3   1     4  0.160464  0.653655      80.127       36.2       37.9      0.238        360.6592  1.196769      1.000000
    197   1     -6   2   1     4  0.160706  0.653726      80.218        9.6        9.9      0.077         96.1312  1.195631      1.000000
    198   1     -3   1   6     4  0.160906  0.653784      80.294       54.7       54.7      0.475        546.9920  1.194695      1.000000
    199   1     -1   4   3     4  0.161534  0.653968      80.531       51.4       49.5      0.667        516.2310  1.191775      1.000000
    200   1     -6   0   4     2  0.161706  0.654018      80.596       86.7       82.1      0.932       1742.3862  1.190981      1.000000
    201   1      1   0   6     2  0.161817  0.654050      80.637      205.5      193.1      2.230       4133.7085  1.190469      1.000000
    202   1     -4   2   5     4  0.161817  0.654050      80.637       11.3       10.6      0.122        113.4453  1.190470      1.000000
    203   1      0   4   3     4  0.162433  0.654229      80.868       10.6       10.1      0.154        107.0204  1.187650      1.000000
    204   1      5   1   3     4  0.162573  0.654270      80.921        5.8        5.5      0.086         59.0390  1.187016      1.000000
    205   1     -6   2   2     4  0.162813  0.654339      81.010        4.7        4.5      0.060         47.5354  1.185931      1.000000
    206   1      2   4   2     4  0.163111  0.654425      81.121      511.2      518.4      3.926       5186.5264  1.184585      1.000000
    207   1     -5   1   5     4  0.163446  0.654522      81.246       18.6       18.7      0.144        189.2948  1.183085      1.000000
    208   1      5   3   0     4  0.163657  0.654582      81.324      203.4      203.4      1.274       2071.3865  1.182147      1.000000
    209   1     -5   3   2     4  0.163876  0.654645      81.405      198.3      209.4      1.169       2022.0586  1.181173      1.000000
    210   1      2   3   4     4  0.163944  0.654664      81.430      216.7      233.3      1.380       2210.2444  1.180873      1.000000
    211   1      2   2   5     4  0.164848  0.654922      81.763        6.8        7.9      0.070         69.6204  1.176903      1.000000
