Repository: ozakary/data-NaMO2F2

# Supporting Data for “Different Magnitudes of Second-Order Jahn-Teller Effect in Isostructural NaMO<sub>2</sub>F<sub>2</sub> (M = Nb<sup>5+</sup>, Ta<sup>5+</sup>) Oxyfluorides”
**Author:** Ouail Zakary  
**ORCID:** [0000-0002-7793-3306](https://orcid.org/0000-0002-7793-3306)  
**E-mail:** [Ouail.Zakary@oulu.fi](mailto:Ouail.Zakary@oulu.fi)  
**Website:** [Ouail_Zakary.html](https://cc.oulu.fi/~nmrwww/members/Ouail_Zakary.html)

This is the Supporting Dataset for the manuscript “Different Magnitudes of Second-Order Jahn-Teller Effect in Isostructural NaMO<sub>2</sub>F<sub>2</sub> (M = Nb<sup>5+</sup>, Ta<sup>5+</sup>) Oxyfluorides”. DOI: TBA

The dataset comprises the following sections:

1. Powder X-ray diffraction data. ([directory](./powder_X-ray_diffraction/))
2. First principle calculation data. ([directory](./first_principle_calculations/))
3. Python scripts and raw numerical data for all figures included in the main manuscript and the Supporting Information. (directory)

# Powder X-Ray Diffraction Data for NaMO<sub>2</sub>F<sub>2</sub> (M = Nb<sup>5+</sup>, Ta<sup>5+</sup>)

**Author:** Ouail Zakary  
**ORCID:** [0000-0002-7793-3306](https://orcid.org/0000-0002-7793-3306)  
**E-mail:** [Ouail.Zakary@oulu.fi](mailto:Ouail.Zakary@oulu.fi)  
**Website:** [Ouail Zakary - webpage](https://cc.oulu.fi/~nmrwww/members/Ouail_Zakary.html)

This repository contains datasets of **Powder X-Ray Diffraction (PXRD)** data for the compounds NaNbO<sub>2</sub>F<sub>2</sub> and NaTaO<sub>2</sub>F<sub>2</sub>, recorded under both room temperature (RT) and variable temperature conditions.

## Overview of the Data

The dataset is organized into two main families of experiments:

1. **Room Temperature PXRD Data:**  
   **Folder:** `./room_temperature_experiments`
   - **NaNbO<sub>2</sub>F<sub>2</sub> Data:**  
     - [Raw Data](./room_temperature_experiments/NaNbO2F2/raw_data/)
     - [Rietveld Refinement Data](./room_temperature_experiments/NaNbO2F2/Rietveld_refinement/)
   - **NaTaO<sub>2</sub>F<sub>2</sub> Data:**  
     - [Raw Data](./room_temperature_experiments/NaTaO2F2/raw_data/)
     - [Rietveld Refinement Data](./room_temperature_experiments/NaTaO2F2/Rietveld_refinement/)

2. **Variable Temperature PXRD Data:**  
   **Folder:** `./variable-temperature_experiments`
   - **NaNbO<sub>2</sub>F<sub>2</sub> Data:**  
     - [Raw Data](./variable-temperature_experiments/NaNbO2F2/raw_data/)
     - [Rietveld Refinement Data](./variable-temperature_experiments/NaNbO2F2/Rietveld_refinement/)
   - **NaTaO<sub>2</sub>F<sub>2</sub> Data:**  
     - [Raw Data](./variable-temperature_experiments/NaTaO2F2/raw_data/)
     - [Rietveld Refinement Data](./variable-temperature_experiments/NaTaO2F2/Rietveld_refinement/)

## Methods

### PXRD Data Collection

Both RT and temperature-controlled PXRD patterns were recorded using a **PANalytical θ/θ Bragg–Brentano EMPYREAN** diffractometer (CuKα<sub>1+2</sub> radiations) equipped with a **PIXcel1D detector**. The collection methods are as follows:

- **Room Temperature PXRD Patterns:**  
  - **2θ Range:** 5° to 135°  
  - **Step Size:** 0.0131°  
  - **Total Acquisition Time:** Approximately 7h 30m  
  - **Sample Preparation:** Raw powders were dusted through a 63 μm sieve on a glass holder to minimize preferential grain orientation.

- **Temperature-Controlled PXRD Patterns:**  
  - **Temperature Range:** RT to 300°C using a **HTK 900 Anton Paar furnace attachment**  
  - **Sample Holder:** Glass ceramic Macor  
  - **Data Collection Intervals:** 20°C (25–220°C) and 10°C (220–300°C) increments with a heating rate of 5°C/min  
  - **Temperature Stabilization:** 20 minutes before each measurement  
  - **2θ Range:** 10° to 100°  
  - **Step Size:** 0.0131°  
  - **Total Acquisition Time:** 3 hours for each pattern.

### Rietveld Refinement

The **Rietveld refinement method** was employed for both the RT and temperature-controlled PXRD data using the **FullProf** software.

## Directory Structure

The following directories contain the datasets:

- **Room Temperature PXRD Data:**
  - [NaNbO<sub>2</sub>F<sub>2</sub> Raw Data](./room_temperature_experiments/NaNbO2F2/raw_data/)
  - [NaNbO<sub>2</sub>F<sub>2</sub> Rietveld Refinement Data](./room_temperature_experiments/NaNbO2F2/Rietveld_refinement/)
  - [NaTaO<sub>2</sub>F<sub>2</sub> Raw Data](./room_temperature_experiments/NaTaO2F2/raw_data/)

File: powder_X-ray_diffraction/room_temperature_experiments/NaTaO2F2/Rietveld_refinment/NaTaO2F2.out (part 1 of 4)


        **********************************************************
        ** PROGRAM FullProf.2k (Version 7.30 - Mar2020-ILL JRC) **
        **********************************************************
                       M U L T I -- P A T T E R N                 
            Rietveld, Profile Matching & Integrated Intensity     
                 Refinement of X-ray and/or Neutron Data


    Date: 26/01/2023  Time: 10:44:51.770                              

 => PCR file code: NaTaO2F2
 => DAT file code: NaTaO2F2.dat         -> Relative contribution: 1.0000                                                            

 ==> CONDITIONS OF THIS RUN FOR PATTERN No.:  1

 => Global Refinement of X-ray powder diffraction data                                                                              
 => Global Refinement of X-ray powder diffraction data                                                                              
    Bragg-Brentano(X-rays) or Debye-Scherrer geometry(Neutrons)
 => Title: #(C) 2021 by FIZ Karlsruhe - Leibniz Institute for Information Infrastructure.  All rights reserved.

 => Number of phases:    1
 => Number of excluded regions:    0
 => Number of scattering factors supplied:    0
 => Conventional weights: w=1.0/Variance(yobs)
 => Asymmetry correction as in J.Appl.Cryst. 26,128(1993)
 => Background linearly interpolated between the   21 points given
 => The    5th default profile function was selected
 => Pseudo-Voigt function (ETA variable)
                 X-parameter correspond to: ETA=ETA0+X*2theta
                       pV(x)= ETA*L(x)+(1-ETA)*G(x)

 ==> INPUT/OUTPUT OPTIONS:

 => Generate file *.PRF for plot
 => Output Integrated Intensities
 => Generate new input file *.PCR

 => X-Y type of data: 2theta/TOF/E(Kev) Intens sigma for pattern:  1
 => Plot pattern at each cycle
 => Wavelengths:  1.54056 1.54439
 => Alpha2/Alpha1 ratio:   0.5000
 => Cos(Monochromator angle)=   0.9100
 => Asymmetry correction for angles lower than   90.000 degrees
 => Absorption correction (AC), muR-eff =   0.0000  0.0000
 => Base of peaks: 2.0*HW*    8.00

 => Number of cycles:   33
 => Relaxation factors ==>    for coordinates:  1.00
 => for anisotropic temperature factors:  1.00
 => for halfwidth/strain/size parameters:  1.00
 => for lattice constants and propagation vectors:  1.00
 => EPS-value for convergence:    0.1
 => Background ==> 
    Position   Intensity
        5.64    23575.77        0.00
        8.14    23195.52        0.00
       10.73    18544.07        0.00
       13.31    14323.22        0.00
       15.66    12600.49        0.00
       19.06    10655.24        0.00
       23.41     9473.22        0.00
       31.68     7767.45        0.00
       38.99     6722.58        0.00
       46.98     6730.59        0.00
       54.43     7019.11        0.00
       62.22     6517.11        0.00
       66.62     6042.99        0.00
       75.55     6235.32        0.00
       85.23     6126.41        0.00
       94.25     6180.61        0.00
      102.94     6014.56        0.00
      112.02     6109.65        0.00
      119.62     6738.57        0.00
      126.14     7094.13        0.00

      134.39     7456.18        0.00

 
 => Number of Least-Squares parameters varied:    35

 =>--------------------------->
 =>------->  PATTERN number:  1
 =>--------------------------->
 => Global parameters and codes ==>
 => Zero-point:     0.1083   11.0000
 => Displacement peak-shift parameter and code:     0.00    0.00
 => Transparency peak-shift parameter and code:     0.00    0.00

 => Reading Intensity data  =>>

 -> No recognizable heading in input data file X,Y,sigma
    First 6 lines are considered as COMMENTS (except for TSAMP keyword)
 -> COMMENT: 5.0299	24080.0000                                                                                                                   
 -> COMMENT: 5.0430	23945.0000                                                                                                                   
 -> COMMENT: 5.0562	24217.0000                                                                                                                   
 -> COMMENT: 5.0693	23625.0000                                                                                                                   
 -> COMMENT: 5.0824	23859.0000                                                                                                                   
 -> COMMENT: 5.0955	24053.0000                                                                                                                   
 ==> Angular range, step and number of points:
     2Thmin:       5.108700  2Thmax:     134.993393  Step:       0.013132  No. of points:   9893
 --------------------------------------------------------------------------------
 => Phase  No. 1
      #(C) 2021 by FIZ Karlsruhe - Leibniz Institute for Information Infrast
 --------------------------------------------------------------------------------
 =>-------> Pattern#  1
 => Crystal Structure Refinement
 => Preferred orientation vector:   0.0000  0.0000  1.0000

 =>-------> Data for PHASE: 1
 => Number of atoms:    6
 => Number of distance  constraints:    0
 => Number of angle     constraints:    0

 => Symmetry information on space group: P 1 21/c 1          
 -> The multiplicity of the general position is:   4
 -> The space group is Centric (-1 at origin)   
 -> Lattice type  P: { 000 }                                       
 -> Reduced set of symmetry operators:

  No.  IT   Symmetry symbol    Rotation part     Associated Translation
   1: ( 1)   1            -->     ( x, y, z) + {  0.0000  0.0000  0.0000}
   2: ( 3)   2 ( 0, y, 0) -->     (-x, y,-z) + {  0.0000  0.5000  0.5000}


        Information on Space Group: 
        --------------------------- 

 =>   Number of Space group:  14
 =>  Hermann-Mauguin Symbol: P 1 21/c 1
 =>             Hall Symbol: -P 2ybc
 =>    Table Setting Choice: b1
 =>            Setting Type: IT (Generated from Hermann-Mauguin symbol)
 =>          Crystal System: Monoclinic
 =>              Laue Class: 2/m
 =>             Point Group: 2/m
 =>         Bravais Lattice: P
 =>          Lattice Symbol: mP
 =>  Reduced Number of S.O.:   2
 =>    General multiplicity:   4
 =>          Centrosymmetry: Centric (-1 at origin)
 =>  Generators (exc. -1&L):   1
 =>         Asymmetric unit:  0.000 <= x <=  1.000
                              0.000 <= y <=  0.250
                              0.000 <= z <=  1.000

 => List of S.O. without inversion and lattice centring translations
 => SYMM(  1): x,y,z                               => SYMM(  2): -x,y+1/2,-z+1/2


 => Initial parameters ==>
 Atom    Ntyp                  X         Y         Z         B         occ.         in  fin  Spc  Mult
                             B11       B22       B33       B12       B13       B23
 Na1    Na                 0.37654   0.79330   0.10912   1.09391   1.00000           0    0    0    4
                 Codes:  141.00000 151.00000 161.00000 321.00000   0.00000
 Ta1    Ta                 0.15807   0.25986   0.29814   0.47162   1.00000           0    0    0    4
                 Codes:  171.00000 181.00000 191.00000 331.00000   0.00000
 O1     O                  0.19864   0.15471   0.05339   1.50000   1.00000           0    0    0    4
                 Codes:  201.00000 211.00000 221.00000 341.00000   0.00000
 O2     O                  0.03677   0.55958   0.21577   1.50000   1.00000           0    0    0    4
                 Codes:  231.00000 241.00000 251.00000 341.00000   0.00000
 F1     F                  0.37669   0.47212   0.30349   1.50000   1.00000           0    0    0    4
                 Codes:  261.00000 271.00000 281.00000 351.00000   0.00000
 F2     F                  0.33055   0.98265   0.37625   1.50000   1.00000           0    0    0    4
                 Codes:  291.00000 301.00000 311.00000 351.00000   0.00000

 => IT IS ASSUMED THAT THE FIRST GIVEN SITE IS FULLY OCCUPIED 
    OR THE FIRST AND SECOND ATOMS ARE IN THE SAME SITE WITH TOTAL FULL OCCUPATION
  (If this is not the case, change the order of atoms to obtain correct values for the content of the unit cell)
    The given occupation factors have been obtained mutiplying m/M by   1.0000
      -> Atom: Na  ,  Chemical element: NA  Atomic Mass:    22.9898
      -> Atom: Ta  ,  Chemical element: TA  Atomic Mass:   180.9479
      -> Atom: O   ,  Chemical element: O   Atomic Mass:    15.9994
      -> Atom: O   ,  Chemical element: O   Atomic Mass:    15.9994
      -> Atom: F   ,  Chemical element: F   Atomic Mass:    18.9984
      -> Atom: F   ,  Chemical element: F   Atomic Mass:    18.9984
 => The given value of ATZ is       1095.73 the program has calculated:        1095.73
    The value of ATZ given in the input PCR file will be used for quantitative analysis
 => The chemical content of the unit cell is: 
       4.0000 Na   +   4.0000 Ta   +   4.0000 O    +   4.0000 O    +   4.0000 F    +   4.0000 F      
 => The normalized site occupation numbers in % are: 
     100.0000 Na1    :      100.0000 Ta1    :      100.0000 O1     :      100.0000 O2     :      100.0000 F1     :      100.0000 F2       
 => The density (volumic mass) of the compound is:    5.634 g/cm3

 =>-------> PROFILE PARAMETERS FOR PATTERN:  1

 => Overall scale factor:   0.616340E-02
 => ETA (p-Voigt) OR M (Pearson VII):   0.5641
 => Overall temperature factor:      0.00000
 => Halfwidth U,V,W:      0.04391    -0.02437     0.01209
 => X and Y parameters:      -0.0027      0.0000
 => Direct cell parameters:    8.0997   5.4391   7.4981  90.0000 102.1283  90.0000
 => Preferred orientation parameters:   0.0000  0.0000
 => Asymmetry parameters     :      0.10230     0.02307     0.00000     0.00000
 => Strain parameters        :      0.00000     0.00000     0.00000
 => Size   parameters        :      0.00000     0.00000

 ==> CODEWORDS FOR PROFILE PARAMETERS of PATTERN#  1

 => Overall scale factor:   21.000
 => ETA (p-Voigt) OR M (Pearson VII):  101.000
 => Overall temperature factor:    0.000
 => Halfwidth U,V,W:   71.000  91.000  81.000
 => X and Y parameters:  111.000   0.000
 => Direct cell parameters:   31.000  41.000  51.000   0.000  61.000   0.000
 => Preferred orientation parameters:    0.000   0.000
 => Asymmetry parameters     :  121.000 131.000   0.000   0.000
 => Strain parameters        :    0.000   0.000   0.000
 => Size   parameters        :    0.000   0.000

 => Cell constraints according to Laue symmetry: 2/m  

        Metric information:
        -------------------

 => Direct cell parameters:

         a =       8.0997      b =       5.4391      c =       7.4981
     alpha =       90.000   beta =      102.128  gamma =       90.000
                        Direct Cell Volume =     322.9610

 => Reciprocal cell parameters:

         a*=     0.126280      b*=     0.183853      c*=     0.136411
     alpha*=       90.000   beta*=       77.872  gamma*=       90.000
                    Reciprocal Cell Volume =   0.00309635

 => Direct and Reciprocal Metric Tensors:

                   GD                                       GR
     65.6056      0.0000    -12.7601          0.015947    0.000000    0.003619
      0.0000     29.5842      0.0000          0.000000    0.033802    0.000000
    -12.7601      0.0000     56.2221          0.003619    0.000000    0.018608

 =>  Cartesian frame: z // c; y is in the bc-plane; x is y ^ z = a*  

     Crystal_to_Orthonormal_Matrix              Orthonormal_to_Crystal Matrix
              Cr_Orth_cel                               Orth_Cr_cel  
      8.0997      0.0000     -1.5754          0.123461   -0.000000    0.026532
      0.0000      5.4391      0.0000          0.000000    0.183853   -0.000000
      0.0000      0.0000      7.3308          0.000000    0.000000    0.136411

     Busing-Levy B-matrix: Hc=B.H            Inverse of the Busing-Levy B-matrix
                BL_M                                      BL_Minv  
    0.126280    0.000000    0.028660            7.9189     -0.0000     -1.7018
    0.000000    0.183853   -0.000000            0.0000      5.4391      0.0000
    0.000000    0.000000    0.133366            0.0000      0.0000      7.4981

 => Laue symmetry 2/m   will be used to generate HKL for pattern#   1
 => Reflections generated between S(1/d)min:  0.0577 A-1 and S(1/d)max:  1.2119 A-1
 =>                                    dmax: 17.3266 A   and      dmin:  0.8252 A
 => The number of reflections generated is:    599
 => The max. scatt. variable (gen.ref.) is:       137.9722
 => Scattering coefficients from internal table


 => X-ray scattering coeff. (A1, B1, A2,...C, f(0), Z, Dfp,Dfpp)

 NA      4.7626   3.2850   3.1736   8.8422   1.2674   0.3136   1.1128 129.4240   0.6760  10.9924  11.0000   0.1290   0.1240
 TA     29.2024   1.7733  15.2293   9.3705  14.5135   0.2960   4.7649  63.3644   9.2435  72.9537  73.0000  -6.3510   5.2710
 O       3.0485  13.2771   2.2868   5.7011   1.5463   0.3239   0.8670  32.9089   0.2508   7.9994   8.0000   0.0470   0.0320
 F       3.5392  10.2825   2.6412   4.2944   1.5170   0.2615   1.0243  26.1476   0.2776   8.9993   9.0000   0.0690   0.0530

     --------------------------------------------------------------
      SYMBOLIC NAMES AND INITIAL VALUES OF PARAMETERS TO BE VARIED:
     --------------------------------------------------------------

      ->  Parameter number    1   -> Symbolic Name:                                          Zero_pat1    0.10831000    
      ->  Parameter number    2   -> Symbolic Name:                                     Scale_ph1_pat1    0.61634001E-02
      ->  Parameter number    3   -> Symbolic Name:                                    Cell_A_ph1_pat1     8.0997257    
      ->  Parameter number    4   -> Symbolic Name:                                    Cell_B_ph1_pat1     5.4391332    
      ->  Parameter number    5   -> Symbolic Name:                                    Cell_C_ph1_pat1     7.4981408    
      ->  Parameter number    6   -> Symbolic Name:                                    Cell_E_ph1_pat1     102.12831    
      ->  Parameter number    7   -> Symbolic Name:                                    U-Cagl_ph1_pat1    0.43906000E-01
      ->  Parameter number    8   -> Symbolic Name:                                    W-Cagl_ph1_pat1    0.12089000E-01
      ->  Parameter number    9   -> Symbolic Name:                                    V-Cagl_ph1_pat1   -0.24372000E-01
      ->  Parameter number   10   -> Symbolic Name:                                     EtaPV_ph1_pat1    0.56408000    
      ->  Parameter number   11   -> Symbolic Name:                                     X-tan_ph1_pat1   -0.27139999E-02
      ->  Parameter number   12   -> Symbolic Name:                                     Asym1_ph1_pat1    0.10230000    
      ->  Parameter number   13   -> Symbolic Name:                                     Asym2_ph1_pat1    0.23070000E-01
      ->  Parameter number   14   -> Symbolic Name:                                          X_Na1_ph1    0.37654001    
      ->  Parameter number   15   -> Symbolic Name:                                          Y_Na1_ph1    0.79329997    
      ->  Parameter number   16   -> Symbolic Name:                                          Z_Na1_ph1    0.10912000    
      ->  Parameter number   17   -> Symbolic Name:                                          X_Ta1_ph1    0.15807000    
      ->  Parameter number   18   -> Symbolic Name:                                          Y_Ta1_ph1    0.25986001    
      ->  Parameter number   19   -> Symbolic Name:                                          Z_Ta1_ph1    0.29813999    
      ->  Parameter number   20   -> Symbolic Name:                                           X_O1_ph1    0.19864000    
      ->  Parameter number   21   -> Symbolic Name:                                           Y_O1_ph1    0.15470999    
      ->  Parameter number   22   -> Symbolic Name:                                           Z_O1_ph1    0.53390000E-01
      ->  Parameter number   23   -> Symbolic Name:                                           X_O2_ph1    0.36770001E-01
      ->  Parameter number   24   -> Symbolic Name:                                           Y_O2_ph1    0.55958003    
      ->  Parameter number   25   -> Symbolic Name:                                           Z_O2_ph1    0.21577001    
      ->  Parameter number   26   -> Symbolic Name:                                           X_F1_ph1    0.37669000    
      ->  Parameter number   27   -> Symbolic Name:                                           Y_F1_ph1    0.47211999    
      ->  Parameter number   28   -> Symbolic Name:                                           Z_F1_ph1    0.30349001    
      ->  Parameter number   29   -> Symbolic Name:                                           X_F2_ph1    0.33054999    
      ->  Parameter number   30   -> Symbolic Name:                                           Y_F2_ph1    0.98264998    
      ->  Parameter number   31   -> Symbolic Name:                                           Z_F2_ph1    0.37625000    
      ->  Parameter number   32   -> Symbolic Name:                                       Biso_Na1_ph1     1.0939100    
      ->  Parameter number   33   -> Symbolic Name:                                       Biso_Ta1_ph1    0.47161999    
      ->  Parameter number   34   -> Symbolic Name:                                        Biso_O1_ph1     1.5000000    
      ->  Parameter number   35   -> Symbolic Name:                                        Biso_F1_ph1     1.5000000    
  
 
 => No optimization for routine tasks
 ++++++++++++++++++++++++++++++++++++++++++++++++++++++++++++++++++++++++++++++++++++++++++++++++++++++++++++++++++++++++

 => CYCLE No.:    1
 ---------------------------------------------------------------------------------------
 => Phase  1 Name: #(C) 2021 by FIZ Karlsruhe - Leibniz Institute for Information Infrast
 ---------------------------------------------------------------------------------------
 => New parameters, shifts, and standard deviations

 Atom        x       dx      sx       y       dy      sy       z       dz      sz       B       dB      sB      occ.    docc.   socc.

 Na1      0.37670 0.00016 0.00044  0.79321-0.00009 0.00112  0.10918 0.00006 0.00050  1.12246 0.02855 0.11699  1.00000 0.00000 0.00000
 Ta1      0.15807-0.00000 0.00007  0.25986-0.00000 0.00022  0.29817 0.00003 0.00008  0.47127-0.00035 0.00820  1.00000 0.00000 0.00000
 O1       0.19875 0.00011 0.00080  0.15445-0.00026 0.00101  0.05376 0.00037 0.00112  0.98717-0.51283 0.14051  1.00000 0.00000 0.00000
 O2       0.03706 0.00029 0.00108  0.55947-0.00011 0.00131  0.21645 0.00068 0.00119  0.98717-0.51283 0.14051  1.00000 0.00000 0.00000
 F1       0.37654-0.00015 0.00086  0.47206-0.00006 0.00111  0.30363 0.00014 0.00103  1.29326-0.20674 0.11528  1.00000 0.00000 0.00000
 F2       0.33055-0.00000 0.00080  0.98247-0.00018 0.00106  0.37680 0.00055 0.00091  1.29326-0.20674 0.11528  1.00000 0.00000 0.00000

 ==> PROFILE PARAMETERS FOR PATTERN#  1

 => Overall scale factor:      0.006163137    -0.000000263     0.000010482
 => Eta(p-Voigt) or m(Pearson VII):   0.564250  0.000170  0.008136
 => Overall tem. factor:     0.000000    0.000000    0.000000
 => Halfwidth parameters: 
         0.043918    0.000012    0.000837
        -0.024379   -0.000007    0.000682
         0.012088   -0.000001    0.000144
 => Cell parameters: 
        8.099724   -0.000002    0.000057
        5.439130   -0.000003    0.000040
        7.498141    0.000000    0.000050
       90.000000    0.000000    0.000000
      102.128296   -0.000015    0.000485
       90.000000    0.000000    0.000000
 => Preferred orientation: 
         0.000000    0.000000    0.000000
         0.000000    0.000000    0.000000
 => Asymmetry parameters: 
         0.102284   -0.000016    0.001327
         0.023089    0.000019    0.000445
         0.000000    0.000000    0.000000
         0.000000    0.000000    0.000000
 => X and Y parameters: 
        -0.002718   -0.000004    0.000223
         0.000000    0.000000    0.000000
 => Strain parameters: 
         0.000000    0.000000    0.000000
         0.000000    0.000000    0.000000
         0.000000    0.000000    0.000000
 => Size   parameters (G,L): 
         0.000000    0.000000    0.000000
         0.000000    0.000000    0.000000

 ==> GLOBAL PARAMETERS FOR PATTERN#  1


 => Zero-point:     0.1083   -0.0000    0.0003

 => Cos( theta)-shift parameter :   0.0000  0.0000  0.0000
 => Sin(2theta)-shift parameter :   0.0000  0.0000  0.0000

 ==> RELIABILITY FACTORS WITH ALL NON-EXCLUDED POINTS FOR PATTERN:  1

 => R-Factors:   3.06      4.17     Chi2:  20.0     DW-Stat.:  0.2048   Patt#:  1
 => Expected :           0.933                                1.9448
 => Deviance : 0.200E+06     Dev*:   20.30    
 => GoF-index:  4.5         Sqrt(Residual/N)
 => N-P+C:  9858

 =>    SumYdif       SumYobs      SumYcal      SumwYobsSQ     Residual    Condition
     0.3463E+07    0.1133E+09    0.1133E+09    0.1133E+09    0.1973E+06    0.2220E+13


 => Conventional Rietveld Rp,Rwp,Re and Chi2:   9.90      9.45      2.11      20.02    
 => (Values obtained using Ynet, but true sigma(y))
 =>  SumYnet, Sum(w Ynet**2):     0.3497E+08    0.2212E+08


 ==> RELIABILITY FACTORS FOR POINTS WITH BRAGG CONTRIBUTIONS FOR PATTERN:  1

 => R-Factors:   3.40      4.48     Chi2:  22.0     DW-Stat.:  0.2122   Patt#:
 => Expected :           0.954                                1.9415
 => Deviance : 0.193E+06     Dev*:   22.32    
 => GoF-index:  4.7         Sqrt(Residual/N)
 => N-P+C:  8642

 =>    SumYdif       SumYobs      SumYcal      SumwYobsSQ     Residual    Condition
     0.3225E+07    0.9490E+08    0.9502E+08    0.9490E+08    0.1904E+06    0.2220E+13


 => Conventional Rietveld Rp,Rwp,Re and Chi2:   9.25      9.28      1.98      22.03    
 => (Values obtained using Ynet, but true sigma(y))
 =>  SumYnet, Sum(w Ynet**2):     0.3488E+08    0.2211E+08


 => Global user-weigthed Chi2 (Bragg contrib.):   22.0    

 => ---------> Pattern#  1
 => Phase:  1
 =>    Bragg R-factor:  5.08    
 =>    RF-factor     :  5.38    
 ++++++++++++++++++++++++++++++++++++++++++++++++++++++++++++++++++++++++++++++++++++++++++++++++++++++++++++++++++++++++

 => CYCLE No.:    2
 ---------------------------------------------------------------------------------------
 => Phase  1 Name: #(C) 2021 by FIZ Karlsruhe - Leibniz Institute for Information Infrast
 ---------------------------------------------------------------------------------------
 => New parameters, shifts, and standard deviations

 Atom        x       dx      sx       y       dy      sy       z       dz      sz       B       dB      sB      occ.    docc.   socc.

 Na1      0.37670-0.00001 0.00044  0.79318-0.00002 0.00111  0.10921 0.00003 0.00050  1.11707-0.00539 0.11656  1.00000 0.00000 0.00000
 Ta1      0.15807 0.00000 0.00007  0.25985-0.00001 0.00022  0.29816-0.00001 0.00008  0.47181 0.00054 0.00818  1.00000 0.00000 0.00000
 O1       0.19866-0.00010 0.00077  0.15435-0.00010 0.00097  0.05350-0.00025 0.00107  0.76734-0.21982 0.12954  1.00000 0.00000 0.00000
 O2       0.03695-0.00011 0.00103  0.55938-0.00009 0.00126  0.21630-0.00015 0.00114  0.76734-0.21982 0.12954  1.00000 0.00000 0.00000
 F1       0.37646-0.00008 0.00084  0.47200-0.00006 0.00109  0.30368 0.00004 0.00100  1.19879-0.09447 0.11130  1.00000 0.00000 0.00000
 F2       0.33051-0.00004 0.00078  0.98238-0.00008 0.00104  0.37673-0.00007 0.00089  1.19879-0.09447 0.11130  1.00000 0.00000 0.00000

 ==> PROFILE PARAMETERS FOR PATTERN#  1

 => Overall scale factor:      0.006163044    -0.000000093     0.000010415
 => Eta(p-Voigt) or m(Pearson VII):   0.564165 -0.000085  0.008085
 => Overall tem. factor:     0.000000    0.000000    0.000000
 => Halfwidth parameters: 
         0.043899   -0.000020    0.000832
        -0.024363    0.000016    0.000677
         0.012088   -0.000000    0.000143
 => Cell parameters: 
        8.099726    0.000002    0.000057
        5.439131    0.000001    0.000040
        7.498144    0.000002    0.000050
       90.000000    0.000000    0.000000
      102.128296    0.000000    0.000482
       90.000000    0.000000    0.000000
 => Preferred orientation: 
         0.000000    0.000000    0.000000
         0.000000    0.000000    0.000000
 => Asymmetry parameters: 
         0.102331    0.000047    0.001320
         0.023088   -0.000001    0.000443
         0.000000    0.000000    0.000000
         0.000000    0.000000    0.000000
 => X and Y parameters: 
        -0.002719   -0.000001    0.000221
         0.000000    0.000000    0.000000
 => Strain parameters: 
         0.000000    0.000000    0.000000
         0.000000    0.000000    0.000000
         0.000000    0.000000    0.000000
 => Size   parameters (G,L): 
         0.000000    0.000000    0.000000
         0.000000    0.000000    0.000000

 ==> GLOBAL PARAMETERS FOR PATTERN#  1


 => Zero-point:     0.1083    0.0000    0.0003

 => Cos( theta)-shift parameter :   0.0000  0.0000  0.0000
 => Sin(2theta)-shift parameter :   0.0000  0.0000  0.0000

 ==> RELIABILITY FACTORS WITH ALL NON-EXCLUDED POINTS FOR PATTERN:  1

 => R-Factors:   3.04      4.15     Chi2:  19.8     DW-Stat.:  0.2070   Patt#:  1
 => Expected :           0.933                                1.9448
 => Deviance : 0.198E+06     Dev*:   20.09    
 => GoF-index:  4.4         Sqrt(Residual/N)
 => N-P+C:  9858

 =>    SumYdif       SumYobs      SumYcal      SumwYobsSQ     Residual    Condition
     0.3450E+07    0.1133E+09    0.1134E+09    0.1133E+09    0.1955E+06    0.1922E+13


 => Conventional Rietveld Rp,Rwp,Re and Chi2:   9.86      9.40      2.11      19.83    
 => (Values obtained using Ynet, but true sigma(y))
 =>  SumYnet, Sum(w Ynet**2):     0.3497E+08    0.2212E+08


 ==> RELIABILITY FACTORS FOR POINTS WITH BRAGG CONTRIBUTIONS FOR PATTERN:  1

 => R-Factors:   3.39      4.46     Chi2:  21.8     DW-Stat.:  0.2146   Patt#:
 => Expected :           0.954                                1.9415
 => Deviance : 0.191E+06     Dev*:   22.09    
 => GoF-index:  4.7         Sqrt(Residual/N)
 => N-P+C:  8642

 =>    SumYdif       SumYobs      SumYcal      SumwYobsSQ     Residual    Condition
     0.3213E+07    0.9490E+08    0.9506E+08    0.9490E+08    0.1886E+06    0.1922E+13


 => Conventional Rietveld Rp,Rwp,Re and Chi2:   9.21      9.24      1.98      21.83    
 => (Values obtained using Ynet, but true sigma(y))
 =>  SumYnet, Sum(w Ynet**2):     0.3488E+08    0.2211E+08


 => Global user-weigthed Chi2 (Bragg contrib.):   21.8    

 => ---------> Pattern#  1
 => Phase:  1
 =>    Bragg R-factor:  5.02    
 =>    RF-factor     :  5.37    
 ++++++++++++++++++++++++++++++++++++++++++++++++++++++++++++++++++++++++++++++++++++++++++++++++++++++++++++++++++++++++

 => CYCLE No.:    3
 ---------------------------------------------------------------------------------------
 => Phase  1 Name: #(C) 2021 by FIZ Karlsruhe - Leibniz Institute for Information Infrast
 ---------------------------------------------------------------------------------------
 => New parameters, shifts, and standard deviations

 Atom        x       dx      sx       y       dy      sy       z       dz      sz       B       dB      sB      occ.    docc.   socc.

 Na1      0.37669-0.00000 0.00044  0.79318-0.00001 0.00111  0.10922 0.00001 0.00050  1.11716 0.00009 0.11624  1.00000 0.00000 0.00000
 Ta1      0.15807 0.00000 0.00007  0.25985-0.00000 0.00022  0.29816-0.00000 0.00008  0.47186 0.00004 0.00818  1.00000 0.00000 0.00000
 O1       0.19858-0.00008 0.00076  0.15430-0.00005 0.00095  0.05339-0.00011 0.00105  0.66505-0.10229 0.12488  1.00000 0.00000 0.00000
 O2       0.03678-0.00017 0.00101  0.55931-0.00007 0.00123  0.21629-0.00001 0.00111  0.66505-0.10229 0.12488  1.00000 0.00000 0.00000
 F1       0.37642-0.00004 0.00084  0.47196-0.00005 0.00108  0.30367-0.00001 0.00099  1.15509-0.04370 0.10966  1.00000 0.00000 0.00000
 F2       0.33047-0.00003 0.00077  0.98234-0.00004 0.00103  0.37671-0.00002 0.00088  1.15509-0.04370 0.10966  1.00000 0.00000 0.00000

 ==> PROFILE PARAMETERS FOR PATTERN#  1

 => Overall scale factor:      0.006162880    -0.000000163     0.000010398
 => Eta(p-Voigt) or m(Pearson VII):   0.564223  0.000058  0.008069
 => Overall tem. factor:     0.000000    0.000000    0.000000
 => Halfwidth parameters: 
         0.043881   -0.000018    0.000830
        -0.024353    0.000010    0.000675
         0.012088    0.000000    0.000143
 => Cell parameters: 
        8.099727    0.000001    0.000057
        5.439132    0.000001    0.000040
        7.498145    0.000001    0.000050
       90.000000    0.000000    0.000000
      102.128296    0.000000    0.000482
       90.000000    0.000000    0.000000
 => Preferred orientation: 
         0.000000    0.000000    0.000000
         0.000000    0.000000    0.000000
 => Asymmetry parameters: 
         0.102355    0.000024    0.001318
         0.023083   -0.000005    0.000442
         0.000000    0.000000    0.000000
         0.000000    0.000000    0.000000
 => X and Y parameters: 
        -0.002721   -0.000002    0.000221
         0.000000    0.000000    0.000000
 => Strain parameters: 
         0.000000    0.000000    0.000000
         0.000000    0.000000    0.000000
         0.000000    0.000000    0.000000
 => Size   parameters (G,L): 
         0.000000    0.000000    0.000000
         0.000000    0.000000    0.000000

 ==> GLOBAL PARAMETERS FOR PATTERN#  1


 => Zero-point:     0.1083    0.0000    0.0003

 => Cos( theta)-shift parameter :   0.0000  0.0000  0.0000
 => Sin(2theta)-shift parameter :   0.0000  0.0000  0.0000

 ==> RELIABILITY FACTORS WITH ALL NON-EXCLUDED POINTS FOR PATTERN:  1

 => R-Factors:   3.04      4.15     Chi2:  19.8     DW-Stat.:  0.2077   Patt#:  1
 => Expected :           0.933                                1.9448
 => Deviance : 0.198E+06     Dev*:   20.04    
 => GoF-index:  4.4         Sqrt(Residual/N)
 => N-P+C:  9858

 =>    SumYdif       SumYobs      SumYcal      SumwYobsSQ     Residual    Condition
     0.3449E+07    0.1133E+09    0.1134E+09    0.1133E+09    0.1951E+06    0.1796E+13


 => Conventional Rietveld Rp,Rwp,Re and Chi2:   9.86      9.39      2.11      19.80    
 => (Values obtained using Ynet, but true sigma(y))
 =>  SumYnet, Sum(w Ynet**2):     0.3497E+08    0.2212E+08


 ==> RELIABILITY FACTORS FOR POINTS WITH BRAGG CONTRIBUTIONS FOR PATTERN:  1

 => R-Factors:   3.38      4.45     Chi2:  21.8     DW-Stat.:  0.2154   Patt#:
 => Expected :           0.954                                1.9415
 => Deviance : 0.190E+06     Dev*:   22.03    
 => GoF-index:  4.7         Sqrt(Residual/N)
 => N-P+C:  8642

 =>    SumYdif       SumYobs      SumYcal      SumwYobsSQ     Residual    Condition
     0.3212E+07    0.9490E+08    0.9508E+08    0.9490E+08    0.1882E+06    0.1796E+13


 => Conventional Rietveld Rp,Rwp,Re and Chi2:   9.21      9.23      1.98      21.78    
 => (Values obtained using Ynet, but true sigma(y))
 =>  SumYnet, Sum(w Ynet**2):     0.3488E+08    0.2211E+08


 => Global user-weigthed Chi2 (Bragg contrib.):   21.8    

 => ---------> Pattern#  1
 => Phase:  1
 =>    Bragg R-factor:  5.01    
 =>    RF-factor     :  5.37    
 ++++++++++++++++++++++++++++++++++++++++++++++++++++++++++++++++++++++++++++++++++++++++++++++++++++++++++++++++++++++++

 => CYCLE No.:    4
 ---------------------------------------------------------------------------------------
 => Phase  1 Name: #(C) 2021 by FIZ Karlsruhe - Leibniz Institute for Information Infrast
 ---------------------------------------------------------------------------------------
 => New parameters, shifts, and standard deviations

 Atom        x       dx      sx       y       dy      sy       z       dz      sz       B       dB      sB      occ.    docc.   socc.

 Na1      0.37669-0.00000 0.00044  0.79318 0.00000 0.00111  0.10923 0.00000 0.00049  1.11677-0.00039 0.11615  1.00000 0.00000 0.00000
 Ta1      0.15807 0.00000 0.00007  0.25984-0.00000 0.00022  0.29816-0.00000 0.00008  0.47183-0.00002 0.00818  1.00000 0.00000 0.00000
 O1       0.19853-0.00005 0.00076  0.15428-0.00002 0.00094  0.05334-0.00005 0.00104  0.61589-0.04916 0.12278  1.00000 0.00000 0.00000
 O2       0.03675-0.00002 0.00100  0.55926-0.00005 0.00122  0.21628-0.00001 0.00110  0.61589-0.04916 0.12278  1.00000 0.00000 0.00000
 F1       0.37640-0.00002 0.00083  0.47192-0.00003 0.00107  0.30367-0.00000 0.00098  1.13492-0.02017 0.10895  1.00000 0.00000 0.00000
 F2       0.33045-0.00002 0.00077  0.98232-0.00002 0.00102  0.37670-0.00001 0.00088  1.13492-0.02017 0.10895  1.00000 0.00000 0.00000

 ==> PROFILE PARAMETERS FOR PATTERN#  1

 => Overall scale factor:      0.006162761    -0.000000120     0.000010393
 => Eta(p-Voigt) or m(Pearson VII):   0.564223 -0.000001  0.008063
 => Overall tem. factor:     0.000000    0.000000    0.000000
 => Halfwidth parameters: 
         0.043869   -0.000012    0.000830
        -0.024350    0.000003    0.000675
         0.012089    0.000001    0.000143
 => Cell parameters: 
        8.099728    0.000001    0.000057
        5.439134    0.000001    0.000040
        7.498147    0.000001    0.000050
       90.000000    0.000000    0.000000
      102.128281   -0.000015    0.000482
       90.000000    0.000000    0.000000
 => Preferred orientation: 
         0.000000    0.000000    0.000000
         0.000000    0.000000    0.000000
 => Asymmetry parameters: 
         0.102379    0.000023    0.001316
         0.023080   -0.000003    0.000442
         0.000000    0.000000    0.000000
         0.000000    0.000000    0.000000
 => X and Y parameters: 
        -0.002722   -0.000001    0.000221
         0.000000    0.000000    0.000000
 => Strain parameters: 
         0.000000    0.000000    0.000000
         0.000000    0.000000    0.000000
         0.000000    0.000000    0.000000
 => Size   parameters (G,L): 
         0.000000    0.000000    0.000000
         0.000000    0.000000    0.000000

 ==> GLOBAL PARAMETERS FOR PATTERN#  1


 => Zero-point:     0.1083    0.0000    0.0003

 => Cos( theta)-shift parameter :   0.0000  0.0000  0.0000
 => Sin(2theta)-shift parameter :   0.0000  0.0000  0.0000

 ==> RELIABILITY FACTORS WITH ALL NON-EXCLUDED POINTS FOR PATTERN:  1

 => R-Factors:   3.04      4.15     Chi2:  19.8     DW-Stat.:  0.2080   Patt#:  1
 => Expected :           0.933                                1.9448
 => Deviance : 0.197E+06     Dev*:   20.03    
 => GoF-index:  4.4         Sqrt(Residual/N)
 => N-P+C:  9858

 =>    SumYdif       SumYobs      SumYcal      SumwYobsSQ     Residual    Condition
     0.3450E+07    0.1133E+09    0.1134E+09    0.1133E+09    0.1951E+06    0.1740E+13


 => Conventional Rietveld Rp,Rwp,Re and Chi2:   9.87      9.39      2.11      19.79    
 => (Values obtained using Ynet, but true sigma(y))
 =>  SumYnet, Sum(w Ynet**2):     0.3497E+08    0.2212E+08


 ==> RELIABILITY FACTORS FOR POINTS WITH BRAGG CONTRIBUTIONS FOR PATTERN:  1

 => R-Factors:   3.39      4.45     Chi2:  21.8     DW-Stat.:  0.2157   Patt#:
 => Expected :           0.954                                1.9415
 => Deviance : 0.190E+06     Dev*:   22.02    
 => GoF-index:  4.7         Sqrt(Residual/N)
 => N-P+C:  8642

 =>    SumYdif       SumYobs      SumYcal      SumwYobsSQ     Residual    Condition
     0.3213E+07    0.9490E+08    0.9510E+08    0.9490E+08    0.1882E+06    0.1740E+13


 => Conventional Rietveld Rp,Rwp,Re and Chi2:   9.21      9.23      1.98      21.77    
 => (Values obtained using Ynet, but true sigma(y))
 =>  SumYnet, Sum(w Ynet**2):     0.3488E+08    0.2211E+08


 => Global user-weigthed Chi2 (Bragg contrib.):   21.8    

 => ---------> Pattern#  1
 => Phase:  1
 =>    Bragg R-factor:  5.00    
 =>    RF-factor     :  5.37    
 ++++++++++++++++++++++++++++++++++++++++++++++++++++++++++++++++++++++++++++++++++++++++++++++++++++++++++++++++++++++++

 => CYCLE No.:    5
 ---------------------------------------------------------------------------------------
 => Phase  1 Name: #(C) 2021 by FIZ Karlsruhe - Leibniz Institute for Information Infrast
 ---------------------------------------------------------------------------------------
 => New parameters, shifts, and standard deviations

 Atom        x       dx      sx       y       dy      sy       z       dz      sz       B       dB      sB      occ.    docc.   socc.

 Na1      0.37669-0.00000 0.00044  0.79319 0.00000 0.00111  0.10923 0.00000 0.00049  1.11645-0.00031 0.11611  1.00000 0.00000 0.00000
 Ta1      0.15807 0.00000 0.00007  0.25984-0.00000 0.00022  0.29816-0.00000 0.00008  0.47176-0.00007 0.00819  1.00000 0.00000 0.00000
 O1       0.19846-0.00007 0.00075  0.15426-0.00001 0.00094  0.05331-0.00003 0.00104  0.59229-0.02360 0.12177  1.00000 0.00000 0.00000
 O2       0.03674-0.00001 0.00100  0.55923-0.00003 0.00122  0.21628-0.00001 0.00110  0.59229-0.02360 0.12177  1.00000 0.00000 0.00000
 F1       0.37639-0.00001 0.00083  0.47190-0.00002 0.00107  0.30367-0.00000 0.00098  1.12523-0.00969 0.10862  1.00000 0.00000 0.00000
 F2       0.33044-0.00001 0.00077  0.98230-0.00001 0.00102  0.37670-0.00000 0.00088  1.12523-0.00969 0.10862  1.00000 0.00000 0.00000

 ==> PROFILE PARAMETERS FOR PATTERN#  1

 => Overall scale factor:      0.006162628    -0.000000133     0.000010391
 => Eta(p-Voigt) or m(Pearson VII):   0.564243  0.000021  0.008061
 => Overall tem. factor:     0.000000    0.000000    0.000000
 => Halfwidth parameters: 
         0.043861   -0.000009    0.000829
        -0.024347    0.000003    0.000674
         0.012089    0.000000    0.000143
 => Cell parameters: 
        8.099728    0.000000    0.000057
        5.439135    0.000001    0.000040
        7.498147    0.000001    0.000050
       90.000000    0.000000    0.000000
      102.128281    0.000000    0.000482
       90.000000    0.000000    0.000000
 => Preferred orientation: 
         0.000000    0.000000    0.000000
         0.000000    0.000000    0.000000
 => Asymmetry parameters: 
         0.102386    0.000007    0.001316
         0.023078   -0.000002    0.000442
         0.000000    0.000000    0.000000
         0.000000    0.000000    0.000000
 => X and Y parameters: 
        -0.002723   -0.000001    0.000221
         0.000000    0.000000    0.000000
 => Strain parameters: 
         0.000000    0.000000    0.000000
         0.000000    0.000000    0.000000
         0.000000    0.000000    0.000000
 => Size   parameters (G,L): 
         0.000000    0.000000    0.000000
         0.000000    0.000000    0.000000

 ==> GLOBAL PARAMETERS FOR PATTERN#  1


 => Zero-point:     0.1083    0.0000    0.0003

 => Cos( theta)-shift parameter :   0.0000  0.0000  0.0000
 => Sin(2theta)-shift parameter :   0.0000  0.0000  0.0000

 ==> RELIABILITY FACTORS WITH ALL NON-EXCLUDED POINTS FOR PATTERN:  1

 => R-Factors:   3.04      4.15     Chi2:  19.8     DW-Stat.:  0.2081   Patt#:  1
 => Expected :           0.933                                1.9448
 => Deviance : 0.197E+06     Dev*:   20.02    
 => GoF-index:  4.4         Sqrt(Residual/N)
 => N-P+C:  9858

 =>    SumYdif       SumYobs      SumYcal      SumwYobsSQ     Residual    Condition
     0.3451E+07    0.1133E+09    0.1134E+09    0.1133E+09    0.1950E+06    0.1714E+13


 => Conventional Rietveld Rp,Rwp,Re and Chi2:   9.87      9.39      2.11      19.79    
 => (Values obtained using Ynet, but true sigma(y))
 =>  SumYnet, Sum(w Ynet**2):     0.3497E+08    0.2212E+08


 ==> RELIABILITY FACTORS FOR POINTS WITH BRAGG CONTRIBUTIONS FOR PATTERN:  1

 => R-Factors:   3.39      4.45     Chi2:  21.8     DW-Stat.:  0.2158   Patt#:
 => Expected :           0.954                                1.9415
 => Deviance : 0.190E+06     Dev*:   22.01    
 => GoF-index:  4.7         Sqrt(Residual/N)
 => N-P+C:  8642

 =>    SumYdif       SumYobs      SumYcal      SumwYobsSQ     Residual    Condition
