Repository: ozakary/data-NaMO2F2

# Powder X-Ray Diffraction Data for NaMO<sub>2</sub>F<sub>2</sub> (M = Nb<sup>5+</sup>, Ta<sup>5+</sup>)

**Author:** Ouail Zakary  
**ORCID:** [0000-0002-7793-3306](https://orcid.org/0000-0002-7793-3306)  
**E-mail:** [Ouail.Zakary@oulu.fi](mailto:Ouail.Zakary@oulu.fi)  
**Website:** [Ouail Zakary - webpage](https://cc.oulu.fi/~nmrwww/members/Ouail_Zakary.html)

This repository contains datasets of **Powder X-Ray Diffraction (PXRD)** data for the compounds NaNbO<sub>2</sub>F<sub>2</sub> and NaTaO<sub>2</sub>F<sub>2</sub>, recorded under both room temperature (RT) and variable temperature conditions.

File: powder_X-ray_diffraction/room_temperature_experiments/NaTaO2F2/Rietveld_refinment/NaTaO2F2.out (part 2 of 4)
 => for lattice constants and propagation vectors:  1.00
 => EPS-value for convergence:    0.1
 => Background ==> 
    Position   Intensity
     0.3214E+07    0.9490E+08    0.9510E+08    0.9490E+08    0.1881E+06    0.1714E+13


 => Conventional Rietveld Rp,Rwp,Re and Chi2:   9.21      9.22      1.98      21.77    
 => (Values obtained using Ynet, but true sigma(y))
 =>  SumYnet, Sum(w Ynet**2):     0.3488E+08    0.2211E+08


 => Global user-weigthed Chi2 (Bragg contrib.):   21.8    

 => ---------> Pattern#  1
 => Phase:  1
 =>    Bragg R-factor:  5.00    
 =>    RF-factor     :  5.38    
 ++++++++++++++++++++++++++++++++++++++++++++++++++++++++++++++++++++++++++++++++++++++++++++++++++++++++++++++++++++++++

 => CYCLE No.:    6
 ---------------------------------------------------------------------------------------
 => Phase  1 Name: #(C) 2021 by FIZ Karlsruhe - Leibniz Institute for Information Infrast
 ---------------------------------------------------------------------------------------
 => New parameters, shifts, and standard deviations

 Atom        x       dx      sx       y       dy      sy       z       dz      sz       B       dB      sB      occ.    docc.   socc.

 Na1      0.37669-0.00000 0.00044  0.79319 0.00000 0.00111  0.10923 0.00000 0.00049  1.11627-0.00018 0.11609  1.00000 0.00000 0.00000
 Ta1      0.15807 0.00000 0.00007  0.25984-0.00000 0.00022  0.29816-0.00000 0.00008  0.47176-0.00000 0.00819  1.00000 0.00000 0.00000
 O1       0.19846-0.00000 0.00075  0.15426-0.00000 0.00094  0.05330-0.00002 0.00104  0.58064-0.01165 0.12128  1.00000 0.00000 0.00000
 O2       0.03673-0.00001 0.00100  0.55921-0.00002 0.00122  0.21627-0.00000 0.00110  0.58064-0.01165 0.12128  1.00000 0.00000 0.00000
 F1       0.37639-0.00000 0.00083  0.47189-0.00001 0.00107  0.30366-0.00000 0.00098  1.12063-0.00460 0.10847  1.00000 0.00000 0.00000
 F2       0.33043-0.00001 0.00077  0.98230-0.00001 0.00102  0.37669-0.00000 0.00088  1.12063-0.00460 0.10847  1.00000 0.00000 0.00000

 ==> PROFILE PARAMETERS FOR PATTERN#  1

 => Overall scale factor:      0.006162583    -0.000000044     0.000010390
 => Eta(p-Voigt) or m(Pearson VII):   0.564252  0.000008  0.008060
 => Overall tem. factor:     0.000000    0.000000    0.000000
 => Halfwidth parameters: 
         0.043854   -0.000006    0.000829
        -0.024344    0.000003    0.000674
         0.012089   -0.000000    0.000143
 => Cell parameters: 
        8.099728    0.000000    0.000057
        5.439135   -0.000000    0.000040
        7.498148    0.000000    0.000050
       90.000000    0.000000    0.000000
      102.128296    0.000015    0.000482
       90.000000    0.000000    0.000000
 => Preferred orientation: 
         0.000000    0.000000    0.000000
         0.000000    0.000000    0.000000
 => Asymmetry parameters: 
         0.102388    0.000003    0.001315
         0.023078    0.000000    0.000442
         0.000000    0.000000    0.000000
         0.000000    0.000000    0.000000
 => X and Y parameters: 
        -0.002723   -0.000001    0.000220
         0.000000    0.000000    0.000000
 => Strain parameters: 
         0.000000    0.000000    0.000000
         0.000000    0.000000    0.000000
         0.000000    0.000000    0.000000
 => Size   parameters (G,L): 
         0.000000    0.000000    0.000000
         0.000000    0.000000    0.000000

 ==> GLOBAL PARAMETERS FOR PATTERN#  1


 => Zero-point:     0.1083   -0.0000    0.0003

 => Cos( theta)-shift parameter :   0.0000  0.0000  0.0000
 => Sin(2theta)-shift parameter :   0.0000  0.0000  0.0000

 ==> RELIABILITY FACTORS WITH ALL NON-EXCLUDED POINTS FOR PATTERN:  1

 => R-Factors:   3.05      4.15     Chi2:  19.8     DW-Stat.:  0.2082   Patt#:  1
 => Expected :           0.933                                1.9448
 => Deviance : 0.197E+06     Dev*:   20.02    
 => GoF-index:  4.4         Sqrt(Residual/N)
 => N-P+C:  9858

 =>    SumYdif       SumYobs      SumYcal      SumwYobsSQ     Residual    Condition
     0.3451E+07    0.1133E+09    0.1134E+09    0.1133E+09    0.1950E+06    0.1702E+13


 => Conventional Rietveld Rp,Rwp,Re and Chi2:   9.87      9.39      2.11      19.79    
 => (Values obtained using Ynet, but true sigma(y))
 =>  SumYnet, Sum(w Ynet**2):     0.3497E+08    0.2212E+08


 ==> RELIABILITY FACTORS FOR POINTS WITH BRAGG CONTRIBUTIONS FOR PATTERN:  1

 => R-Factors:   3.39      4.45     Chi2:  21.8     DW-Stat.:  0.2158   Patt#:
 => Expected :           0.954                                1.9415
 => Deviance : 0.190E+06     Dev*:   22.01    
 => GoF-index:  4.7         Sqrt(Residual/N)
 => N-P+C:  8642

 =>    SumYdif       SumYobs      SumYcal      SumwYobsSQ     Residual    Condition
     0.3214E+07    0.9490E+08    0.9510E+08    0.9490E+08    0.1881E+06    0.1702E+13


 => Conventional Rietveld Rp,Rwp,Re and Chi2:   9.22      9.22      1.98      21.77    
 => (Values obtained using Ynet, but true sigma(y))
 =>  SumYnet, Sum(w Ynet**2):     0.3488E+08    0.2211E+08


 => Global user-weigthed Chi2 (Bragg contrib.):   21.8    

 => ---------> Pattern#  1
 => Phase:  1
 =>    Bragg R-factor:  5.00    
 =>    RF-factor     :  5.38    


   Standard deviations have to be multiplied by: 4.7087
   (correlated residuals) See references:
  -J.F.Berar & P.Lelann, J. Appl. Cryst. 24, 1-5 (1991) 
  -J.F.Berar, Acc. in Pow. Diff. II,NIST Sp.Pub. 846, 63(1992) 

 ++++++++++++++++++++++++++++++++++++++++++++++++++++++++++++++++++++++++++++++++++++++++++++++++++++++++++++++++++++++++

 => CYCLE No.:    6
 =>  Convergence reached at this CYCLE !!!!
 =>  Parameter shifts set to zero
 ---------------------------------------------------------------------------------------
 => Phase  1 Name: #(C) 2021 by FIZ Karlsruhe - Leibniz Institute for Information Infrast
 ---------------------------------------------------------------------------------------
 => New parameters, shifts, and standard deviations

 Atom        x       dx      sx       y       dy      sy       z       dz      sz       B       dB      sB      occ.    docc.   socc.

 Na1      0.37669 0.00000 0.00044  0.79319 0.00000 0.00111  0.10923 0.00000 0.00049  1.11627 0.00000 0.11609  1.00000 0.00000 0.00000
 Ta1      0.15807 0.00000 0.00007  0.25984 0.00000 0.00022  0.29816 0.00000 0.00008  0.47176 0.00000 0.00819  1.00000 0.00000 0.00000
 O1       0.19846 0.00000 0.00075  0.15426 0.00000 0.00094  0.05330 0.00000 0.00104  0.58064 0.00000 0.12128  1.00000 0.00000 0.00000
 O2       0.03673 0.00000 0.00100  0.55921 0.00000 0.00122  0.21627 0.00000 0.00110  0.58064 0.00000 0.12128  1.00000 0.00000 0.00000
 F1       0.37639 0.00000 0.00083  0.47189 0.00000 0.00107  0.30366 0.00000 0.00098  1.12063 0.00000 0.10847  1.00000 0.00000 0.00000
 F2       0.33043 0.00000 0.00077  0.98230 0.00000 0.00102  0.37669 0.00000 0.00088  1.12063 0.00000 0.10847  1.00000 0.00000 0.00000

 ==> PROFILE PARAMETERS FOR PATTERN#  1

 => Overall scale factor:      0.006162583     0.000000000     0.000010390
 => Eta(p-Voigt) or m(Pearson VII):   0.564252  0.000000  0.008060
 => Overall tem. factor:     0.000000    0.000000    0.000000
 => Halfwidth parameters: 
         0.043854    0.000000    0.000829
        -0.024344    0.000000    0.000674
         0.012089    0.000000    0.000143
 => Cell parameters: 
        8.099728    0.000000    0.000057
        5.439135    0.000000    0.000040
        7.498148    0.000000    0.000050
       90.000000    0.000000    0.000000
      102.128296    0.000000    0.000482
       90.000000    0.000000    0.000000
 => Preferred orientation: 
         0.000000    0.000000    0.000000
         0.000000    0.000000    0.000000
 => Asymmetry parameters: 
         0.102388    0.000000    0.001315
         0.023078    0.000000    0.000442
         0.000000    0.000000    0.000000
         0.000000    0.000000    0.000000
 => X and Y parameters: 
        -0.002723    0.000000    0.000220
         0.000000    0.000000    0.000000
 => Strain parameters: 
         0.000000    0.000000    0.000000
         0.000000    0.000000    0.000000
         0.000000    0.000000    0.000000
 => Size   parameters (G,L): 
         0.000000    0.000000    0.000000
         0.000000    0.000000    0.000000

 ==> GLOBAL PARAMETERS FOR PATTERN#  1


 => Zero-point:     0.1083    0.0000    0.0003

 => Cos( theta)-shift parameter :   0.0000  0.0000  0.0000
 => Sin(2theta)-shift parameter :   0.0000  0.0000  0.0000

 ==> RELIABILITY FACTORS WITH ALL NON-EXCLUDED POINTS FOR PATTERN:  1

 => R-Factors:   3.05      4.15     Chi2:  19.8     DW-Stat.:  0.2082   Patt#:  1
 => Expected :           0.933                                1.9448
 => Deviance : 0.197E+06     Dev*:   20.02    
 => GoF-index:  4.4         Sqrt(Residual/N)
 => N-P+C:  9858

 =>    SumYdif       SumYobs      SumYcal      SumwYobsSQ     Residual    Condition
     0.3451E+07    0.1133E+09    0.1134E+09    0.1133E+09    0.1950E+06    0.1702E+13


 => Conventional Rietveld Rp,Rwp,Re and Chi2:   9.87      9.39      2.11      19.79    
 => (Values obtained using Ynet, but true sigma(y))
 =>  SumYnet, Sum(w Ynet**2):     0.3497E+08    0.2212E+08

 => N-sigma of the GoF:     1318.898

 ==> RELIABILITY FACTORS FOR POINTS WITH BRAGG CONTRIBUTIONS FOR PATTERN:  1

 => R-Factors:   3.39      4.45     Chi2:  21.8     DW-Stat.:  0.2158   Patt#:
 => Expected :           0.954                                1.9415
 => Deviance : 0.190E+06     Dev*:   22.01    
 => GoF-index:  4.7         Sqrt(Residual/N)
 => N-P+C:  8642

 =>    SumYdif       SumYobs      SumYcal      SumwYobsSQ     Residual    Condition
     0.3214E+07    0.9490E+08    0.9510E+08    0.9490E+08    0.1881E+06    0.1702E+13


 => Conventional Rietveld Rp,Rwp,Re and Chi2:   9.22      9.22      1.98      21.77    
 => (Values obtained using Ynet, but true sigma(y))
 =>  SumYnet, Sum(w Ynet**2):     0.3488E+08    0.2211E+08

 => N-sigma of the GoF:     1365.372

 => Global user-weigthed Chi2 (Bragg contrib.):   22.6    

 => ---------> Pattern#  1
 => Phase:  1
 =>    Bragg R-factor:  5.00    
 =>    RF-factor     :  5.38    

 --------------------------------------------------------------------------------------------------------------
 Pattern#  1 Phase No.:   1 Phase name: #(C) 2021 by FIZ Karlsruhe - L
 --------------------------------------------------------------------------------------------------------------

   No.  Code     H   K   L  Mult      Hw      ETA/M    2theta/TOF     Icalc       Iobs      Sigma     StrFactor^2    d-hkl       CORR

      1   1      1   0   0     2  0.100640  0.533848      11.164    14492.9    13935.6     16.946      12062.4678  7.918939      1.000000
      2   1      1   1   0     4  0.095796  0.510368      19.786    30150.8    29388.1     19.021      40206.0820  4.483432      1.000000
      3   1      0   1   1     4  0.095577  0.508931      20.313       64.5      173.7      4.987         90.8703  4.368112      1.000000
      4   1     -1   1   1     4  0.094955  0.504458      21.956       59.4      187.1      6.547         98.2323  4.044973      1.000000
      5   1      2   0   0     2  0.094792  0.503151      22.436     3506.0     3653.0     10.156      12125.7666  3.959470      1.000000
      6   1      0   0   2     2  0.094245  0.498177      24.262    11399.0    11481.5     12.344      46387.8281  3.665393      1.000000
      7   1      1   1   1     4  0.094194  0.497655      24.454       43.1       43.0      0.058         89.2480  3.637092      1.000000
      8   1     -1   0   2     2  0.094181  0.497517      24.504    11906.8    11825.8     11.549      49476.4883  3.629731      1.000000
      9   1      2   1   0     4  0.093535  0.488413      27.847    23316.6    23027.6     17.196      63351.6602  3.201120      1.000000
     10   1     -2   1   1     4  0.093465  0.486792      28.443      161.0      140.5      2.046        457.4493  3.135441      1.000000
     11   1      1   0   2     2  0.093422  0.485581      28.887        0.5        0.9      0.032          3.1721  3.088198      1.000000
     12   1      0   1   2     4  0.093385  0.484296      29.359     7797.0     8215.8     10.918      23692.3047  3.039616      1.000000
     13   1     -2   0   2     2  0.093376  0.483907      29.502      535.7      551.4      0.980       3290.0107  3.025245      1.000000
     14   1     -1   1   2     4  0.093372  0.483742      29.562     3334.1     3551.8      6.250      10279.9980  3.019186      1.000000
     15   1      2   1   1     4  0.093364  0.476192      32.335       28.0       41.5      6.294        104.5976  2.766354      1.000000
     16   1      0   2   0     2  0.093403  0.474634      32.907     4628.1     4695.9      9.059      35878.0117  2.719568      1.000000
     17   1      1   1   2     4  0.093440  0.473465      33.336     9013.5     8967.9     10.280      35929.9648  2.685525      1.000000
     18   1     -2   1   2     4  0.093500  0.471990      33.878     7865.0     7804.5      9.112      32451.9629  2.643817      1.000000
     19   1      3   0   0     2  0.093506  0.471840      33.933     2800.0     2810.2      3.102      23188.4609  2.639646      1.000000
     20   1      1   2   0     4  0.093638  0.469337      34.852     3043.4     3243.0      7.791      13349.5723  2.572115      1.000000
     21   1      0   2   1     4  0.093692  0.468478      35.167      167.5      239.7      3.651        749.2809  2.549765      1.000000
     22   1     -1   2   1     4  0.093894  0.465713      36.183        4.8       24.9      1.349         23.0297  2.480515      1.000000
     23   1      2   0   2     2  0.094018  0.464264      36.715     1845.8     1936.1      8.130      18127.5977  2.445789      1.000000
     24   1     -3   1   1     4  0.094227  0.462103      37.508      592.8      620.6      2.402       3049.3767  2.395848      1.000000
     25   1     -3   0   2     2  0.094236  0.462010      37.542     1592.2     1618.4      4.898      16413.2461  2.393740      1.000000
     26   1      1   2   1     4  0.094316  0.461259      37.818      291.5      296.0      3.905       1526.7537  2.376912      1.000000
     27   1      3   1   0     4  0.094326  0.461162      37.854        1.7        1.8      0.031          8.9162  2.374764      1.000000
     28   1     -1   1   3     4  0.094999  0.455793      39.825      737.8      752.1      7.042       4326.8823  2.261628      1.000000
     29   1      2   2   0     4  0.095144  0.454788      40.194     1389.0     1469.4      5.261       8311.8545  2.241716      1.000000
     30   1      2   1   2     4  0.095229  0.454221      40.402     1746.3     1825.0      4.997      10569.7939  2.230647      1.000000
     31   1      0   1   3     4  0.095242  0.454135      40.434        0.2        0.2      0.001          1.0443  2.228982      1.000000
     32   1     -2   2   1     4  0.095323  0.453608      40.627        7.6        8.0      0.198         46.4364  2.218802      1.000000
     33   1     -3   1   2     4  0.095558  0.452138      41.167     2474.9     2435.8      6.055      15611.3506  2.190949      1.000000
     34   1      0   2   2     4  0.095620  0.451768      41.303     2644.2     2665.9      4.752      16798.1523  2.184056      1.000000
     35   1     -1   2   2     4  0.095689  0.451356      41.454     3162.0     3030.2      5.766      20252.8809  2.176440      1.000000
     36   1      3   1   1     4  0.096007  0.449541      42.121        5.3        0.0      0.791         35.0562  2.143517      1.000000
     37   1     -2   1   3     4  0.096208  0.448444      42.523       28.1        0.0      4.290        190.2050  2.124156      1.000000
     38   1      2   2   1     4  0.096766  0.445610      43.564      253.2      197.8      6.627       1809.6113  2.075787      1.000000
     39   1      1   1   3     4  0.097153  0.443779      44.237      125.3       58.8      3.033        926.3920  2.045785      1.000000
     40   1      1   2   2     4  0.097218  0.443480      44.346      256.0      227.7      2.971       1903.1562  2.040976      1.000000
     41   1     -2   2   2     4  0.097477  0.442316      44.774      976.0      967.7      5.614       7411.4053  2.022486      1.000000
     42   1      4   0   0     2  0.098132  0.439535      45.795     2020.7     1989.0      7.449      32268.9082  1.979735      1.000000
     43   1      3   0   2     2  0.098532  0.437932      46.383     1180.5     1057.0      5.612      19393.2754  1.955974      1.000000
     44   1     -4   0   2     2  0.099219  0.435322      47.342     1765.7     1711.6      6.853      30356.4648  1.918579      1.000000
     45   1     -3   2   1     4  0.099492  0.434330      47.706       77.6       88.6      1.345        678.8798  1.904783      1.000000
     46   1     -4   1   1     4  0.099701  0.433585      47.980        0.5        0.5      0.001          4.2529  1.894562      1.000000
     47   1      3   2   0     4  0.099709  0.433554      47.991     5811.8     6152.3      9.233      51505.4102  1.894136      1.000000
     48   1     -3   1   3     4  0.099774  0.433325      48.075       96.4      102.6      0.181        857.0879  1.891015      1.000000
     49   1     -1   0   4     2  0.100138  0.432067      48.537     3843.4     4002.2      7.564      69856.9609  1.874091      1.000000
     50   1      4   1   0     4  0.100446  0.431026      48.920     2941.7     3036.6      6.803      27202.4395  1.860336      1.000000
     51   1      3   1   2     4  0.100910  0.429500      49.480      255.5      233.4      3.287       2423.3977  1.840580      1.000000
     52   1     -1   2   3     4  0.101041  0.429080      49.634       53.8       55.2      0.724        513.8379  1.835216      1.000000
     53   1      0   0   4     2  0.101103  0.428881      49.707       98.1      101.2      1.556       1880.4673  1.832696      1.000000
     54   1      2   2   2     4  0.101460  0.427756      50.120     5090.9     5240.4      8.720      49696.3047  1.818546      1.000000
     55   1      0   2   3     4  0.101483  0.427683      50.147        5.1        5.2      0.008         49.9442  1.817644      1.000000
     56   1     -2   0   4     2  0.101555  0.427460      50.229      875.0      898.6      1.605      17165.9805  1.814865      1.000000
     57   1     -4   1   2     4  0.101701  0.427011      50.394       11.4       13.3      0.088        112.6020  1.809318      1.000000
     58   1      2   1   3     4  0.101938  0.426287      50.660       15.3       20.1      0.160        153.1972  1.800444      1.000000
     59   1     -3   2   2     4  0.102036  0.425991      50.768     3025.4     3076.5      7.289      30393.9629  1.796842      1.000000
     60   1     -1   1   4     4  0.102745  0.423900      51.536      109.0      109.1      1.684       1132.5978  1.771863      1.000000

   No.  Code     H   K   L  Mult      Hw      ETA/M    2theta/TOF     Icalc       Iobs      Sigma     StrFactor^2    d-hkl       CORR

     61   1      3   2   1     4  0.102789  0.423775      51.582        0.6        0.6      0.005          6.0280  1.770399      1.000000
     62   1      1   3   0     4  0.102880  0.423512      51.678     1984.2     2043.9      6.306      20740.3184  1.767317      1.000000
     63   1      0   3   1     4  0.103100  0.422885      51.909      235.3      234.1      2.050       2483.4646  1.760016      1.000000
     64   1     -2   2   3     4  0.103117  0.422835      51.927        9.2        9.1      0.096         97.0322  1.759443      1.000000
     65   1      0   1   4     4  0.103832  0.420847      52.657     3287.7     3308.5      8.112      35832.9102  1.736757      1.000000
     66   1     -1   3   1     4  0.103833  0.420847      52.657       18.7       18.8      0.046        203.3190  1.736748      1.000000
     67   1      4   1   1     4  0.104260  0.419691      53.081       16.8       18.9      0.195        185.9718  1.723862      1.000000
     68   1     -2   1   4     4  0.104338  0.419483      53.158     1165.8     1185.5      5.164      12976.2441  1.721560      1.000000
     69   1      1   2   3     4  0.104594  0.418805      53.407        0.1        0.0      0.002          0.6467  1.714127      1.000000
     70   1      1   0   4     2  0.104795  0.418279      53.600      518.9      381.0      4.625      11765.0811  1.708397      1.000000
     71   1      1   3   1     4  0.105094  0.417502      53.885       13.8        1.0      1.190        158.0753  1.700028      1.000000
     72   1     -3   0   4     2  0.105848  0.415591      54.587      150.5        0.0      4.878       3554.2046  1.679817      1.000000
     73   1      2   3   0     4  0.107112  0.412518      55.715     3001.4     2823.6      9.015      37087.7852  1.648445      1.000000
     74   1     -4   1   3     4  0.107259  0.412170      55.843       91.7       88.7      0.293       1138.5431  1.644974      1.000000
     75   1     -2   3   1     4  0.107504  0.411594      56.055      292.1      278.1      2.628       3657.7512  1.639270      1.000000
     76   1      1   1   4     4  0.107916  0.410637      56.406     2570.8     2640.1      6.561      32643.9434  1.629890      1.000000
     77   1      0   3   2     4  0.108130  0.410145      56.587     1064.6     1115.5      2.723      13613.1240  1.625107      1.000000
     78   1     -4   2   1     4  0.108262  0.409844      56.697      197.9      202.0      0.660       2541.6677  1.622201      1.000000
     79   1     -1   3   2     4  0.108273  0.409819      56.707      586.3      600.0      1.975       7532.0015  1.621962      1.000000
     80   1     -3   2   3     4  0.108364  0.409612      56.782       60.9       60.9      0.292        785.2260  1.619973      1.000000
     81   1      4   0   2     2  0.108996  0.408193      57.304       91.4      106.3      0.417       2403.9263  1.606473      1.000000
     82   1     -3   1   4     4  0.109066  0.408038      57.360     3118.8     3224.9      7.183      41094.0000  1.605016      1.000000
     83   1      4   2   0     4  0.109281  0.407562      57.535     1169.6     1292.6      2.922      15514.6631  1.600560      1.000000
     84   1      3   2   2     4  0.109908  0.406198      58.036     1950.4     2171.5      6.303      26371.4844  1.587925      1.000000
     85   1      5   0   0     2  0.110118  0.405745      58.202      280.1      302.1      1.115       7621.7910  1.583788      1.000000
     86   1     -5   0   2     2  0.110327  0.405299      58.366      193.8      197.4      1.721       5306.7148  1.579735      1.000000
     87   1      2   3   1     4  0.110365  0.405217      58.396       27.9       27.9      0.299        382.3700  1.578994      1.000000
     88   1     -4   2   2     4  0.110961  0.403962      58.857     2147.1     2291.7      6.295      29940.2656  1.567721      1.000000
     89   1      1   3   2     4  0.111188  0.403488      59.031     1951.8     2067.9      4.310      27394.6484  1.563509      1.000000
     90   1      2   2   3     4  0.111274  0.403310      59.097       79.1       84.8      0.254       1113.3838  1.561937      1.000000
     91   1      3   1   3     4  0.111278  0.403301      59.100        0.8        0.8      0.002         10.6899  1.561856      1.000000
     92   1     -2   3   2     4  0.111649  0.402537      59.380     2641.9     2543.5      6.147      37558.8203  1.555150      1.000000
     93   1     -5   1   1     4  0.111796  0.402236      59.491       24.2       23.4      0.082        345.0221  1.552524      1.000000
     94   1      2   0   4     2  0.112277  0.401262      59.848      714.0      759.8      2.024      20653.2324  1.544099      1.000000
     95   1     -1   2   4     4  0.112331  0.401154      59.888     2171.6     2246.5      4.514      31451.5566  1.543166      1.000000
     96   1      4   1   2     4  0.112476  0.400863      59.995     2659.7     2734.8      4.761      38671.6172  1.540678      1.000000
     97   1      5   1   0     4  0.113683  0.398483      60.869     1769.3     2082.7      5.750      26543.6211  1.520634      1.000000
     98   1      0   2   4     4  0.113735  0.398383      60.905      173.4      197.8      0.504       2605.5557  1.519808      1.000000
     99   1     -5   1   2     4  0.113907  0.398049      61.028     2329.8     2377.0      4.834      35152.3594  1.517045      1.000000
    100   1     -4   0   4     2  0.114187  0.397511      61.226      809.3      787.6      2.245      24592.8301  1.512622      1.000000
    101   1      4   2   1     4  0.114282  0.397331      61.292       33.2       33.3      0.117        505.4412  1.511145      1.000000
    102   1     -2   2   4     4  0.114381  0.397140      61.362      990.3      972.6      3.435      15118.2090  1.509593      1.000000
    103   1     -3   3   1     4  0.115029  0.395916      61.811        9.2        0.0      0.741        143.4525  1.499690      1.000000
    104   1      3   3   0     4  0.115377  0.395264      62.051       25.6        0.0      2.276        400.7882  1.494477      1.000000
    105   1      2   1   4     4  0.115999  0.394116      62.472       89.1        0.0      4.332       1414.6357  1.485403      1.000000
    106   1     -1   3   3     4  0.117462  0.391477      63.442        4.5        0.0      1.263         73.5738  1.465023      1.000000
    107   1     -4   1   4     4  0.118040  0.390456      63.816      146.3      124.5      1.884       2428.9355  1.457318      1.000000
    108   1     -4   2   3     4  0.118052  0.390434      63.824        0.4        0.3      0.005          6.5432  1.457158      1.000000
    109   1      2   3   2     4  0.118102  0.390347      63.856      492.6      435.8      4.697       8190.3706  1.456501      1.000000
    110   1      0   3   3     4  0.118138  0.390285      63.879       47.2       42.4      0.440        785.8401  1.456037      1.000000
    111   1      1   2   4     4  0.118866  0.389020      64.344      614.9      622.7      3.463      10387.7275  1.446642      1.000000
    112   1     -3   3   2     4  0.118974  0.388834      64.412      779.0      754.4      3.339      13190.0381  1.445279      1.000000
    113   1     -1   1   5     4  0.118976  0.388831      64.413       26.7       25.9      0.115        452.8606  1.445250      1.000000
    114   1      5   1   1     4  0.119999  0.387088      65.053       31.0        0.0      1.926        536.4708  1.432575      1.000000
    115   1      3   3   1     4  0.120095  0.386926      65.112       14.7        3.5      0.723        254.8135  1.431410      1.000000
    116   1     -3   2   4     4  0.120282  0.386613      65.227       98.8       54.1      2.525       1717.3873  1.429165      1.000000
    117   1     -2   1   5     4  0.120381  0.386448      65.288        4.9        3.1      0.127         86.1023  1.427984      1.000000
    118   1     -5   1   3     4  0.120497  0.386253      65.360       46.0       30.3      1.109        802.2952  1.426592      1.000000
    119   1     -2   3   3     4  0.120581  0.386114      65.411       55.2       36.1      1.408        966.0880  1.425601      1.000000
    120   1      0   1   5     4  0.121436  0.384700      65.930       22.0        0.0      3.458        390.4778  1.415628      1.000000

   No.  Code     H   K   L  Mult      Hw      ETA/M    2theta/TOF     Icalc       Iobs      Sigma     StrFactor^2    d-hkl       CORR

    121   1      1   3   3     4  0.122728  0.382608      66.698       61.2       24.2      3.958       1114.3096  1.401173      1.000000
    122   1      3   2   3     4  0.122979  0.382206      66.846       98.4       40.0      3.196       1799.5234  1.398440      1.000000
    123   1     -5   2   1     4  0.123606  0.381212      67.211        0.4        0.0      0.305          8.1426  1.391729      1.000000
    124   1      4   2   2     4  0.124427  0.379928      67.682        3.7        0.0      1.569         68.8897  1.383177      1.000000
    125   1      3   0   4     2  0.125127  0.378845      68.080      311.9      290.7      5.629      11840.3701  1.376066      1.000000
    126   1      5   2   0     4  0.125880  0.377696      68.502      150.8      117.0      3.209       2898.8638  1.368617      1.000000
    127   1     -3   1   5     4  0.125889  0.377682      68.507        3.1        2.4      0.064         58.8701  1.368523      1.000000
    128   1     -5   2   2     4  0.126149  0.377289      68.651       92.0       76.0      1.798       1775.2731  1.366000      1.000000
    129   1      0   4   0     2  0.126798  0.376314      69.009      896.9      876.5      5.066      34982.5859  1.359784      1.000000
    130   1      4   1   3     4  0.127123  0.375829      69.187       11.4       10.9      0.088        224.2286  1.356715      1.000000
    131   1      5   0   2     2  0.127417  0.375393      69.347      459.9      463.1      3.595      18115.7227  1.353976      1.000000
    132   1     -4   3   1     4  0.127891  0.374694      69.604        0.2        0.3      0.004          4.5557  1.349608      1.000000
    133   1     -3   3   3     4  0.128032  0.374487      69.680        4.6        6.0      0.081         91.5858  1.348324      1.000000
    134   1      1   1   5     4  0.128177  0.374274      69.758        7.4        8.8      0.065        147.5519  1.347005      1.000000
    135   1     -5   0   4     2  0.128242  0.374179      69.793      609.4      699.0      4.087      24308.1523  1.346415      1.000000
    136   1      2   2   4     4  0.128649  0.373586      70.011     1776.9     1854.1      5.199      35652.9609  1.342762      1.000000
    137   1      1   4   0     4  0.128941  0.373163      70.166      209.8      224.2      0.884       4228.5557  1.340170      1.000000
    138   1      4   3   0     4  0.129293  0.372655      70.353      528.3      570.1      2.524      10702.1582  1.337069      1.000000
    139   1      0   4   1     4  0.129304  0.372640      70.358      105.2      113.6      0.506       2131.2864  1.336978      1.000000
    140   1     -6   0   2     2  0.129606  0.372206      70.518      128.1      142.7      0.496       5214.4893  1.334346      1.000000
    141   1      3   1   4     4  0.129642  0.372154      70.537      976.4     1089.5      3.697      19878.6074  1.334035      1.000000
    142   1      3   3   2     4  0.130150  0.371430      70.802      176.9      192.8      1.590       3628.3022  1.329677      1.000000
    143   1     -1   4   1     4  0.130502  0.370931      70.986       51.7       66.9      0.965       1065.2170  1.326692      1.000000
    144   1     -4   2   4     4  0.131075  0.370125      71.282      935.6     1000.8      4.506      19439.4609  1.321908      1.000000
    145   1      6   0   0     2  0.131328  0.369771      71.412      719.2      855.6      3.131      29987.2051  1.319823      1.000000
    146   1     -4   3   2     4  0.131581  0.369418      71.541       14.2       15.9      0.090        297.7631  1.317746      1.000000
    147   1      2   3   3     4  0.132006  0.368829      71.758       11.9       13.0      0.090        250.0169  1.314306      1.000000
    148   1      5   1   2     4  0.132059  0.368755      71.785      500.8      546.3      3.774      10543.9268  1.313879      1.000000
    149   1     -1   2   5     4  0.132183  0.368584      71.848       23.6       24.3      0.247        498.3857  1.312882      1.000000
    150   1      1   4   1     4  0.132531  0.368104      72.024       42.2       46.7      0.484        893.7631  1.310106      1.000000
    151   1     -6   1   1     4  0.132593  0.368020      72.055       21.5       23.9      0.274        455.3806  1.309620      1.000000
    152   1     -5   1   4     4  0.132930  0.367559      72.224      635.1      614.1      4.362      13527.3887  1.306966      1.000000
    153   1      5   2   1     4  0.133393  0.366929      72.455        2.4        2.2      0.031         52.1041  1.303359      1.000000
    154   1     -1   3   4     4  0.133431  0.366877      72.474       40.9       37.7      0.646        877.3186  1.303063      1.000000
    155   1     -2   2   5     4  0.133843  0.366319      72.679        8.9        8.3      0.430        191.4568  1.299898      1.000000
    156   1     -5   2   3     4  0.133981  0.366134      72.747        1.6        1.6      0.068         33.5110  1.298847      1.000000
    157   1     -6   1   2     4  0.134368  0.365614      72.938      776.1      834.8      5.290      16834.4648  1.295920      1.000000
    158   1      0   2   5     4  0.135087  0.364654      73.290       16.2       16.5      0.218        354.7007  1.290557      1.000000
    159   1      0   3   4     4  0.135312  0.364357      73.400      720.8      761.6      4.614      15817.3408  1.288908      1.000000
    160   1      2   4   0     4  0.135703  0.363841      73.589      170.2      179.4      1.260       3752.3152  1.286057      1.000000
    161   1      4   3   1     4  0.136042  0.363396      73.752       30.6       30.4      0.212        677.9696  1.283611      1.000000
    162   1     -2   3   4     4  0.136174  0.363223      73.816      555.1      543.6      2.897      12308.2412  1.282660      1.000000
    163   1      6   1   0     4  0.136182  0.363212      73.820      175.0      171.1      0.911       3880.2139  1.282603      1.000000
    164   1     -2   4   1     4  0.136310  0.363045      73.882       48.1       45.7      0.311       1068.9658  1.281686      1.000000
    165   1     -4   1   5     4  0.136404  0.362923      73.926       81.6       76.4      0.636       1813.4739  1.281022      1.000000
    166   1      0   4   2     4  0.137277  0.361790      74.342      879.3      847.9      4.131      19747.2754  1.274883      1.000000
    167   1     -1   4   2     4  0.137496  0.361508      74.446     1071.9      984.7      4.172      24132.3477  1.273363      1.000000
    168   1      2   1   5     4  0.140289  0.357974      75.743       26.2        0.0      2.080        609.0568  1.254743      1.000000
    169   1     -3   2   5     4  0.140317  0.357940      75.756       14.8        0.0      1.085        342.4188  1.254566      1.000000
    170   1      2   4   1     4  0.140679  0.357491      75.921       48.8        4.6      2.270       1136.9221  1.252252      1.000000
    171   1     -4   3   3     4  0.141030  0.357058      76.080       13.1        5.4      0.639        305.7990  1.250027      1.000000
    172   1     -1   0   6     2  0.141406  0.356594      76.250      228.8      173.6      3.541      10740.0088  1.247660      1.000000
    173   1      4   2   3     4  0.141761  0.356160      76.410        0.1        0.1      0.002          2.9278  1.245451      1.000000
    174   1     -6   1   3     4  0.141820  0.356088      76.436       28.0       26.1      0.362        658.8000  1.245090      1.000000
    175   1      1   4   2     4  0.141917  0.355969      76.480       14.4       13.6      0.120        339.1237  1.244485      1.000000
    176   1     -2   0   6     2  0.142094  0.355754      76.559      340.4      330.7      1.655      16088.0869  1.243400      1.000000
    177   1      1   3   4     4  0.142098  0.355748      76.561      703.4      683.7      3.421      16622.2441  1.243369      1.000000
    178   1     -2   4   2     4  0.142608  0.355130      76.788       17.3       17.1      0.142        409.9288  1.240258      1.000000
    179   1      1   2   5     4  0.142994  0.354664      76.959       30.9       31.6      1.110        737.4701  1.237926      1.000000
    180   1     -3   3   4     4  0.143953  0.353514      77.381     1252.9     1323.3      6.129      30135.9707  1.232220      1.000000

   No.  Code     H   K   L  Mult      Hw      ETA/M    2theta/TOF     Icalc       Iobs      Sigma     StrFactor^2    d-hkl       CORR

    181   1      3   2   4     4  0.144706  0.352620      77.709      258.4      266.0      2.540       6258.7925  1.227836      1.000000
    182   1      4   0   4     2  0.145570  0.351603      78.083      258.4      224.5      3.469      12615.1748  1.222894      1.000000
    183   1      0   0   6     2  0.145764  0.351376      78.166       12.1        9.6      0.257        590.8451  1.221798      1.000000
    184   1      6   1   1     4  0.145769  0.351370      78.168        3.6        2.9      0.078         88.9225  1.221772      1.000000
    185   1     -1   1   6     4  0.146792  0.350181      78.605      647.8      652.8      4.979      15981.1367  1.216076      1.000000
    186   1      3   3   3     4  0.147472  0.349398      78.892        3.4        3.6      0.026         85.3928  1.212364      1.000000
    187   1     -2   1   6     4  0.147515  0.349349      78.911       36.1       38.0      0.280        895.2220  1.212131      1.000000
    188   1      5   2   2     4  0.147526  0.349335      78.916      217.6      229.4      1.707       5399.8276  1.212067      1.000000
    189   1     -3   4   1     4  0.147618  0.349231      78.954       69.5       73.5      0.613       1725.3579  1.211573      1.000000
    190   1     -3   0   6     2  0.147927  0.348877      79.084      134.3      129.9      1.012       6689.8618  1.209910      1.000000
    191   1      3   4   0     4  0.148130  0.348645      79.169      549.3      532.2      2.777      13703.5430  1.208820      1.000000
    192   1     -6   2   1     4  0.148149  0.348623      79.177       13.5       13.1      0.068        337.8313  1.208721      1.000000
    193   1     -5   3   1     4  0.148287  0.348466      79.235       54.7       52.2      0.267       1365.8112  1.207983      1.000000
    194   1     -5   2   4     4  0.148542  0.348177      79.341      744.3      709.1      3.229      18629.1328  1.206633      1.000000
    195   1      4   3   2     4  0.149353  0.347260      79.678      964.1      971.7      4.429      24285.7617  1.202379      1.000000
    196   1     -6   2   2     4  0.150219  0.346290      80.034      191.7      199.6      2.197       4861.8140  1.197924      1.000000
    197   1     -6   0   4     2  0.150426  0.346060      80.118        5.7        6.8      0.109        290.0692  1.196870      1.000000
    198   1      4   1   4     4  0.151172  0.345232      80.422      664.9      712.1      2.403      16983.6074  1.193110      1.000000
    199   1     -1   4   3     4  0.151180  0.345223      80.425       63.7       68.1      0.225       1626.8047  1.193072      1.000000
    200   1      5   3   0     4  0.151239  0.345158      80.449      633.5      664.1      1.965      16188.3467  1.192778      1.000000
    201   1      0   1   6     4  0.151377  0.345006      80.505      685.1      686.8      1.908      17525.0977  1.192092      1.000000
    202   1     -5   3   2     4  0.151588  0.344774      80.591      707.8      720.3      2.177      18132.2715  1.191044      1.000000
    203   1      2   4   2     4  0.152113  0.344197      80.802      611.4      612.0      1.851      15722.7812  1.188456      1.000000
    204   1      0   4   3     4  0.152165  0.344141      80.823       20.6       20.7      0.064        530.3393  1.188204      1.000000
    205   1      5   1   3     4  0.152201  0.344101      80.837        0.3        0.3      0.001          7.4485  1.188027      1.000000
    206   1      6   2   0     4  0.152333  0.343957      80.891      664.7      678.8      2.578      17120.9805  1.187382      1.000000
    207   1     -4   2   5     4  0.152591  0.343675      80.994        5.4        5.8      0.033        139.7160  1.186127      1.000000
    208   1     -3   4   2     4  0.153380  0.342819      81.308      479.7      501.5      2.871      12447.6006  1.182336      1.000000
    209   1     -5   1   5     4  0.153615  0.342566      81.401        0.0        0.0      0.000          0.7157  1.181217      1.000000
    210   1     -3   1   6     4  0.153652  0.342526      81.416      611.8      612.6      3.288      15905.6562  1.181043      1.000000
    211   1      2   3   4     4  0.154825  0.341268      81.878       10.5       11.2      0.640        274.9304  1.175546      1.000000
