Repository: ozakary/data-NaMO2F2

# Supporting Data for “Different Magnitudes of Second-Order Jahn-Teller Effect in Isostructural NaMO<sub>2</sub>F<sub>2</sub> (M = Nb<sup>5+</sup>, Ta<sup>5+</sup>) Oxyfluorides”
**Author:** Ouail Zakary  
**ORCID:** [0000-0002-7793-3306](https://orcid.org/0000-0002-7793-3306)  
**E-mail:** [Ouail.Zakary@oulu.fi](mailto:Ouail.Zakary@oulu.fi)  
**Website:** [Ouail_Zakary.html](https://cc.oulu.fi/~nmrwww/members/Ouail_Zakary.html)

This is the Supporting Dataset for the manuscript “Different Magnitudes of Second-Order Jahn-Teller Effect in Isostructural NaMO<sub>2</sub>F<sub>2</sub> (M = Nb<sup>5+</sup>, Ta<sup>5+</sup>) Oxyfluorides”. DOI: TBA

The dataset comprises the following sections:

1. Powder X-ray diffraction data. ([directory](./powder_X-ray_diffraction/))
2. First principle calculation data. ([directory](./first_principle_calculations/))
3. Python scripts and raw numerical data for all figures included in the main manuscript and the Supporting Information. (directory)

# Powder X-Ray Diffraction Data for NaMO<sub>2</sub>F<sub>2</sub> (M = Nb<sup>5+</sup>, Ta<sup>5+</sup>)

**Author:** Ouail Zakary  
**ORCID:** [0000-0002-7793-3306](https://orcid.org/0000-0002-7793-3306)  
**E-mail:** [Ouail.Zakary@oulu.fi](mailto:Ouail.Zakary@oulu.fi)  
**Website:** [Ouail Zakary - webpage](https://cc.oulu.fi/~nmrwww/members/Ouail_Zakary.html)

This repository contains datasets of **Powder X-Ray Diffraction (PXRD)** data for the compounds NaNbO<sub>2</sub>F<sub>2</sub> and NaTaO<sub>2</sub>F<sub>2</sub>, recorded under both room temperature (RT) and variable temperature conditions.

## Overview of the Data

The dataset is organized into two main families of experiments:

1. **Room Temperature PXRD Data:**  
   **Folder:** `./room_temperature_experiments`
   - **NaNbO<sub>2</sub>F<sub>2</sub> Data:**  
     - [Raw Data](./room_temperature_experiments/NaNbO2F2/raw_data/)
     - [Rietveld Refinement Data](./room_temperature_experiments/NaNbO2F2/Rietveld_refinement/)
   - **NaTaO<sub>2</sub>F<sub>2</sub> Data:**  
     - [Raw Data](./room_temperature_experiments/NaTaO2F2/raw_data/)
     - [Rietveld Refinement Data](./room_temperature_experiments/NaTaO2F2/Rietveld_refinement/)

2. **Variable Temperature PXRD Data:**  
   **Folder:** `./variable-temperature_experiments`
   - **NaNbO<sub>2</sub>F<sub>2</sub> Data:**  
     - [Raw Data](./variable-temperature_experiments/NaNbO2F2/raw_data/)
     - [Rietveld Refinement Data](./variable-temperature_experiments/NaNbO2F2/Rietveld_refinement/)
   - **NaTaO<sub>2</sub>F<sub>2</sub> Data:**  
     - [Raw Data](./variable-temperature_experiments/NaTaO2F2/raw_data/)
     - [Rietveld Refinement Data](./variable-temperature_experiments/NaTaO2F2/Rietveld_refinement/)

## Methods

### PXRD Data Collection

Both RT and temperature-controlled PXRD patterns were recorded using a **PANalytical θ/θ Bragg–Brentano EMPYREAN** diffractometer (CuKα<sub>1+2</sub> radiations) equipped with a **PIXcel1D detector**. The collection methods are as follows:

- **Room Temperature PXRD Patterns:**  
  - **2θ Range:** 5° to 135°  
  - **Step Size:** 0.0131°  
  - **Total Acquisition Time:** Approximately 7h 30m  
  - **Sample Preparation:** Raw powders were dusted through a 63 μm sieve on a glass holder to minimize preferential grain orientation.

- **Temperature-Controlled PXRD Patterns:**  
  - **Temperature Range:** RT to 300°C using a **HTK 900 Anton Paar furnace attachment**  
  - **Sample Holder:** Glass ceramic Macor  
  - **Data Collection Intervals:** 20°C (25–220°C) and 10°C (220–300°C) increments with a heating rate of 5°C/min  
  - **Temperature Stabilization:** 20 minutes before each measurement  
  - **2θ Range:** 10° to 100°  
  - **Step Size:** 0.0131°  
  - **Total Acquisition Time:** 3 hours for each pattern.

### Rietveld Refinement

The **Rietveld refinement method** was employed for both the RT and temperature-controlled PXRD data using the **FullProf** software.

## Directory Structure

The following directories contain the datasets:

- **Room Temperature PXRD Data:**
  - [NaNbO<sub>2</sub>F<sub>2</sub> Raw Data](./room_temperature_experiments/NaNbO2F2/raw_data/)
  - [NaNbO<sub>2</sub>F<sub>2</sub> Rietveld Refinement Data](./room_temperature_experiments/NaNbO2F2/Rietveld_refinement/)
  - [NaTaO<sub>2</sub>F<sub>2</sub> Raw Data](./room_temperature_experiments/NaTaO2F2/raw_data/)

File: powder_X-ray_diffraction/room_temperature_experiments/NaTaO2F2/Rietveld_refinment/NaTaO2F2.sum


        **********************************************************
        ** PROGRAM FullProf.2k (Version 7.30 - Mar2020-ILL JRC) **
        **********************************************************
                       M U L T I -- P A T T E R N                 
            Rietveld, Profile Matching & Integrated Intensity     
                 Refinement of X-ray and/or Neutron Data


    Date: 26/01/2023  Time: 10:44:51.770                              

 => PCR file code: NaTaO2F2
 => DAT file code: NaTaO2F2.dat         -> Relative contribution: 1.0000                                                            
 => Title: #(C) 2021 by FIZ Karlsruhe - Leibniz Institute for Information Infrastructure.  All rights reserved.

 ==> CONDITIONS OF THIS RUN FOR PATTERN No.:  1

 => Global Refinement of X-ray powder diffraction data                                                                              
 => Global Refinement of X-ray powder diffraction data                                                                              
    Bragg-Brentano(X-rays) or Debye-Scherrer geometry(Neutrons)
 => The    5th default profile function was selected

 => X-Y type of data: 2theta/TOF/E(Kev) Intens sigma for pattern:  1
 => Wavelengths:  1.54056 1.54439
 => Cos(Monochromator angle)=   0.9100
 => Absorption correction (AC), muR-eff =   0.0000  0.0000
 => Base of peaks: 2.0*HW*    8.00
 ==> Angular range, step and number of points:
     2Thmin:       5.108700  2Thmax:     134.993393  Step:       0.013132  No. of points:   9893
 =>-------> Pattern#  1
 => Crystal Structure Refinement for phase: 1
 => The density (volumic mass) of phase 1 is:    5.634 g/cm3
 => Scor: 4.7087

 ==> RESULTS OF REFINEMENT:


 => No. of fitted parameters:   35


------------------------------------------------------------------------------
 => Phase No.  1 #(C) 2021 by FIZ Karlsruhe - Leibniz InsP 1 21/c 1          
------------------------------------------------------------------------------

 =>  No. of reflections for pattern#:   1:  1193/2


 ==> ATOM PARAMETERS:

  Name      x     sx       y     sy       z      sz      B   sB   occ. socc.  Mult
 Na1     0.37669(  43)  0.79319( 110)  0.10923(  49)  1.116(116)  1.000(  0)    4
 Ta1     0.15807(   6)  0.25984(  22)  0.29816(   8)  0.472(  8)  1.000(  0)    4
 O1      0.19846(  75)  0.15426(  93)  0.05330( 103)  0.581(121)  1.000(  0)    4
 O2      0.03673(  99)  0.55921( 121)  0.21627( 109)  0.581(121)  1.000(  0)    4
 F1      0.37639(  83)  0.47189( 107)  0.30366(  97)  1.121(108)  1.000(  0)    4
 F2      0.33043(  76)  0.98230( 102)  0.37669(  87)  1.121(108)  1.000(  0)    4

 ==> PROFILE PARAMETERS FOR PATTERN#  1

 => Cell parameters      :
                              8.09973   0.00006
                              5.43913   0.00004
                              7.49815   0.00005
                             90.00000   0.00000
                            102.12830   0.00048
                             90.00000   0.00000
 
 => overall scale factor :      0.006162583     0.000010390
 => Eta(p-v) or m(p-vii) :    0.56425   0.00806
 => Overall tem. factor  :    0.00000   0.00000
 => Halfwidth parameters :    0.04385   0.00083
                             -0.02434   0.00067
                              0.01209   0.00014
 => Preferred orientation:    0.00000   0.00000
                              0.00000   0.00000
 => Asymmetry parameters :    0.10239   0.00132
                              0.02308   0.00044
                              0.00000   0.00000
                              0.00000   0.00000
 => X and y parameters   :   -0.00272   0.00022
                              0.00000   0.00000
 => Strain parameters    :    0.00000   0.00000
                              0.00000   0.00000
                              0.00000   0.00000
 => Size parameters (G,L):    0.00000   0.00000
                              0.00000   0.00000

 ==> GLOBAL PARAMETERS FOR PATTERN#  1


 => Zero-point:     0.1083    0.0003
 => Cos( theta)-shift parameter :   0.0000  0.0000
 => Sin(2theta)-shift parameter :   0.0000  0.0000

 ==> RELIABILITY FACTORS WITH ALL NON-EXCLUDED POINTS FOR PATTERN:  1

  => Cycle:  6 => MaxCycle: 33
 => N-P+C:  9858
 =>  R-factors (not corrected for background) for Pattern:  1
 => Rp:  3.05     Rwp:  4.15     Rexp:    0.93 Chi2:  19.8      L.S. refinement
 => Conventional Rietveld R-factors for Pattern:  1
 => Rp:  9.87     Rwp:  9.39     Rexp:    2.11 Chi2:  19.8    
 => Deviance:  0.197E+06     Dev*  :   20.02    
 => DW-Stat.:    0.2082     DW-exp:     1.9448
 => N-sigma of the GoF:     1318.898

 ==> RELIABILITY FACTORS FOR POINTS WITH BRAGG CONTRIBUTIONS FOR PATTERN:  1

 => N-P+C:  8642
 =>  R-factors (not corrected for background) for Pattern:  1
 => Rp:  3.39     Rwp:  4.45     Rexp:    0.95 Chi2:  21.8      L.S. refinement
 => Conventional Rietveld R-factors for Pattern:  1
 => Rp:  9.22     Rwp:  9.22     Rexp:    1.98 Chi2:  21.8    
 => Deviance:  0.190E+06     Dev*  :   22.01    
 => DW-Stat.:    0.2158     DW-exp:     1.9415
 => N-sigma of the GoF:     1365.372

 => Global user-weigthed Chi2 (Bragg contrib.):   22.6    

     -----------------------------------------------------
     BRAGG R-Factors and weight fractions for Pattern #  1
     -----------------------------------------------------

 => Phase:  1     #(C) 2021 by FIZ Karlsruhe - Leibniz Institute for Information Infrastructure.  All rights reserved.
 => Bragg R-factor:   5.00       Vol:  322.962( 0.004)  Fract(%):  100.00( 0.24)
 => Rf-factor=  5.35             ATZ:        1095.733   Brindley:  1.0000

 
              CPU Time:     7.422 seconds
                            0.124 minutes

 => Run finished at:     Date: 26/01/2023  Time: 10:44:59.225
