Repository: ozakary/data-NaMO2F2

# Supporting Data for “Different Magnitudes of Second-Order Jahn-Teller Effect in Isostructural NaMO<sub>2</sub>F<sub>2</sub> (M = Nb<sup>5+</sup>, Ta<sup>5+</sup>) Oxyfluorides”
**Author:** Ouail Zakary  
**ORCID:** [0000-0002-7793-3306](https://orcid.org/0000-0002-7793-3306)  
**E-mail:** [Ouail.Zakary@oulu.fi](mailto:Ouail.Zakary@oulu.fi)  
**Website:** [Ouail_Zakary.html](https://cc.oulu.fi/~nmrwww/members/Ouail_Zakary.html)

This is the Supporting Dataset for the manuscript “Different Magnitudes of Second-Order Jahn-Teller Effect in Isostructural NaMO<sub>2</sub>F<sub>2</sub> (M = Nb<sup>5+</sup>, Ta<sup>5+</sup>) Oxyfluorides”. DOI: TBA

The dataset comprises the following sections:

1. Powder X-ray diffraction data. ([directory](./powder_X-ray_diffraction/))
2. First principle calculation data. ([directory](./first_principle_calculations/))
3. Python scripts and raw numerical data for all figures included in the main manuscript and the Supporting Information. (directory)

# Powder X-Ray Diffraction Data for NaMO<sub>2</sub>F<sub>2</sub> (M = Nb<sup>5+</sup>, Ta<sup>5+</sup>)

**Author:** Ouail Zakary  
**ORCID:** [0000-0002-7793-3306](https://orcid.org/0000-0002-7793-3306)  
**E-mail:** [Ouail.Zakary@oulu.fi](mailto:Ouail.Zakary@oulu.fi)  
**Website:** [Ouail Zakary - webpage](https://cc.oulu.fi/~nmrwww/members/Ouail_Zakary.html)

This repository contains datasets of **Powder X-Ray Diffraction (PXRD)** data for the compounds NaNbO<sub>2</sub>F<sub>2</sub> and NaTaO<sub>2</sub>F<sub>2</sub>, recorded under both room temperature (RT) and variable temperature conditions.

## Overview of the Data

The dataset is organized into two main families of experiments:

1. **Room Temperature PXRD Data:**  
   **Folder:** `./room_temperature_experiments`
   - **NaNbO<sub>2</sub>F<sub>2</sub> Data:**  
     - [Raw Data](./room_temperature_experiments/NaNbO2F2/raw_data/)
     - [Rietveld Refinement Data](./room_temperature_experiments/NaNbO2F2/Rietveld_refinement/)
   - **NaTaO<sub>2</sub>F<sub>2</sub> Data:**  
     - [Raw Data](./room_temperature_experiments/NaTaO2F2/raw_data/)
     - [Rietveld Refinement Data](./room_temperature_experiments/NaTaO2F2/Rietveld_refinement/)

2. **Variable Temperature PXRD Data:**  
   **Folder:** `./variable-temperature_experiments`
   - **NaNbO<sub>2</sub>F<sub>2</sub> Data:**  
     - [Raw Data](./variable-temperature_experiments/NaNbO2F2/raw_data/)
     - [Rietveld Refinement Data](./variable-temperature_experiments/NaNbO2F2/Rietveld_refinement/)
   - **NaTaO<sub>2</sub>F<sub>2</sub> Data:**  
     - [Raw Data](./variable-temperature_experiments/NaTaO2F2/raw_data/)
     - [Rietveld Refinement Data](./variable-temperature_experiments/NaTaO2F2/Rietveld_refinement/)

## Methods

### PXRD Data Collection

Both RT and temperature-controlled PXRD patterns were recorded using a **PANalytical θ/θ Bragg–Brentano EMPYREAN** diffractometer (CuKα<sub>1+2</sub> radiations) equipped with a **PIXcel1D detector**. The collection methods are as follows:

- **Room Temperature PXRD Patterns:**  
  - **2θ Range:** 5° to 135°  
  - **Step Size:** 0.0131°  
  - **Total Acquisition Time:** Approximately 7h 30m  
  - **Sample Preparation:** Raw powders were dusted through a 63 μm sieve on a glass holder to minimize preferential grain orientation.

- **Temperature-Controlled PXRD Patterns:**  
  - **Temperature Range:** RT to 300°C using a **HTK 900 Anton Paar furnace attachment**  
  - **Sample Holder:** Glass ceramic Macor  
  - **Data Collection Intervals:** 20°C (25–220°C) and 10°C (220–300°C) increments with a heating rate of 5°C/min  
  - **Temperature Stabilization:** 20 minutes before each measurement  
  - **2θ Range:** 10° to 100°  
  - **Step Size:** 0.0131°  
  - **Total Acquisition Time:** 3 hours for each pattern.

### Rietveld Refinement

The **Rietveld refinement method** was employed for both the RT and temperature-controlled PXRD data using the **FullProf** software.

## Directory Structure

The following directories contain the datasets:

- **Room Temperature PXRD Data:**
  - [NaNbO<sub>2</sub>F<sub>2</sub> Raw Data](./room_temperature_experiments/NaNbO2F2/raw_data/)
  - [NaNbO<sub>2</sub>F<sub>2</sub> Rietveld Refinement Data](./room_temperature_experiments/NaNbO2F2/Rietveld_refinement/)
  - [NaTaO<sub>2</sub>F<sub>2</sub> Raw Data](./room_temperature_experiments/NaTaO2F2/raw_data/)

File: powder_X-ray_diffraction/variable-temperature_experiments/NaNbO2F2/Rietveld_refinement/25°C/NaNbO2F2.out (part 1 of 4)


        **********************************************************
        ** PROGRAM FullProf.2k (Version 7.30 - Mar2020-ILL JRC) **
        **********************************************************
                       M U L T I -- P A T T E R N                 
            Rietveld, Profile Matching & Integrated Intensity     
                 Refinement of X-ray and/or Neutron Data


    Date: 03/02/2023  Time: 15:24:35.847                              

 => PCR file code: NaNbO2F2
 => DAT file code: NaNbO2F2.dat         -> Relative contribution: 1.0000                                                            

 ==> CONDITIONS OF THIS RUN FOR PATTERN No.:  1

 => Global Refinement of X-ray powder diffraction data                                                                              
 => Global Refinement of X-ray powder diffraction data                                                                              
    Bragg-Brentano(X-rays) or Debye-Scherrer geometry(Neutrons)
 => Title:  #(C) 2021 by FIZ Karlsruhe - Leibniz Institute for Information Infrastructure.  All rights reserved.

 => Number of phases:    1
 => Number of excluded regions:    1
 => Number of scattering factors supplied:    0
 => Conventional weights: w=1.0/Variance(yobs)
 => Asymmetry correction as in J.Appl.Cryst. 26,128(1993)
 => Background linearly interpolated between the   23 points given
 => The    5th default profile function was selected
 => Pseudo-Voigt function (ETA variable)
                 X-parameter correspond to: ETA=ETA0+X*2theta
                       pV(x)= ETA*L(x)+(1-ETA)*G(x)

 ==> INPUT/OUTPUT OPTIONS:

 => Generate file *.PRF for plot
 => Output Integrated Intensities
 => Generate new input file *.PCR

 => X-Y type of data: 2theta/TOF/E(Kev) Intens sigma for pattern:  1
 => Plot pattern at each cycle
 => Wavelengths:  1.54056 1.54439
 => Alpha2/Alpha1 ratio:   0.5000
 => Cos(Monochromator angle)=   0.9100
 => Asymmetry correction for angles lower than   90.000 degrees
 => Absorption correction (AC), muR-eff =   0.0000  0.0000
 => Base of peaks: 2.0*HW*    8.00

 => Number of cycles:   33
 => Relaxation factors ==>    for coordinates:  1.00
 => for anisotropic temperature factors:  1.00
 => for halfwidth/strain/size parameters:  1.00
 => for lattice constants and propagation vectors:  1.00
 => EPS-value for convergence:    0.1
 => Background ==> 
    Position   Intensity
       10.39     8234.51        0.00
       12.06     8399.32        0.00
       13.53     8520.54        0.00
       15.62     8112.46        0.00
       18.38     7540.87        0.00
       21.41     7456.54        0.00
       25.38     7390.55        0.00
       30.87     7067.69        0.00
       35.86     6508.91        0.00
       38.87     6290.60        0.00
       42.94     6385.42        0.00
       45.67     6399.88        0.00
       54.58     6315.04        0.00
       62.78     6115.37        0.00
       66.68     5891.77        0.00
       75.61     5943.63        0.00
       78.52     5750.17        0.00
       82.42     5829.14        0.00
       86.53     5762.89        0.00
       91.04     5793.27        0.00

       95.02     5666.72        0.00
       97.09     5691.34        0.00
       99.89     5720.01        0.00

 

 => Excluded regions for Pattern#  1
    From     to
     14.0000     18.0000

 => Number of Least-Squares parameters varied:    32

 =>--------------------------->
 =>------->  PATTERN number:  1
 =>--------------------------->
 => Global parameters and codes ==>
 => Zero-point:    -0.0208   11.0000
 => Displacement peak-shift parameter and code:     0.00    0.00
 => Transparency peak-shift parameter and code:     0.00    0.00

 => Reading Intensity data  =>>

 -> No recognizable heading in input data file X,Y,sigma
    First 6 lines are considered as COMMENTS (except for TSAMP keyword)
 -> COMMENT: 10.0116	8374.00000                                                                                                                  
 -> COMMENT: 10.0247	8314.00000                                                                                                                  
 -> COMMENT: 10.0379	8314.00000                                                                                                                  
 -> COMMENT: 10.0510	8388.00000                                                                                                                  
 -> COMMENT: 10.0641	8369.00000                                                                                                                  
 -> COMMENT: 10.0772	8315.00000                                                                                                                  
 ==> Angular range, step and number of points:
     2Thmin:      10.090400  2Thmax:      99.993401  Step:       0.013132  No. of points:   6848
 --------------------------------------------------------------------------------
 => Phase  No. 1
       #(C) 2021 by FIZ Karlsruhe - Leibniz Institute for Information Infras
 --------------------------------------------------------------------------------
 =>-------> Pattern#  1
 => Crystal Structure Refinement
 => Preferred orientation vector:   1.0000  0.0000  0.0000

 =>-------> Data for PHASE: 1
 => Number of atoms:    6
 => Number of distance  constraints:    0
 => Number of angle     constraints:    0

 => Symmetry information on space group: P 1 21/c 1          
 -> The multiplicity of the general position is:   4
 -> The space group is Centric (-1 at origin)   
 -> Lattice type  P: { 000 }                                       
 -> Reduced set of symmetry operators:

  No.  IT   Symmetry symbol    Rotation part     Associated Translation
   1: ( 1)   1            -->     ( x, y, z) + {  0.0000  0.0000  0.0000}
   2: ( 3)   2 ( 0, y, 0) -->     (-x, y,-z) + {  0.0000  0.5000  0.5000}


        Information on Space Group: 
        --------------------------- 

 =>   Number of Space group:  14
 =>  Hermann-Mauguin Symbol: P 1 21/c 1
 =>             Hall Symbol: -P 2ybc
 =>    Table Setting Choice: b1
 =>            Setting Type: IT (Generated from Hermann-Mauguin symbol)
 =>          Crystal System: Monoclinic
 =>              Laue Class: 2/m
 =>             Point Group: 2/m
 =>         Bravais Lattice: P
 =>          Lattice Symbol: mP
 =>  Reduced Number of S.O.:   2
 =>    General multiplicity:   4
 =>          Centrosymmetry: Centric (-1 at origin)
 =>  Generators (exc. -1&L):   1
 =>         Asymmetric unit:  0.000 <= x <=  1.000
                              0.000 <= y <=  0.250
                              0.000 <= z <=  1.000

 => List of S.O. without inversion and lattice centring translations
 => SYMM(  1): x,y,z                               => SYMM(  2): -x,y+1/2,-z+1/2


 => Initial parameters ==>
 Atom    Ntyp                  X         Y         Z         B         occ.         in  fin  Spc  Mult
                             B11       B22       B33       B12       B13       B23
 Na1    Na                 0.36961   0.76401   0.12341   1.12908   1.00000           0    0    0    4
                 Codes:  141.00000 151.00000 161.00000   0.00000   0.00000
 Nb1    Nb                 0.15725   0.26010   0.32259   1.31779   1.00000           0    0    0    4
                 Codes:  171.00000 181.00000 191.00000   0.00000   0.00000
 O1     O                  0.18108   0.17304   0.07702   1.45281   1.00000           0    0    0    4
                 Codes:  201.00000 211.00000 221.00000   0.00000   0.00000
 O2     O                  0.05988   0.52595   0.17562   1.45281   1.00000           0    0    0    4
                 Codes:  231.00000 241.00000 251.00000   0.00000   0.00000
 F1     F                  0.36666   0.44444   0.28697   1.79232   1.00000           0    0    0    4
                 Codes:  261.00000 271.00000 281.00000   0.00000   0.00000
 F2     F                  0.32961   0.97314   0.40302   1.79232   1.00000           0    0    0    4
                 Codes:  291.00000 301.00000 311.00000   0.00000   0.00000

 => IT IS ASSUMED THAT THE FIRST GIVEN SITE IS FULLY OCCUPIED 
    OR THE FIRST AND SECOND ATOMS ARE IN THE SAME SITE WITH TOTAL FULL OCCUPATION
  (If this is not the case, change the order of atoms to obtain correct values for the content of the unit cell)
    The given occupation factors have been obtained mutiplying m/M by   1.0000
      -> Atom: Na  ,  Chemical element: NA  Atomic Mass:    22.9898
      -> Atom: Nb  ,  Chemical element: NB  Atomic Mass:    92.9064
      -> Atom: O   ,  Chemical element: O   Atomic Mass:    15.9994
      -> Atom: O   ,  Chemical element: O   Atomic Mass:    15.9994
      -> Atom: F   ,  Chemical element: F   Atomic Mass:    18.9984
      -> Atom: F   ,  Chemical element: F   Atomic Mass:    18.9984
 => The given value of ATZ is        743.57 the program has calculated:         743.57
    The value of ATZ given in the input PCR file will be used for quantitative analysis
 => The chemical content of the unit cell is: 
       4.0000 Na   +   4.0000 Nb   +   4.0000 O    +   4.0000 O    +   4.0000 F    +   4.0000 F      
 => The normalized site occupation numbers in % are: 
     100.0000 Na1    :      100.0000 Nb1    :      100.0000 O1     :      100.0000 O2     :      100.0000 F1     :      100.0000 F2       
 => The density (volumic mass) of the compound is:    3.828 g/cm3

 =>-------> PROFILE PARAMETERS FOR PATTERN:  1

 => Overall scale factor:   0.316610E-02
 => ETA (p-Voigt) OR M (Pearson VII):   0.5120
 => Overall temperature factor:      0.00000
 => Halfwidth U,V,W:      0.02585    -0.00526     0.00579
 => X and Y parameters:       0.0014      0.0000
 => Direct cell parameters:    8.0012   5.4060   7.6224  90.0000 101.9181  90.0000
 => Preferred orientation parameters:   0.4072  0.0000
 => Asymmetry parameters     :      0.04036     0.01319     0.00000     0.00000
 => Strain parameters        :      0.00000     0.00000     0.00000
 => Size   parameters        :      0.00000     0.00000

 ==> CODEWORDS FOR PROFILE PARAMETERS of PATTERN#  1

 => Overall scale factor:   21.000
 => ETA (p-Voigt) OR M (Pearson VII):  101.000
 => Overall temperature factor:    0.000
 => Halfwidth U,V,W:   71.000  91.000  81.000
 => X and Y parameters:  111.000   0.000
 => Direct cell parameters:   31.000  41.000  51.000   0.000  61.000   0.000
 => Preferred orientation parameters:  321.000   0.000
 => Asymmetry parameters     :  121.000 131.000   0.000   0.000
 => Strain parameters        :    0.000   0.000   0.000
 => Size   parameters        :    0.000   0.000

 => Cell constraints according to Laue symmetry: 2/m  

        Metric information:
        -------------------

 => Direct cell parameters:

         a =       8.0012      b =       5.4060      c =       7.6224
     alpha =       90.000   beta =      101.918  gamma =       90.000
                        Direct Cell Volume =     322.5937

 => Reciprocal cell parameters:

         a*=     0.127735      b*=     0.184981      c*=     0.134083
     alpha*=       90.000   beta*=       78.082  gamma*=       90.000
                    Reciprocal Cell Volume =   0.00309987

 => Direct and Reciprocal Metric Tensors:

                   GD                                       GR
     64.0192      0.0000    -12.5949          0.016316    0.000000    0.003537
      0.0000     29.2245      0.0000          0.000000    0.034218    0.000000
    -12.5949      0.0000     58.1010          0.003537    0.000000    0.017978

 =>  Cartesian frame: z // c; y is in the bc-plane; x is y ^ z = a*  

     Crystal_to_Orthonormal_Matrix              Orthonormal_to_Crystal Matrix
              Cr_Orth_cel                               Orth_Cr_cel  
      8.0012      0.0000     -1.5741          0.124981   -0.000000    0.026379
      0.0000      5.4060      0.0000          0.000000    0.184981   -0.000000
      0.0000      0.0000      7.4581          0.000000    0.000000    0.134083

     Busing-Levy B-matrix: Hc=B.H            Inverse of the Busing-Levy B-matrix
                BL_M                                      BL_Minv  
    0.127735    0.000000    0.027690            7.8287     -0.0000     -1.6524
    0.000000    0.184981   -0.000000            0.0000      5.4060      0.0000
    0.000000    0.000000    0.131192            0.0000      0.0000      7.6224

 => Laue symmetry 2/m   will be used to generate HKL for pattern#   1
 => Reflections generated between S(1/d)min:  0.1139 A-1 and S(1/d)max:  1.0108 A-1
 =>                                    dmax:  8.7808 A   and      dmin:  0.9893 A
 => The number of reflections generated is:    353
 => The max. scatt. variable (gen.ref.) is:       102.2642
 => Scattering coefficients from internal table


 => X-ray scattering coeff. (A1, B1, A2,...C, f(0), Z, Dfp,Dfpp)

 NA      4.7626   3.2850   3.1736   8.8422   1.2674   0.3136   1.1128 129.4240   0.6760  10.9924  11.0000   0.1290   0.1240
 NB     17.6142   1.1887  12.0144  11.7660   4.0418   0.2048   3.5335  69.7957   3.7559  40.9598  41.0000  -0.2480   2.4820
 O       3.0485  13.2771   2.2868   5.7011   1.5463   0.3239   0.8670  32.9089   0.2508   7.9994   8.0000   0.0470   0.0320
 F       3.5392  10.2825   2.6412   4.2944   1.5170   0.2615   1.0243  26.1476   0.2776   8.9993   9.0000   0.0690   0.0530

     --------------------------------------------------------------
      SYMBOLIC NAMES AND INITIAL VALUES OF PARAMETERS TO BE VARIED:
     --------------------------------------------------------------

      ->  Parameter number    1   -> Symbolic Name:                                          Zero_pat1   -0.20840000E-01
      ->  Parameter number    2   -> Symbolic Name:                                     Scale_ph1_pat1    0.31661000E-02
      ->  Parameter number    3   -> Symbolic Name:                                    Cell_A_ph1_pat1     8.0011978    
      ->  Parameter number    4   -> Symbolic Name:                                    Cell_B_ph1_pat1     5.4059672    
      ->  Parameter number    5   -> Symbolic Name:                                    Cell_C_ph1_pat1     7.6223989    
      ->  Parameter number    6   -> Symbolic Name:                                    Cell_E_ph1_pat1     101.91814    
      ->  Parameter number    7   -> Symbolic Name:                                    U-Cagl_ph1_pat1    0.25851000E-01
      ->  Parameter number    8   -> Symbolic Name:                                    W-Cagl_ph1_pat1    0.57859998E-02
      ->  Parameter number    9   -> Symbolic Name:                                    V-Cagl_ph1_pat1   -0.52629998E-02
      ->  Parameter number   10   -> Symbolic Name:                                     EtaPV_ph1_pat1    0.51204997    
      ->  Parameter number   11   -> Symbolic Name:                                     X-tan_ph1_pat1    0.14000000E-02
      ->  Parameter number   12   -> Symbolic Name:                                     Asym1_ph1_pat1    0.40360000E-01
      ->  Parameter number   13   -> Symbolic Name:                                     Asym2_ph1_pat1    0.13190000E-01
      ->  Parameter number   14   -> Symbolic Name:                                          X_Na1_ph1    0.36961001    
      ->  Parameter number   15   -> Symbolic Name:                                          Y_Na1_ph1    0.76401001    
      ->  Parameter number   16   -> Symbolic Name:                                          Z_Na1_ph1    0.12341000    
      ->  Parameter number   17   -> Symbolic Name:                                          X_Nb1_ph1    0.15725000    
      ->  Parameter number   18   -> Symbolic Name:                                          Y_Nb1_ph1    0.26010001    
      ->  Parameter number   19   -> Symbolic Name:                                          Z_Nb1_ph1    0.32258999    
      ->  Parameter number   20   -> Symbolic Name:                                           X_O1_ph1    0.18108000    
      ->  Parameter number   21   -> Symbolic Name:                                           Y_O1_ph1    0.17304000    
      ->  Parameter number   22   -> Symbolic Name:                                           Z_O1_ph1    0.77019997E-01
      ->  Parameter number   23   -> Symbolic Name:                                           X_O2_ph1    0.59880000E-01
      ->  Parameter number   24   -> Symbolic Name:                                           Y_O2_ph1    0.52595001    
      ->  Parameter number   25   -> Symbolic Name:                                           Z_O2_ph1    0.17562000    
      ->  Parameter number   26   -> Symbolic Name:                                           X_F1_ph1    0.36666000    
      ->  Parameter number   27   -> Symbolic Name:                                           Y_F1_ph1    0.44444001    
      ->  Parameter number   28   -> Symbolic Name:                                           Z_F1_ph1    0.28696999    
      ->  Parameter number   29   -> Symbolic Name:                                           X_F2_ph1    0.32960999    
      ->  Parameter number   30   -> Symbolic Name:                                           Y_F2_ph1    0.97314000    
      ->  Parameter number   31   -> Symbolic Name:                                           Z_F2_ph1    0.40301999    
      ->  Parameter number   32   -> Symbolic Name:                                       Or1_ph1_pat1    0.40720001    
  
 
 => No optimization for routine tasks
 ++++++++++++++++++++++++++++++++++++++++++++++++++++++++++++++++++++++++++++++++++++++++++++++++++++++++++++++++++++++++

 => CYCLE No.:    1
 ---------------------------------------------------------------------------------------
 => Phase  1 Name:  #(C) 2021 by FIZ Karlsruhe - Leibniz Institute for Information Infras
 ---------------------------------------------------------------------------------------
 => New parameters, shifts, and standard deviations

 Atom        x       dx      sx       y       dy      sy       z       dz      sz       B       dB      sB      occ.    docc.   socc.

 Na1      0.36294-0.00667 0.00213  0.76999 0.00598 0.00420  0.11941-0.00400 0.00165  1.12908 0.00000 0.00000  1.00000 0.00000 0.00000
 Nb1      0.15595-0.00130 0.00067  0.25920-0.00090 0.00155  0.32159-0.00100 0.00055  1.31779 0.00000 0.00000  1.00000 0.00000 0.00000
 O1       0.17081-0.01027 0.00467  0.16818-0.00486 0.00371  0.07276-0.00426 0.00356  1.45281 0.00000 0.00000  1.00000 0.00000 0.00000
 O2       0.07751 0.01763 0.00483  0.54166 0.01571 0.00508  0.19224 0.01662 0.00338  1.45281 0.00000 0.00000  1.00000 0.00000 0.00000
 F1       0.36058-0.00608 0.00366  0.44062-0.00382 0.00406  0.28936 0.00239 0.00303  1.79232 0.00000 0.00000  1.00000 0.00000 0.00000
 F2       0.30977-0.01984 0.00382  0.96904-0.00410 0.00309  0.39610-0.00692 0.00276  1.79232 0.00000 0.00000  1.00000 0.00000 0.00000

 ==> PROFILE PARAMETERS FOR PATTERN#  1

 => Overall scale factor:      0.004932548     0.001766448     0.000061318
 => Eta(p-Voigt) or m(Pearson VII):   0.510832 -0.001218  0.063392
 => Overall tem. factor:     0.000000    0.000000    0.000000
 => Halfwidth parameters: 
         0.024330   -0.001521    0.007845
        -0.005029    0.000234    0.005446
         0.005666   -0.000120    0.000905
 => Cell parameters: 
        8.001401    0.000203    0.000492
        5.405829   -0.000138    0.000295
        7.622580    0.000181    0.000402
       90.000000    0.000000    0.000000
      101.920876    0.002739    0.003631
       90.000000    0.000000    0.000000
 => Preferred orientation: 
         0.125850   -0.281350    0.013129
         0.000000    0.000000    0.000000
 => Asymmetry parameters: 
         0.048637    0.008277    0.019720
         0.012379   -0.000811    0.003202
         0.000000    0.000000    0.000000
         0.000000    0.000000    0.000000
 => X and Y parameters: 
         0.003211    0.001811    0.001962
         0.000000    0.000000    0.000000
 => Strain parameters: 
         0.000000    0.000000    0.000000
         0.000000    0.000000    0.000000
         0.000000    0.000000    0.000000
 => Size   parameters (G,L): 
         0.000000    0.000000    0.000000
         0.000000    0.000000    0.000000

 ==> GLOBAL PARAMETERS FOR PATTERN#  1


 => Zero-point:    -0.0192    0.0016    0.0031

 => Cos( theta)-shift parameter :   0.0000  0.0000  0.0000
 => Sin(2theta)-shift parameter :   0.0000  0.0000  0.0000

 ==> RELIABILITY FACTORS WITH ALL NON-EXCLUDED POINTS FOR PATTERN:  1

 => R-Factors:   7.09      14.0     Chi2:  147.     DW-Stat.:  0.0400   Patt#:  1
 => Expected :            1.15                                1.9331
 => Deviance : 0.910E+06     Dev*:   139.8    
 => GoF-index:  12.         Sqrt(Residual/N)
 => N-P+C:  6510

 =>    SumYdif       SumYobs      SumYcal      SumwYobsSQ     Residual    Condition
     0.3462E+07    0.4881E+08    0.4972E+08    0.4881E+08    0.9543E+06    0.1309E+11


 => Conventional Rietveld Rp,Rwp,Re and Chi2:   49.1      51.9      4.29      146.6    
 => (Values obtained using Ynet, but true sigma(y))
 =>  SumYnet, Sum(w Ynet**2):     0.7046E+07    0.3540E+07


 ==> RELIABILITY FACTORS FOR POINTS WITH BRAGG CONTRIBUTIONS FOR PATTERN:  1

 => R-Factors:   7.71      14.7     Chi2:  162.     DW-Stat.:  0.0401   Patt#:
 => Expected :            1.16                                1.9301
 => Deviance : 0.908E+06     Dev*:   154.8    
 => GoF-index:  13.         Sqrt(Residual/N)
 => N-P+C:  5867

 =>    SumYdif       SumYobs      SumYcal      SumwYobsSQ     Residual    Condition
     0.3382E+07    0.4386E+08    0.4479E+08    0.4386E+08    0.9524E+06    0.1309E+11


 => Conventional Rietveld Rp,Rwp,Re and Chi2:   48.1      51.9      4.07      162.3    
 => (Values obtained using Ynet, but true sigma(y))
 =>  SumYnet, Sum(w Ynet**2):     0.7027E+07    0.3538E+07


 => Global user-weigthed Chi2 (Bragg contrib.):   162.    

 => ---------> Pattern#  1
 => Phase:  1
 =>    Bragg R-factor:  43.1    
 =>    RF-factor     :  22.2    
 ++++++++++++++++++++++++++++++++++++++++++++++++++++++++++++++++++++++++++++++++++++++++++++++++++++++++++++++++++++++++

 => CYCLE No.:    2
 ---------------------------------------------------------------------------------------
 => Phase  1 Name:  #(C) 2021 by FIZ Karlsruhe - Leibniz Institute for Information Infras
 ---------------------------------------------------------------------------------------
 => New parameters, shifts, and standard deviations

 Atom        x       dx      sx       y       dy      sy       z       dz      sz       B       dB      sB      occ.    docc.   socc.

 Na1      0.36257-0.00037 0.00145  0.77989 0.00990 0.00342  0.11917-0.00024 0.00139  1.12908 0.00000 0.00000  1.00000 0.00000 0.00000
 Nb1      0.15551-0.00044 0.00044  0.25911-0.00009 0.00130  0.32086-0.00073 0.00046  1.31779 0.00000 0.00000  1.00000 0.00000 0.00000
 O1       0.17817 0.00736 0.00303  0.16309-0.00509 0.00307  0.07310 0.00035 0.00303  1.45281 0.00000 0.00000  1.00000 0.00000 0.00000
 O2       0.07752 0.00001 0.00280  0.55984 0.01818 0.00408  0.20667 0.01443 0.00269  1.45281 0.00000 0.00000  1.00000 0.00000 0.00000
 F1       0.36428 0.00371 0.00238  0.43839-0.00224 0.00315  0.29835 0.00900 0.00240  1.79232 0.00000 0.00000  1.00000 0.00000 0.00000
 F2       0.30967-0.00011 0.00238  0.96902-0.00002 0.00262  0.39360-0.00250 0.00227  1.79232 0.00000 0.00000  1.00000 0.00000 0.00000

 ==> PROFILE PARAMETERS FOR PATTERN#  1

 => Overall scale factor:      0.005715451     0.000782902     0.000065656
 => Eta(p-Voigt) or m(Pearson VII):   0.514497  0.003665  0.044548
 => Overall tem. factor:     0.000000    0.000000    0.000000
 => Halfwidth parameters: 
         0.024092   -0.000238    0.005196
        -0.005263   -0.000234    0.003342
         0.005675    0.000009    0.000535
 => Cell parameters: 
        8.001424    0.000023    0.000321
        5.405705   -0.000124    0.000217
        7.622526   -0.000054    0.000280
       90.000000    0.000000    0.000000
      101.921288    0.000412    0.002662
       90.000000    0.000000    0.000000
 => Preferred orientation: 
        -0.047583   -0.173433    0.009942
         0.000000    0.000000    0.000000
 => Asymmetry parameters: 
         0.044348   -0.004289    0.009741
         0.012361   -0.000018    0.001970
         0.000000    0.000000    0.000000
         0.000000    0.000000    0.000000
 => X and Y parameters: 
         0.002923   -0.000287    0.001417
         0.000000    0.000000    0.000000
 => Strain parameters: 
         0.000000    0.000000    0.000000
         0.000000    0.000000    0.000000
         0.000000    0.000000    0.000000
 => Size   parameters (G,L): 
         0.000000    0.000000    0.000000
         0.000000    0.000000    0.000000

 ==> GLOBAL PARAMETERS FOR PATTERN#  1


 => Zero-point:    -0.0199   -0.0007    0.0018

 => Cos( theta)-shift parameter :   0.0000  0.0000  0.0000
 => Sin(2theta)-shift parameter :   0.0000  0.0000  0.0000

 ==> RELIABILITY FACTORS WITH ALL NON-EXCLUDED POINTS FOR PATTERN:  1

 => R-Factors:   5.95      11.3     Chi2:  95.3     DW-Stat.:  0.0484   Patt#:  1
 => Expected :            1.15                                1.9331
 => Deviance : 0.511E+06     Dev*:   78.57    
 => GoF-index:  9.7         Sqrt(Residual/N)
 => N-P+C:  6510

 =>    SumYdif       SumYobs      SumYcal      SumwYobsSQ     Residual    Condition
     0.2905E+07    0.4881E+08    0.5069E+08    0.4881E+08    0.6201E+06    0.9346E+10


 => Conventional Rietveld Rp,Rwp,Re and Chi2:   41.2      41.9      4.29      95.26    
 => (Values obtained using Ynet, but true sigma(y))
 =>  SumYnet, Sum(w Ynet**2):     0.7046E+07    0.3540E+07


 ==> RELIABILITY FACTORS FOR POINTS WITH BRAGG CONTRIBUTIONS FOR PATTERN:  1

 => R-Factors:   6.44      11.9     Chi2:  105.     DW-Stat.:  0.0485   Patt#:
 => Expected :            1.16                                1.9301
 => Deviance : 0.510E+06     Dev*:   86.85    
 => GoF-index:  10.         Sqrt(Residual/N)
 => N-P+C:  5867

 =>    SumYdif       SumYobs      SumYcal      SumwYobsSQ     Residual    Condition
     0.2825E+07    0.4386E+08    0.4576E+08    0.4386E+08    0.6182E+06    0.9346E+10


 => Conventional Rietveld Rp,Rwp,Re and Chi2:   40.2      41.8      4.07      105.4    
 => (Values obtained using Ynet, but true sigma(y))
 =>  SumYnet, Sum(w Ynet**2):     0.7027E+07    0.3538E+07


 => Global user-weigthed Chi2 (Bragg contrib.):   105.    

 => ---------> Pattern#  1
 => Phase:  1
 =>    Bragg R-factor:  35.2    
 =>    RF-factor     :  21.6    
 ++++++++++++++++++++++++++++++++++++++++++++++++++++++++++++++++++++++++++++++++++++++++++++++++++++++++++++++++++++++++

 => CYCLE No.:    3
 ---------------------------------------------------------------------------------------
 => Phase  1 Name:  #(C) 2021 by FIZ Karlsruhe - Leibniz Institute for Information Infras
 ---------------------------------------------------------------------------------------
 => New parameters, shifts, and standard deviations

 Atom        x       dx      sx       y       dy      sy       z       dz      sz       B       dB      sB      occ.    docc.   socc.

 Na1      0.36387 0.00130 0.00109  0.78533 0.00543 0.00263  0.11993 0.00076 0.00117  1.12908 0.00000 0.00000  1.00000 0.00000 0.00000
 Nb1      0.15534-0.00017 0.00031  0.25897-0.00014 0.00110  0.32027-0.00059 0.00038  1.31779 0.00000 0.00000  1.00000 0.00000 0.00000
 O1       0.17917 0.00099 0.00215  0.15871-0.00438 0.00259  0.07290-0.00020 0.00253  1.45281 0.00000 0.00000  1.00000 0.00000 0.00000
 O2       0.07705-0.00047 0.00198  0.57361 0.01377 0.00340  0.21751 0.01084 0.00218  1.45281 0.00000 0.00000  1.00000 0.00000 0.00000
 F1       0.36618 0.00190 0.00176  0.43590-0.00249 0.00252  0.30365 0.00530 0.00197  1.79232 0.00000 0.00000  1.00000 0.00000 0.00000
 F2       0.31344 0.00378 0.00171  0.97142 0.00240 0.00219  0.39133-0.00228 0.00194  1.79232 0.00000 0.00000  1.00000 0.00000 0.00000

 ==> PROFILE PARAMETERS FOR PATTERN#  1

 => Overall scale factor:      0.006105780     0.000390329     0.000057523
 => Eta(p-Voigt) or m(Pearson VII):   0.509338 -0.005159  0.033388
 => Overall tem. factor:     0.000000    0.000000    0.000000
 => Halfwidth parameters: 
         0.025332    0.001239    0.003857
        -0.005757   -0.000494    0.002444
         0.005817    0.000142    0.000384
 => Cell parameters: 
        8.001320   -0.000104    0.000238
        5.405672   -0.000033    0.000174
        7.622418   -0.000108    0.000219
       90.000000    0.000000    0.000000
      101.921478    0.000191    0.002049
       90.000000    0.000000    0.000000
 => Preferred orientation: 
        -0.171496   -0.123913    0.007890
         0.000000    0.000000    0.000000
 => Asymmetry parameters: 
         0.040896   -0.003452    0.007119
         0.012538    0.000177    0.001457
         0.000000    0.000000    0.000000
         0.000000    0.000000    0.000000
 => X and Y parameters: 
         0.002805   -0.000119    0.001079
         0.000000    0.000000    0.000000
 => Strain parameters: 
         0.000000    0.000000    0.000000
         0.000000    0.000000    0.000000
         0.000000    0.000000    0.000000
 => Size   parameters (G,L): 
         0.000000    0.000000    0.000000
         0.000000    0.000000    0.000000

 ==> GLOBAL PARAMETERS FOR PATTERN#  1


 => Zero-point:    -0.0206   -0.0007    0.0014

 => Cos( theta)-shift parameter :   0.0000  0.0000  0.0000
 => Sin(2theta)-shift parameter :   0.0000  0.0000  0.0000

 ==> RELIABILITY FACTORS WITH ALL NON-EXCLUDED POINTS FOR PATTERN:  1

 => R-Factors:   4.74      8.45     Chi2:  53.5     DW-Stat.:  0.0731   Patt#:  1
 => Expected :            1.15                                1.9331
 => Deviance : 0.303E+06     Dev*:   46.51    
 => GoF-index:  7.3         Sqrt(Residual/N)
 => N-P+C:  6510

 =>    SumYdif       SumYobs      SumYcal      SumwYobsSQ     Residual    Condition
     0.2315E+07    0.4881E+08    0.5033E+08    0.4881E+08    0.3484E+06    0.8315E+10


 => Conventional Rietveld Rp,Rwp,Re and Chi2:   32.9      31.4      4.29      53.52    
 => (Values obtained using Ynet, but true sigma(y))
 =>  SumYnet, Sum(w Ynet**2):     0.7046E+07    0.3540E+07


 ==> RELIABILITY FACTORS FOR POINTS WITH BRAGG CONTRIBUTIONS FOR PATTERN:  1

 => R-Factors:   5.10      8.89     Chi2:  59.1     DW-Stat.:  0.0735   Patt#:
 => Expected :            1.16                                1.9301
 => Deviance : 0.301E+06     Dev*:   51.28    
 => GoF-index:  7.7         Sqrt(Residual/N)
 => N-P+C:  5867

 =>    SumYdif       SumYobs      SumYcal      SumwYobsSQ     Residual    Condition
     0.2236E+07    0.4386E+08    0.4540E+08    0.4386E+08    0.3465E+06    0.8315E+10


 => Conventional Rietveld Rp,Rwp,Re and Chi2:   31.8      31.3      4.07      59.06    
 => (Values obtained using Ynet, but true sigma(y))
 =>  SumYnet, Sum(w Ynet**2):     0.7027E+07    0.3538E+07


 => Global user-weigthed Chi2 (Bragg contrib.):   59.1    

 => ---------> Pattern#  1
 => Phase:  1
 =>    Bragg R-factor:  26.7    
 =>    RF-factor     :  17.9    
 ++++++++++++++++++++++++++++++++++++++++++++++++++++++++++++++++++++++++++++++++++++++++++++++++++++++++++++++++++++++++

 => CYCLE No.:    4
 ---------------------------------------------------------------------------------------
 => Phase  1 Name:  #(C) 2021 by FIZ Karlsruhe - Leibniz Institute for Information Infras
 ---------------------------------------------------------------------------------------
 => New parameters, shifts, and standard deviations

 Atom        x       dx      sx       y       dy      sy       z       dz      sz       B       dB      sB      occ.    docc.   socc.

 Na1      0.36491 0.00104 0.00080  0.78487-0.00046 0.00195  0.12036 0.00043 0.00094  1.12908 0.00000 0.00000  1.00000 0.00000 0.00000
 Nb1      0.15527-0.00006 0.00023  0.25870-0.00027 0.00085  0.31978-0.00049 0.00030  1.31779 0.00000 0.00000  1.00000 0.00000 0.00000
 O1       0.18019 0.00102 0.00155  0.15597-0.00273 0.00202  0.07256-0.00034 0.00203  1.45281 0.00000 0.00000  1.00000 0.00000 0.00000
 O2       0.07653-0.00051 0.00139  0.58120 0.00759 0.00260  0.22324 0.00574 0.00168  1.45281 0.00000 0.00000  1.00000 0.00000 0.00000
 F1       0.36668 0.00050 0.00129  0.43404-0.00186 0.00191  0.30533 0.00168 0.00152  1.79232 0.00000 0.00000  1.00000 0.00000 0.00000
 F2       0.31563 0.00218 0.00123  0.97345 0.00203 0.00171  0.38959-0.00173 0.00154  1.79232 0.00000 0.00000  1.00000 0.00000 0.00000

 ==> PROFILE PARAMETERS FOR PATTERN#  1

 => Overall scale factor:      0.006312474     0.000206694     0.000044843
 => Eta(p-Voigt) or m(Pearson VII):   0.500535 -0.008803  0.024451
 => Overall tem. factor:     0.000000    0.000000    0.000000
 => Halfwidth parameters: 
         0.026000    0.000668    0.002916
        -0.006100   -0.000343    0.001821
         0.005891    0.000074    0.000281
 => Cell parameters: 
        8.001258   -0.000062    0.000177
        5.405669   -0.000003    0.000137
        7.622347   -0.000071    0.000170
       90.000000    0.000000    0.000000
      101.921532    0.000053    0.001577
       90.000000    0.000000    0.000000
 => Preferred orientation: 
        -0.256847   -0.085351    0.005972
         0.000000    0.000000    0.000000
 => Asymmetry parameters: 
         0.036521   -0.004375    0.005243
         0.012693    0.000156    0.001066
         0.000000    0.000000    0.000000
         0.000000    0.000000    0.000000
 => X and Y parameters: 
         0.002880    0.000076    0.000797
         0.000000    0.000000    0.000000
 => Strain parameters: 
         0.000000    0.000000    0.000000
         0.000000    0.000000    0.000000
         0.000000    0.000000    0.000000
 => Size   parameters (G,L): 
         0.000000    0.000000    0.000000
         0.000000    0.000000    0.000000

 ==> GLOBAL PARAMETERS FOR PATTERN#  1


 => Zero-point:    -0.0217   -0.0011    0.0011

 => Cos( theta)-shift parameter :   0.0000  0.0000  0.0000
 => Sin(2theta)-shift parameter :   0.0000  0.0000  0.0000

 ==> RELIABILITY FACTORS WITH ALL NON-EXCLUDED POINTS FOR PATTERN:  1

 => R-Factors:   3.71      6.02     Chi2:  27.2     DW-Stat.:  0.1263   Patt#:  1
 => Expected :            1.15                                1.9331
 => Deviance : 0.162E+06     Dev*:   24.96    
 => GoF-index:  5.2         Sqrt(Residual/N)
 => N-P+C:  6510

 =>    SumYdif       SumYobs      SumYcal      SumwYobsSQ     Residual    Condition
     0.1809E+07    0.4881E+08    0.4981E+08    0.4881E+08    0.1768E+06    0.8389E+10


 => Conventional Rietveld Rp,Rwp,Re and Chi2:   25.7      22.3      4.29      27.15    
 => (Values obtained using Ynet, but true sigma(y))
 =>  SumYnet, Sum(w Ynet**2):     0.7046E+07    0.3540E+07


 ==> RELIABILITY FACTORS FOR POINTS WITH BRAGG CONTRIBUTIONS FOR PATTERN:  1

 => R-Factors:   3.94      6.31     Chi2:  29.8     DW-Stat.:  0.1277   Patt#:
 => Expected :            1.16                                1.9301
 => Deviance : 0.161E+06     Dev*:   27.36    
 => GoF-index:  5.4         Sqrt(Residual/N)
 => N-P+C:  5867

 =>    SumYdif       SumYobs      SumYcal      SumwYobsSQ     Residual    Condition
     0.1729E+07    0.4386E+08    0.4489E+08    0.4386E+08    0.1748E+06    0.8389E+10


 => Conventional Rietveld Rp,Rwp,Re and Chi2:   24.6      22.2      4.07      29.80    
 => (Values obtained using Ynet, but true sigma(y))
 =>  SumYnet, Sum(w Ynet**2):     0.7027E+07    0.3538E+07


 => Global user-weigthed Chi2 (Bragg contrib.):   29.8    

 => ---------> Pattern#  1
 => Phase:  1
 =>    Bragg R-factor:  19.3    
 =>    RF-factor     :  14.6    
 ++++++++++++++++++++++++++++++++++++++++++++++++++++++++++++++++++++++++++++++++++++++++++++++++++++++++++++++++++++++++

 => CYCLE No.:    5
 ---------------------------------------------------------------------------------------
 => Phase  1 Name:  #(C) 2021 by FIZ Karlsruhe - Leibniz Institute for Information Infras
 ---------------------------------------------------------------------------------------
 => New parameters, shifts, and standard deviations

 Atom        x       dx      sx       y       dy      sy       z       dz      sz       B       dB      sB      occ.    docc.   socc.

 Na1      0.36539 0.00048 0.00062  0.78388-0.00098 0.00162  0.12030-0.00006 0.00077  1.12908 0.00000 0.00000  1.00000 0.00000 0.00000
 Nb1      0.15526-0.00001 0.00017  0.25831-0.00039 0.00069  0.31940-0.00038 0.00024  1.31779 0.00000 0.00000  1.00000 0.00000 0.00000
 O1       0.18044 0.00025 0.00118  0.15440-0.00157 0.00164  0.07217-0.00040 0.00167  1.45281 0.00000 0.00000  1.00000 0.00000 0.00000
 O2       0.07623-0.00031 0.00104  0.58456 0.00336 0.00206  0.22594 0.00270 0.00134  1.45281 0.00000 0.00000  1.00000 0.00000 0.00000
 F1       0.36676 0.00008 0.00099  0.43271-0.00132 0.00153  0.30563 0.00030 0.00122  1.79232 0.00000 0.00000  1.00000 0.00000 0.00000
 F2       0.31675 0.00112 0.00094  0.97467 0.00122 0.00138  0.38835-0.00124 0.00125  1.79232 0.00000 0.00000  1.00000 0.00000 0.00000

 ==> PROFILE PARAMETERS FOR PATTERN#  1

 => Overall scale factor:      0.006416475     0.000104001     0.000035871
 => Eta(p-Voigt) or m(Pearson VII):   0.490892 -0.009643  0.018828
 => Overall tem. factor:     0.000000    0.000000    0.000000
 => Halfwidth parameters: 
         0.026444    0.000444    0.002286
        -0.006352   -0.000252    0.001412
         0.005956    0.000065    0.000214
 => Cell parameters: 
        8.001230   -0.000028    0.000139
        5.405676    0.000007    0.000110
        7.622293   -0.000054    0.000136
       90.000000    0.000000    0.000000
      101.921852    0.000320    0.001253
       90.000000    0.000000    0.000000
 => Preferred orientation: 
        -0.311734   -0.054887    0.004759
         0.000000    0.000000    0.000000
 => Asymmetry parameters: 
         0.035579   -0.000942    0.004110
         0.012731    0.000038    0.000825
         0.000000    0.000000    0.000000
         0.000000    0.000000    0.000000
 => X and Y parameters: 
         0.003010    0.000129    0.000618
         0.000000    0.000000    0.000000
 => Strain parameters: 
         0.000000    0.000000    0.000000
         0.000000    0.000000    0.000000
         0.000000    0.000000    0.000000
 => Size   parameters (G,L): 
         0.000000    0.000000    0.000000
         0.000000    0.000000    0.000000

 ==> GLOBAL PARAMETERS FOR PATTERN#  1


 => Zero-point:    -0.0219   -0.0003    0.0008

 => Cos( theta)-shift parameter :   0.0000  0.0000  0.0000
 => Sin(2theta)-shift parameter :   0.0000  0.0000  0.0000

 ==> RELIABILITY FACTORS WITH ALL NON-EXCLUDED POINTS FOR PATTERN:  1

 => R-Factors:   3.03      4.54     Chi2:  15.4     DW-Stat.:  0.2093   Patt#:  1
 => Expected :            1.15                                1.9331
 => Deviance : 0.964E+05     Dev*:   14.81    
 => GoF-index:  3.9         Sqrt(Residual/N)
 => N-P+C:  6510

 =>    SumYdif       SumYobs      SumYcal      SumwYobsSQ     Residual    Condition
     0.1478E+07    0.4881E+08    0.4941E+08    0.4881E+08    0.1005E+06    0.8468E+10


 => Conventional Rietveld Rp,Rwp,Re and Chi2:   21.0      16.8      4.29      15.44    
 => (Values obtained using Ynet, but true sigma(y))
 =>  SumYnet, Sum(w Ynet**2):     0.7046E+07    0.3540E+07


 ==> RELIABILITY FACTORS FOR POINTS WITH BRAGG CONTRIBUTIONS FOR PATTERN:  1

 => R-Factors:   3.19      4.74     Chi2:  16.8     DW-Stat.:  0.2133   Patt#:
 => Expected :            1.16                                1.9301
 => Deviance : 0.945E+05     Dev*:   16.10    
 => GoF-index:  4.1         Sqrt(Residual/N)
 => N-P+C:  5867

 =>    SumYdif       SumYobs      SumYcal      SumwYobsSQ     Residual    Condition
     0.1398E+07    0.4386E+08    0.4449E+08    0.4386E+08    0.9858E+05    0.8468E+10


 => Conventional Rietveld Rp,Rwp,Re and Chi2:   19.9      16.7      4.07      16.80    
 => (Values obtained using Ynet, but true sigma(y))
 =>  SumYnet, Sum(w Ynet**2):     0.7027E+07    0.3538E+07
