Repository: ozakary/data-NaMO2F2

# Powder X-Ray Diffraction Data for NaMO<sub>2</sub>F<sub>2</sub> (M = Nb<sup>5+</sup>, Ta<sup>5+</sup>)

**Author:** Ouail Zakary  
**ORCID:** [0000-0002-7793-3306](https://orcid.org/0000-0002-7793-3306)  
**E-mail:** [Ouail.Zakary@oulu.fi](mailto:Ouail.Zakary@oulu.fi)  
**Website:** [Ouail Zakary - webpage](https://cc.oulu.fi/~nmrwww/members/Ouail_Zakary.html)

This repository contains datasets of **Powder X-Ray Diffraction (PXRD)** data for the compounds NaNbO<sub>2</sub>F<sub>2</sub> and NaTaO<sub>2</sub>F<sub>2</sub>, recorded under both room temperature (RT) and variable temperature conditions.

File: powder_X-ray_diffraction/variable-temperature_experiments/NaNbO2F2/Rietveld_refinement/25°C/NaNbO2F2.out (part 2 of 4)
 => for lattice constants and propagation vectors:  1.00
 => EPS-value for convergence:    0.1
 => Background ==> 
    Position   Intensity
 => Global user-weigthed Chi2 (Bragg contrib.):   16.8    

 => ---------> Pattern#  1
 => Phase:  1
 =>    Bragg R-factor:  14.3    
 =>    RF-factor     :  12.6    
 ++++++++++++++++++++++++++++++++++++++++++++++++++++++++++++++++++++++++++++++++++++++++++++++++++++++++++++++++++++++++

 => CYCLE No.:    6
 ---------------------------------------------------------------------------------------
 => Phase  1 Name:  #(C) 2021 by FIZ Karlsruhe - Leibniz Institute for Information Infras
 ---------------------------------------------------------------------------------------
 => New parameters, shifts, and standard deviations

 Atom        x       dx      sx       y       dy      sy       z       dz      sz       B       dB      sB      occ.    docc.   socc.

 Na1      0.36557 0.00018 0.00053  0.78337-0.00051 0.00146  0.12017-0.00013 0.00068  1.12908 0.00000 0.00000  1.00000 0.00000 0.00000
 Nb1      0.15526 0.00000 0.00015  0.25794-0.00037 0.00061  0.31913-0.00027 0.00022  1.31779 0.00000 0.00000  1.00000 0.00000 0.00000
 O1       0.18064 0.00019 0.00100  0.15353-0.00088 0.00145  0.07187-0.00030 0.00149  1.45281 0.00000 0.00000  1.00000 0.00000 0.00000
 O2       0.07609-0.00014 0.00088  0.58597 0.00141 0.00180  0.22708 0.00113 0.00118  1.45281 0.00000 0.00000  1.00000 0.00000 0.00000
 F1       0.36680 0.00004 0.00085  0.43188-0.00083 0.00134  0.30575 0.00012 0.00108  1.79232 0.00000 0.00000  1.00000 0.00000 0.00000
 F2       0.31732 0.00057 0.00080  0.97527 0.00060 0.00122  0.38756-0.00080 0.00111  1.79232 0.00000 0.00000  1.00000 0.00000 0.00000

 ==> PROFILE PARAMETERS FOR PATTERN#  1

 => Overall scale factor:      0.006463088     0.000046613     0.000031343
 => Eta(p-Voigt) or m(Pearson VII):   0.484013 -0.006879  0.016067
 => Overall tem. factor:     0.000000    0.000000    0.000000
 => Halfwidth parameters: 
         0.026562    0.000118    0.001973
        -0.006459   -0.000107    0.001210
         0.005973    0.000017    0.000182
 => Cell parameters: 
        8.001231    0.000001    0.000120
        5.405683    0.000007    0.000097
        7.622276   -0.000017    0.000119
       90.000000    0.000000    0.000000
      101.921989    0.000137    0.001093
       90.000000    0.000000    0.000000
 => Preferred orientation: 
        -0.344871   -0.033137    0.004170
         0.000000    0.000000    0.000000
 => Asymmetry parameters: 
         0.035776    0.000197    0.003524
         0.012802    0.000071    0.000706
         0.000000    0.000000    0.000000
         0.000000    0.000000    0.000000
 => X and Y parameters: 
         0.003101    0.000091    0.000530
         0.000000    0.000000    0.000000
 => Strain parameters: 
         0.000000    0.000000    0.000000
         0.000000    0.000000    0.000000
         0.000000    0.000000    0.000000
 => Size   parameters (G,L): 
         0.000000    0.000000    0.000000
         0.000000    0.000000    0.000000

 ==> GLOBAL PARAMETERS FOR PATTERN#  1


 => Zero-point:    -0.0219   -0.0000    0.0007

 => Cos( theta)-shift parameter :   0.0000  0.0000  0.0000
 => Sin(2theta)-shift parameter :   0.0000  0.0000  0.0000

 ==> RELIABILITY FACTORS WITH ALL NON-EXCLUDED POINTS FOR PATTERN:  1

 => R-Factors:   2.66      3.82     Chi2:  10.9     DW-Stat.:  0.2898   Patt#:  1
 => Expected :            1.15                                1.9331
 => Deviance : 0.702E+05     Dev*:   10.79    
 => GoF-index:  3.3         Sqrt(Residual/N)
 => N-P+C:  6510

 =>    SumYdif       SumYobs      SumYcal      SumwYobsSQ     Residual    Condition
     0.1298E+07    0.4881E+08    0.4914E+08    0.4881E+08    0.7120E+05    0.8523E+10


 => Conventional Rietveld Rp,Rwp,Re and Chi2:   18.4      14.2      4.29      10.94    
 => (Values obtained using Ynet, but true sigma(y))
 =>  SumYnet, Sum(w Ynet**2):     0.7046E+07    0.3540E+07


 ==> RELIABILITY FACTORS FOR POINTS WITH BRAGG CONTRIBUTIONS FOR PATTERN:  1

 => R-Factors:   2.78      3.97     Chi2:  11.8     DW-Stat.:  0.2979   Patt#:
 => Expected :            1.16                                1.9301
 => Deviance : 0.683E+05     Dev*:   11.64    
 => GoF-index:  3.4         Sqrt(Residual/N)
 => N-P+C:  5867

 =>    SumYdif       SumYobs      SumYcal      SumwYobsSQ     Residual    Condition
     0.1218E+07    0.4386E+08    0.4422E+08    0.4386E+08    0.6927E+05    0.8523E+10


 => Conventional Rietveld Rp,Rwp,Re and Chi2:   17.3      14.0      4.07      11.81    
 => (Values obtained using Ynet, but true sigma(y))
 =>  SumYnet, Sum(w Ynet**2):     0.7027E+07    0.3538E+07


 => Global user-weigthed Chi2 (Bragg contrib.):   11.8    

 => ---------> Pattern#  1
 => Phase:  1
 =>    Bragg R-factor:  11.3    
 =>    RF-factor     :  11.4    
 ++++++++++++++++++++++++++++++++++++++++++++++++++++++++++++++++++++++++++++++++++++++++++++++++++++++++++++++++++++++++

 => CYCLE No.:    7
 ---------------------------------------------------------------------------------------
 => Phase  1 Name:  #(C) 2021 by FIZ Karlsruhe - Leibniz Institute for Information Infras
 ---------------------------------------------------------------------------------------
 => New parameters, shifts, and standard deviations

 Atom        x       dx      sx       y       dy      sy       z       dz      sz       B       dB      sB      occ.    docc.   socc.

 Na1      0.36563 0.00006 0.00050  0.78310-0.00027 0.00142  0.12007-0.00010 0.00065  1.12908 0.00000 0.00000  1.00000 0.00000 0.00000
 Nb1      0.15527 0.00001 0.00014  0.25767-0.00027 0.00059  0.31896-0.00018 0.00021  1.31779 0.00000 0.00000  1.00000 0.00000 0.00000
 O1       0.18069 0.00005 0.00094  0.15305-0.00048 0.00138  0.07167-0.00020 0.00143  1.45281 0.00000 0.00000  1.00000 0.00000 0.00000
 O2       0.07606-0.00003 0.00081  0.58664 0.00067 0.00171  0.22758 0.00051 0.00112  1.45281 0.00000 0.00000  1.00000 0.00000 0.00000
 F1       0.36678-0.00002 0.00080  0.43137-0.00051 0.00127  0.30582 0.00006 0.00103  1.79232 0.00000 0.00000  1.00000 0.00000 0.00000
 F2       0.31763 0.00031 0.00074  0.97553 0.00026 0.00117  0.38709-0.00047 0.00107  1.79232 0.00000 0.00000  1.00000 0.00000 0.00000

 ==> PROFILE PARAMETERS FOR PATTERN#  1

 => Overall scale factor:      0.006483162     0.000020074     0.000029669
 => Eta(p-Voigt) or m(Pearson VII):   0.479831 -0.004182  0.015015
 => Overall tem. factor:     0.000000    0.000000    0.000000
 => Halfwidth parameters: 
         0.026600    0.000038    0.001849
        -0.006511   -0.000053    0.001129
         0.005975    0.000002    0.000169
 => Cell parameters: 
        8.001232    0.000001    0.000112
        5.405689    0.000006    0.000092
        7.622272   -0.000004    0.000113
       90.000000    0.000000    0.000000
      101.922020    0.000031    0.001033
       90.000000    0.000000    0.000000
 => Preferred orientation: 
        -0.363831   -0.018960    0.003963
         0.000000    0.000000    0.000000
 => Asymmetry parameters: 
         0.035947    0.000171    0.003296
         0.012844    0.000042    0.000662
         0.000000    0.000000    0.000000
         0.000000    0.000000    0.000000
 => X and Y parameters: 
         0.003152    0.000051    0.000496
         0.000000    0.000000    0.000000
 => Strain parameters: 
         0.000000    0.000000    0.000000
         0.000000    0.000000    0.000000
         0.000000    0.000000    0.000000
 => Size   parameters (G,L): 
         0.000000    0.000000    0.000000
         0.000000    0.000000    0.000000

 ==> GLOBAL PARAMETERS FOR PATTERN#  1


 => Zero-point:    -0.0219    0.0000    0.0007

 => Cos( theta)-shift parameter :   0.0000  0.0000  0.0000
 => Sin(2theta)-shift parameter :   0.0000  0.0000  0.0000

 ==> RELIABILITY FACTORS WITH ALL NON-EXCLUDED POINTS FOR PATTERN:  1

 => R-Factors:   2.48      3.53     Chi2:  9.36     DW-Stat.:  0.3371   Patt#:  1
 => Expected :            1.15                                1.9331
 => Deviance : 0.612E+05     Dev*:   9.396    
 => GoF-index:  3.1         Sqrt(Residual/N)
 => N-P+C:  6510

 =>    SumYdif       SumYobs      SumYcal      SumwYobsSQ     Residual    Condition
     0.1210E+07    0.4881E+08    0.4897E+08    0.4881E+08    0.6096E+05    0.8599E+10


 => Conventional Rietveld Rp,Rwp,Re and Chi2:   17.2      13.1      4.29      9.364    
 => (Values obtained using Ynet, but true sigma(y))
 =>  SumYnet, Sum(w Ynet**2):     0.7046E+07    0.3540E+07


 ==> RELIABILITY FACTORS FOR POINTS WITH BRAGG CONTRIBUTIONS FOR PATTERN:  1

 => R-Factors:   2.58      3.67     Chi2:  10.1     DW-Stat.:  0.3481   Patt#:
 => Expected :            1.16                                1.9301
 => Deviance : 0.592E+05     Dev*:   10.10    
 => GoF-index:  3.2         Sqrt(Residual/N)
 => N-P+C:  5867

 =>    SumYdif       SumYobs      SumYcal      SumwYobsSQ     Residual    Condition
     0.1130E+07    0.4386E+08    0.4405E+08    0.4386E+08    0.5904E+05    0.8599E+10


 => Conventional Rietveld Rp,Rwp,Re and Chi2:   16.1      12.9      4.07      10.06    
 => (Values obtained using Ynet, but true sigma(y))
 =>  SumYnet, Sum(w Ynet**2):     0.7027E+07    0.3538E+07


 => Global user-weigthed Chi2 (Bragg contrib.):   10.1    

 => ---------> Pattern#  1
 => Phase:  1
 =>    Bragg R-factor:  9.67    
 =>    RF-factor     :  10.9    
 ++++++++++++++++++++++++++++++++++++++++++++++++++++++++++++++++++++++++++++++++++++++++++++++++++++++++++++++++++++++++

 => CYCLE No.:    8
 ---------------------------------------------------------------------------------------
 => Phase  1 Name:  #(C) 2021 by FIZ Karlsruhe - Leibniz Institute for Information Infras
 ---------------------------------------------------------------------------------------
 => New parameters, shifts, and standard deviations

 Atom        x       dx      sx       y       dy      sy       z       dz      sz       B       dB      sB      occ.    docc.   socc.

 Na1      0.36565 0.00002 0.00048  0.78295-0.00015 0.00142  0.12001-0.00006 0.00065  1.12908 0.00000 0.00000  1.00000 0.00000 0.00000
 Nb1      0.15527 0.00000 0.00013  0.25749-0.00018 0.00058  0.31885-0.00011 0.00020  1.31779 0.00000 0.00000  1.00000 0.00000 0.00000
 O1       0.18071 0.00002 0.00092  0.15279-0.00026 0.00137  0.07143-0.00024 0.00142  1.45281 0.00000 0.00000  1.00000 0.00000 0.00000
 O2       0.07609 0.00003 0.00079  0.58700 0.00036 0.00169  0.22783 0.00024 0.00111  1.45281 0.00000 0.00000  1.00000 0.00000 0.00000
 F1       0.36676-0.00002 0.00078  0.43106-0.00031 0.00126  0.30587 0.00005 0.00102  1.79232 0.00000 0.00000  1.00000 0.00000 0.00000
 F2       0.31779 0.00016 0.00073  0.97565 0.00012 0.00116  0.38683-0.00026 0.00106  1.79232 0.00000 0.00000  1.00000 0.00000 0.00000

 ==> PROFILE PARAMETERS FOR PATTERN#  1

 => Overall scale factor:      0.006492495     0.000009333     0.000029233
 => Eta(p-Voigt) or m(Pearson VII):   0.477411 -0.002420  0.014698
 => Overall tem. factor:     0.000000    0.000000    0.000000
 => Halfwidth parameters: 
         0.026618    0.000018    0.001810
        -0.006474    0.000037    0.001103
         0.005975   -0.000000    0.000164
 => Cell parameters: 
        8.001233    0.000001    0.000110
        5.405692    0.000003    0.000091
        7.622269   -0.000002    0.000111
       90.000000    0.000000    0.000000
      101.922028    0.000008    0.001016
       90.000000    0.000000    0.000000
 => Preferred orientation: 
        -0.374310   -0.010479    0.003919
         0.000000    0.000000    0.000000
 => Asymmetry parameters: 
         0.036014    0.000067    0.003228
         0.012862    0.000018    0.000649
         0.000000    0.000000    0.000000
         0.000000    0.000000    0.000000
 => X and Y parameters: 
         0.003204    0.000052    0.000487
         0.000000    0.000000    0.000000
 => Strain parameters: 
         0.000000    0.000000    0.000000
         0.000000    0.000000    0.000000
         0.000000    0.000000    0.000000
 => Size   parameters (G,L): 
         0.000000    0.000000    0.000000
         0.000000    0.000000    0.000000

 ==> GLOBAL PARAMETERS FOR PATTERN#  1


 => Zero-point:    -0.0219    0.0000    0.0007

 => Cos( theta)-shift parameter :   0.0000  0.0000  0.0000
 => Sin(2theta)-shift parameter :   0.0000  0.0000  0.0000

 ==> RELIABILITY FACTORS WITH ALL NON-EXCLUDED POINTS FOR PATTERN:  1

 => R-Factors:   2.41      3.44     Chi2:  8.86     DW-Stat.:  0.3562   Patt#:  1
 => Expected :            1.15                                1.9331
 => Deviance : 0.584E+05     Dev*:   8.974    
 => GoF-index:  3.0         Sqrt(Residual/N)
 => N-P+C:  6510

 =>    SumYdif       SumYobs      SumYcal      SumwYobsSQ     Residual    Condition
     0.1175E+07    0.4881E+08    0.4887E+08    0.4881E+08    0.5766E+05    0.8655E+10


 => Conventional Rietveld Rp,Rwp,Re and Chi2:   16.7      12.8      4.29      8.857    
 => (Values obtained using Ynet, but true sigma(y))
 =>  SumYnet, Sum(w Ynet**2):     0.7046E+07    0.3540E+07


 ==> RELIABILITY FACTORS FOR POINTS WITH BRAGG CONTRIBUTIONS FOR PATTERN:  1

 => R-Factors:   2.50      3.56     Chi2:  9.50     DW-Stat.:  0.3685   Patt#:
 => Expected :            1.16                                1.9301
 => Deviance : 0.565E+05     Dev*:   9.627    
 => GoF-index:  3.1         Sqrt(Residual/N)
 => N-P+C:  5867

 =>    SumYdif       SumYobs      SumYcal      SumwYobsSQ     Residual    Condition
     0.1095E+07    0.4386E+08    0.4394E+08    0.4386E+08    0.5574E+05    0.8655E+10


 => Conventional Rietveld Rp,Rwp,Re and Chi2:   15.6      12.6      4.07      9.500    
 => (Values obtained using Ynet, but true sigma(y))
 =>  SumYnet, Sum(w Ynet**2):     0.7027E+07    0.3538E+07


 => Global user-weigthed Chi2 (Bragg contrib.):   9.50    

 => ---------> Pattern#  1
 => Phase:  1
 =>    Bragg R-factor:  9.01    
 =>    RF-factor     :  10.6    
 ++++++++++++++++++++++++++++++++++++++++++++++++++++++++++++++++++++++++++++++++++++++++++++++++++++++++++++++++++++++++

 => CYCLE No.:    9
 ---------------------------------------------------------------------------------------
 => Phase  1 Name:  #(C) 2021 by FIZ Karlsruhe - Leibniz Institute for Information Infras
 ---------------------------------------------------------------------------------------
 => New parameters, shifts, and standard deviations

 Atom        x       dx      sx       y       dy      sy       z       dz      sz       B       dB      sB      occ.    docc.   socc.

 Na1      0.36566 0.00001 0.00048  0.78286-0.00009 0.00143  0.11998-0.00003 0.00065  1.12908 0.00000 0.00000  1.00000 0.00000 0.00000
 Nb1      0.15527 0.00000 0.00013  0.25738-0.00011 0.00059  0.31878-0.00007 0.00021  1.31779 0.00000 0.00000  1.00000 0.00000 0.00000
 O1       0.18072 0.00001 0.00092  0.15266-0.00013 0.00137  0.07142-0.00001 0.00143  1.45281 0.00000 0.00000  1.00000 0.00000 0.00000
 O2       0.07613 0.00004 0.00079  0.58721 0.00021 0.00169  0.22795 0.00013 0.00111  1.45281 0.00000 0.00000  1.00000 0.00000 0.00000
 F1       0.36674-0.00001 0.00078  0.43088-0.00018 0.00126  0.30589 0.00002 0.00102  1.79232 0.00000 0.00000  1.00000 0.00000 0.00000
 F2       0.31787 0.00009 0.00073  0.97572 0.00007 0.00116  0.38669-0.00014 0.00107  1.79232 0.00000 0.00000  1.00000 0.00000 0.00000

 ==> PROFILE PARAMETERS FOR PATTERN#  1

 => Overall scale factor:      0.006497332     0.000004838     0.000029204
 => Eta(p-Voigt) or m(Pearson VII):   0.475990 -0.001421  0.014631
 => Overall tem. factor:     0.000000    0.000000    0.000000
 => Halfwidth parameters: 
         0.026606   -0.000013    0.001808
        -0.006439    0.000035    0.001099
         0.005974   -0.000001    0.000163
 => Cell parameters: 
        8.001235    0.000002    0.000110
        5.405695    0.000003    0.000091
        7.622268   -0.000001    0.000111
       90.000000    0.000000    0.000000
      101.922043    0.000015    0.001017
       90.000000    0.000000    0.000000
 => Preferred orientation: 
        -0.380008   -0.005698    0.003923
         0.000000    0.000000    0.000000
 => Asymmetry parameters: 
         0.036096    0.000083    0.003218
         0.012880    0.000018    0.000646
         0.000000    0.000000    0.000000
         0.000000    0.000000    0.000000
 => X and Y parameters: 
         0.003207    0.000003    0.000485
         0.000000    0.000000    0.000000
 => Strain parameters: 
         0.000000    0.000000    0.000000
         0.000000    0.000000    0.000000
         0.000000    0.000000    0.000000
 => Size   parameters (G,L): 
         0.000000    0.000000    0.000000
         0.000000    0.000000    0.000000

 ==> GLOBAL PARAMETERS FOR PATTERN#  1


 => Zero-point:    -0.0219    0.0000    0.0007

 => Cos( theta)-shift parameter :   0.0000  0.0000  0.0000
 => Sin(2theta)-shift parameter :   0.0000  0.0000  0.0000

 ==> RELIABILITY FACTORS WITH ALL NON-EXCLUDED POINTS FOR PATTERN:  1

 => R-Factors:   2.38      3.41     Chi2:  8.70     DW-Stat.:  0.3627   Patt#:  1
 => Expected :            1.15                                1.9331
 => Deviance : 0.577E+05     Dev*:   8.862    
 => GoF-index:  2.9         Sqrt(Residual/N)
 => N-P+C:  6510

 =>    SumYdif       SumYobs      SumYcal      SumwYobsSQ     Residual    Condition
     0.1162E+07    0.4881E+08    0.4881E+08    0.4881E+08    0.5664E+05    0.8660E+10


 => Conventional Rietveld Rp,Rwp,Re and Chi2:   16.5      12.6      4.29      8.700    
 => (Values obtained using Ynet, but true sigma(y))
 =>  SumYnet, Sum(w Ynet**2):     0.7046E+07    0.3540E+07


 ==> RELIABILITY FACTORS FOR POINTS WITH BRAGG CONTRIBUTIONS FOR PATTERN:  1

 => R-Factors:   2.47      3.53     Chi2:  9.33     DW-Stat.:  0.3754   Patt#:
 => Expected :            1.16                                1.9301
 => Deviance : 0.558E+05     Dev*:   9.504    
 => GoF-index:  3.0         Sqrt(Residual/N)
 => N-P+C:  5867

 =>    SumYdif       SumYobs      SumYcal      SumwYobsSQ     Residual    Condition
     0.1082E+07    0.4386E+08    0.4389E+08    0.4386E+08    0.5472E+05    0.8660E+10


 => Conventional Rietveld Rp,Rwp,Re and Chi2:   15.4      12.4      4.07      9.326    
 => (Values obtained using Ynet, but true sigma(y))
 =>  SumYnet, Sum(w Ynet**2):     0.7027E+07    0.3538E+07


 => Global user-weigthed Chi2 (Bragg contrib.):   9.33    

 => ---------> Pattern#  1
 => Phase:  1
 =>    Bragg R-factor:  8.80    
 =>    RF-factor     :  10.6    
 ++++++++++++++++++++++++++++++++++++++++++++++++++++++++++++++++++++++++++++++++++++++++++++++++++++++++++++++++++++++++

 => CYCLE No.:   10
 ---------------------------------------------------------------------------------------
 => Phase  1 Name:  #(C) 2021 by FIZ Karlsruhe - Leibniz Institute for Information Infras
 ---------------------------------------------------------------------------------------
 => New parameters, shifts, and standard deviations

 Atom        x       dx      sx       y       dy      sy       z       dz      sz       B       dB      sB      occ.    docc.   socc.

 Na1      0.36567 0.00000 0.00048  0.78281-0.00005 0.00144  0.11996-0.00002 0.00065  1.12908 0.00000 0.00000  1.00000 0.00000 0.00000
 Nb1      0.15527 0.00000 0.00013  0.25731-0.00007 0.00059  0.31874-0.00004 0.00021  1.31779 0.00000 0.00000  1.00000 0.00000 0.00000
 O1       0.18073 0.00000 0.00092  0.15259-0.00007 0.00138  0.07141-0.00001 0.00144  1.45281 0.00000 0.00000  1.00000 0.00000 0.00000
 O2       0.07615 0.00003 0.00079  0.58732 0.00012 0.00169  0.22802 0.00007 0.00112  1.45281 0.00000 0.00000  1.00000 0.00000 0.00000
 F1       0.36673-0.00001 0.00078  0.43077-0.00011 0.00127  0.30591 0.00002 0.00103  1.79232 0.00000 0.00000  1.00000 0.00000 0.00000
 F2       0.31792 0.00005 0.00073  0.97575 0.00003 0.00117  0.38661-0.00008 0.00107  1.79232 0.00000 0.00000  1.00000 0.00000 0.00000

 ==> PROFILE PARAMETERS FOR PATTERN#  1

 => Overall scale factor:      0.006499802     0.000002470     0.000029249
 => Eta(p-Voigt) or m(Pearson VII):   0.474337 -0.001653  0.014624
 => Overall tem. factor:     0.000000    0.000000    0.000000
 => Halfwidth parameters: 
         0.026603   -0.000003    0.001809
        -0.006422    0.000017    0.001099
         0.005973   -0.000001    0.000163
 => Cell parameters: 
        8.001236    0.000001    0.000110
        5.405696    0.000001    0.000091
        7.622267   -0.000000    0.000112
       90.000000    0.000000    0.000000
      101.922050    0.000008    0.001020
       90.000000    0.000000    0.000000
 => Preferred orientation: 
        -0.383072   -0.003064    0.003934
         0.000000    0.000000    0.000000
 => Asymmetry parameters: 
         0.036125    0.000029    0.003220
         0.012889    0.000008    0.000646
         0.000000    0.000000    0.000000
         0.000000    0.000000    0.000000
 => X and Y parameters: 
         0.003209    0.000002    0.000485
         0.000000    0.000000    0.000000
 => Strain parameters: 
         0.000000    0.000000    0.000000
         0.000000    0.000000    0.000000
         0.000000    0.000000    0.000000
 => Size   parameters (G,L): 
         0.000000    0.000000    0.000000
         0.000000    0.000000    0.000000

 ==> GLOBAL PARAMETERS FOR PATTERN#  1


 => Zero-point:    -0.0219    0.0000    0.0007

 => Cos( theta)-shift parameter :   0.0000  0.0000  0.0000
 => Sin(2theta)-shift parameter :   0.0000  0.0000  0.0000

 ==> RELIABILITY FACTORS WITH ALL NON-EXCLUDED POINTS FOR PATTERN:  1

 => R-Factors:   2.37      3.40     Chi2:  8.66     DW-Stat.:  0.3647   Patt#:  1
 => Expected :            1.15                                1.9331
 => Deviance : 0.576E+05     Dev*:   8.842    
 => GoF-index:  2.9         Sqrt(Residual/N)
 => N-P+C:  6510

 =>    SumYdif       SumYobs      SumYcal      SumwYobsSQ     Residual    Condition
     0.1157E+07    0.4881E+08    0.4878E+08    0.4881E+08    0.5635E+05    0.8668E+10


 => Conventional Rietveld Rp,Rwp,Re and Chi2:   16.4      12.6      4.29      8.656    
 => (Values obtained using Ynet, but true sigma(y))
 =>  SumYnet, Sum(w Ynet**2):     0.7046E+07    0.3540E+07


 ==> RELIABILITY FACTORS FOR POINTS WITH BRAGG CONTRIBUTIONS FOR PATTERN:  1

 => R-Factors:   2.46      3.52     Chi2:  9.28     DW-Stat.:  0.3776   Patt#:
 => Expected :            1.16                                1.9301
 => Deviance : 0.556E+05     Dev*:   9.480    
 => GoF-index:  3.0         Sqrt(Residual/N)
 => N-P+C:  5867

 =>    SumYdif       SumYobs      SumYcal      SumwYobsSQ     Residual    Condition
     0.1077E+07    0.4386E+08    0.4386E+08    0.4386E+08    0.5443E+05    0.8668E+10


 => Conventional Rietveld Rp,Rwp,Re and Chi2:   15.3      12.4      4.07      9.276    
 => (Values obtained using Ynet, but true sigma(y))
 =>  SumYnet, Sum(w Ynet**2):     0.7027E+07    0.3538E+07


 => Global user-weigthed Chi2 (Bragg contrib.):   9.28    

 => ---------> Pattern#  1
 => Phase:  1
 =>    Bragg R-factor:  8.73    
 =>    RF-factor     :  10.6    
 ++++++++++++++++++++++++++++++++++++++++++++++++++++++++++++++++++++++++++++++++++++++++++++++++++++++++++++++++++++++++

 => CYCLE No.:   11
 ---------------------------------------------------------------------------------------
 => Phase  1 Name:  #(C) 2021 by FIZ Karlsruhe - Leibniz Institute for Information Infras
 ---------------------------------------------------------------------------------------
 => New parameters, shifts, and standard deviations

 Atom        x       dx      sx       y       dy      sy       z       dz      sz       B       dB      sB      occ.    docc.   socc.

 Na1      0.36567 0.00000 0.00048  0.78278-0.00003 0.00145  0.11995-0.00001 0.00065  1.12908 0.00000 0.00000  1.00000 0.00000 0.00000
 Nb1      0.15527 0.00000 0.00013  0.25727-0.00004 0.00059  0.31871-0.00002 0.00021  1.31779 0.00000 0.00000  1.00000 0.00000 0.00000
 O1       0.18073 0.00000 0.00092  0.15255-0.00004 0.00138  0.07141-0.00000 0.00144  1.45281 0.00000 0.00000  1.00000 0.00000 0.00000
 O2       0.07617 0.00001 0.00079  0.58738 0.00006 0.00169  0.22806 0.00004 0.00112  1.45281 0.00000 0.00000  1.00000 0.00000 0.00000
 F1       0.36673-0.00001 0.00078  0.43071-0.00006 0.00127  0.30592 0.00001 0.00103  1.79232 0.00000 0.00000  1.00000 0.00000 0.00000
 F2       0.31795 0.00003 0.00073  0.97576 0.00002 0.00117  0.38657-0.00004 0.00107  1.79232 0.00000 0.00000  1.00000 0.00000 0.00000

 ==> PROFILE PARAMETERS FOR PATTERN#  1

 => Overall scale factor:      0.006501166     0.000001364     0.000029288
 => Eta(p-Voigt) or m(Pearson VII):   0.474205 -0.000133  0.014626
 => Overall tem. factor:     0.000000    0.000000    0.000000
 => Halfwidth parameters: 
         0.026609    0.000006    0.001810
        -0.006423   -0.000001    0.001099
         0.005974    0.000001    0.000163
 => Cell parameters: 
        8.001237    0.000001    0.000110
        5.405698    0.000002    0.000091
        7.622268    0.000000    0.000112
       90.000000    0.000000    0.000000
      101.922050    0.000000    0.001021
       90.000000    0.000000    0.000000
 => Preferred orientation: 
        -0.384711   -0.001639    0.003942
         0.000000    0.000000    0.000000
 => Asymmetry parameters: 
         0.036202    0.000077    0.003225
         0.012893    0.000005    0.000648
         0.000000    0.000000    0.000000
         0.000000    0.000000    0.000000
 => X and Y parameters: 
         0.003210    0.000001    0.000485
         0.000000    0.000000    0.000000
 => Strain parameters: 
         0.000000    0.000000    0.000000
         0.000000    0.000000    0.000000
         0.000000    0.000000    0.000000
 => Size   parameters (G,L): 
         0.000000    0.000000    0.000000
         0.000000    0.000000    0.000000

 ==> GLOBAL PARAMETERS FOR PATTERN#  1


 => Zero-point:    -0.0219    0.0000    0.0007

 => Cos( theta)-shift parameter :   0.0000  0.0000  0.0000
 => Sin(2theta)-shift parameter :   0.0000  0.0000  0.0000

 ==> RELIABILITY FACTORS WITH ALL NON-EXCLUDED POINTS FOR PATTERN:  1

 => R-Factors:   2.37      3.40     Chi2:  8.64     DW-Stat.:  0.3654   Patt#:  1
 => Expected :            1.15                                1.9331
 => Deviance : 0.576E+05     Dev*:   8.842    
 => GoF-index:  2.9         Sqrt(Residual/N)
 => N-P+C:  6510

 =>    SumYdif       SumYobs      SumYcal      SumwYobsSQ     Residual    Condition
     0.1154E+07    0.4881E+08    0.4876E+08    0.4881E+08    0.5627E+05    0.8674E+10


 => Conventional Rietveld Rp,Rwp,Re and Chi2:   16.4      12.6      4.29      8.643    
 => (Values obtained using Ynet, but true sigma(y))
 =>  SumYnet, Sum(w Ynet**2):     0.7046E+07    0.3540E+07


 ==> RELIABILITY FACTORS FOR POINTS WITH BRAGG CONTRIBUTIONS FOR PATTERN:  1

 => R-Factors:   2.45      3.52     Chi2:  9.26     DW-Stat.:  0.3783   Patt#:
 => Expected :            1.16                                1.9301
 => Deviance : 0.556E+05     Dev*:   9.480    
 => GoF-index:  3.0         Sqrt(Residual/N)
 => N-P+C:  5867

 =>    SumYdif       SumYobs      SumYcal      SumwYobsSQ     Residual    Condition
     0.1075E+07    0.4386E+08    0.4384E+08    0.4386E+08    0.5434E+05    0.8674E+10


 => Conventional Rietveld Rp,Rwp,Re and Chi2:   15.3      12.4      4.07      9.263    
 => (Values obtained using Ynet, but true sigma(y))
 =>  SumYnet, Sum(w Ynet**2):     0.7027E+07    0.3538E+07


 => Global user-weigthed Chi2 (Bragg contrib.):   9.26    

 => ---------> Pattern#  1
 => Phase:  1
 =>    Bragg R-factor:  8.70    
 =>    RF-factor     :  10.6    
 ++++++++++++++++++++++++++++++++++++++++++++++++++++++++++++++++++++++++++++++++++++++++++++++++++++++++++++++++++++++++

 => CYCLE No.:   12
 ---------------------------------------------------------------------------------------
 => Phase  1 Name:  #(C) 2021 by FIZ Karlsruhe - Leibniz Institute for Information Infras
 ---------------------------------------------------------------------------------------
 => New parameters, shifts, and standard deviations

 Atom        x       dx      sx       y       dy      sy       z       dz      sz       B       dB      sB      occ.    docc.   socc.

 Na1      0.36567 0.00000 0.00048  0.78276-0.00002 0.00145  0.11994-0.00001 0.00066  1.12908 0.00000 0.00000  1.00000 0.00000 0.00000
 Nb1      0.15527 0.00000 0.00013  0.25725-0.00002 0.00060  0.31870-0.00001 0.00021  1.31779 0.00000 0.00000  1.00000 0.00000 0.00000
 O1       0.18073 0.00000 0.00092  0.15252-0.00002 0.00138  0.07141-0.00000 0.00145  1.45281 0.00000 0.00000  1.00000 0.00000 0.00000
 O2       0.07617 0.00001 0.00079  0.58742 0.00003 0.00169  0.22808 0.00002 0.00112  1.45281 0.00000 0.00000  1.00000 0.00000 0.00000
 F1       0.36672-0.00000 0.00078  0.43067-0.00004 0.00127  0.30593 0.00001 0.00103  1.79232 0.00000 0.00000  1.00000 0.00000 0.00000
 F2       0.31797 0.00002 0.00073  0.97577 0.00001 0.00117  0.38654-0.00002 0.00108  1.79232 0.00000 0.00000  1.00000 0.00000 0.00000

 ==> PROFILE PARAMETERS FOR PATTERN#  1

 => Overall scale factor:      0.006501795     0.000000629     0.000029319
 => Eta(p-Voigt) or m(Pearson VII):   0.474204 -0.000001  0.014633
 => Overall tem. factor:     0.000000    0.000000    0.000000
 => Halfwidth parameters: 
         0.026610    0.000002    0.001811
        -0.006419    0.000004    0.001100
         0.005973   -0.000000    0.000163
 => Cell parameters: 
        8.001237    0.000000    0.000110
        5.405700    0.000002    0.000092
        7.622267   -0.000000    0.000112
       90.000000    0.000000    0.000000
      101.922050    0.000000    0.001022
       90.000000    0.000000    0.000000
 => Preferred orientation: 
        -0.385581   -0.000870    0.003947
         0.000000    0.000000    0.000000
 => Asymmetry parameters: 
         0.036202   -0.000000    0.003225
         0.012895    0.000002    0.000648
         0.000000    0.000000    0.000000
         0.000000    0.000000    0.000000
 => X and Y parameters: 
         0.003209   -0.000000    0.000485
         0.000000    0.000000    0.000000
 => Strain parameters: 
         0.000000    0.000000    0.000000
         0.000000    0.000000    0.000000
         0.000000    0.000000    0.000000
 => Size   parameters (G,L): 
         0.000000    0.000000    0.000000
         0.000000    0.000000    0.000000

 ==> GLOBAL PARAMETERS FOR PATTERN#  1


 => Zero-point:    -0.0219    0.0000    0.0007

 => Cos( theta)-shift parameter :   0.0000  0.0000  0.0000
 => Sin(2theta)-shift parameter :   0.0000  0.0000  0.0000

 ==> RELIABILITY FACTORS WITH ALL NON-EXCLUDED POINTS FOR PATTERN:  1

 => R-Factors:   2.36      3.39     Chi2:  8.64     DW-Stat.:  0.3656   Patt#:  1
 => Expected :            1.15                                1.9331
 => Deviance : 0.576E+05     Dev*:   8.845    
 => GoF-index:  2.9         Sqrt(Residual/N)
 => N-P+C:  6510

 =>    SumYdif       SumYobs      SumYcal      SumwYobsSQ     Residual    Condition
     0.1153E+07    0.4881E+08    0.4875E+08    0.4881E+08    0.5624E+05    0.8678E+10


 => Conventional Rietveld Rp,Rwp,Re and Chi2:   16.4      12.6      4.29      8.639    
 => (Values obtained using Ynet, but true sigma(y))
 =>  SumYnet, Sum(w Ynet**2):     0.7046E+07    0.3540E+07


 ==> RELIABILITY FACTORS FOR POINTS WITH BRAGG CONTRIBUTIONS FOR PATTERN:  1

 => R-Factors:   2.45      3.52     Chi2:  9.26     DW-Stat.:  0.3785   Patt#:
 => Expected :            1.16                                1.9301
 => Deviance : 0.556E+05     Dev*:   9.484    
 => GoF-index:  3.0         Sqrt(Residual/N)
 => N-P+C:  5867

 =>    SumYdif       SumYobs      SumYcal      SumwYobsSQ     Residual    Condition
     0.1073E+07    0.4386E+08    0.4383E+08    0.4386E+08    0.5432E+05    0.8678E+10


 => Conventional Rietveld Rp,Rwp,Re and Chi2:   15.3      12.4      4.07      9.259    
 => (Values obtained using Ynet, but true sigma(y))
 =>  SumYnet, Sum(w Ynet**2):     0.7027E+07    0.3538E+07


 => Global user-weigthed Chi2 (Bragg contrib.):   9.26    

 => ---------> Pattern#  1
 => Phase:  1
 =>    Bragg R-factor:  8.69    
 =>    RF-factor     :  10.6    
 ++++++++++++++++++++++++++++++++++++++++++++++++++++++++++++++++++++++++++++++++++++++++++++++++++++++++++++++++++++++++

 => CYCLE No.:   13
 ---------------------------------------------------------------------------------------
 => Phase  1 Name:  #(C) 2021 by FIZ Karlsruhe - Leibniz Institute for Information Infras
 ---------------------------------------------------------------------------------------
 => New parameters, shifts, and standard deviations

 Atom        x       dx      sx       y       dy      sy       z       dz      sz       B       dB      sB      occ.    docc.   socc.

 Na1      0.36567 0.00000 0.00048  0.78275-0.00001 0.00145  0.11994-0.00000 0.00066  1.12908 0.00000 0.00000  1.00000 0.00000 0.00000
 Nb1      0.15527 0.00000 0.00013  0.25724-0.00001 0.00060  0.31869-0.00001 0.00021  1.31779 0.00000 0.00000  1.00000 0.00000 0.00000
 O1       0.18073-0.00000 0.00092  0.15251-0.00001 0.00138  0.07141-0.00000 0.00145  1.45281 0.00000 0.00000  1.00000 0.00000 0.00000
 O2       0.07618 0.00000 0.00079  0.58743 0.00002 0.00170  0.22809 0.00001 0.00112  1.45281 0.00000 0.00000  1.00000 0.00000 0.00000
 F1       0.36672-0.00000 0.00078  0.43065-0.00002 0.00127  0.30593 0.00000 0.00103  1.79232 0.00000 0.00000  1.00000 0.00000 0.00000
 F2       0.31797 0.00001 0.00073  0.97578 0.00000 0.00117  0.38653-0.00001 0.00108  1.79232 0.00000 0.00000  1.00000 0.00000 0.00000

 ==> PROFILE PARAMETERS FOR PATTERN#  1

 => Overall scale factor:      0.006502136     0.000000341     0.000029336
 => Eta(p-Voigt) or m(Pearson VII):   0.474176 -0.000028  0.014639
 => Overall tem. factor:     0.000000    0.000000    0.000000
 => Halfwidth parameters: 
         0.026611    0.000001    0.001812
        -0.006416    0.000003    0.001100
         0.005973   -0.000000    0.000163
 => Cell parameters: 
        8.001237    0.000000    0.000110
        5.405700    0.000000    0.000092
        7.622267    0.000000    0.000112
       90.000000    0.000000    0.000000
      101.922050    0.000000    0.001023
       90.000000    0.000000    0.000000
 => Preferred orientation: 
        -0.386044   -0.000463    0.003950
         0.000000    0.000000    0.000000
 => Asymmetry parameters: 
         0.036206    0.000005    0.003226
         0.012898    0.000003    0.000648
         0.000000    0.000000    0.000000
         0.000000    0.000000    0.000000
 => X and Y parameters: 
         0.003209   -0.000000    0.000485
         0.000000    0.000000    0.000000
 => Strain parameters: 
         0.000000    0.000000    0.000000
         0.000000    0.000000    0.000000
         0.000000    0.000000    0.000000
 => Size   parameters (G,L): 
         0.000000    0.000000    0.000000
         0.000000    0.000000    0.000000

 ==> GLOBAL PARAMETERS FOR PATTERN#  1


 => Zero-point:    -0.0219    0.0000    0.0007

 => Cos( theta)-shift parameter :   0.0000  0.0000  0.0000
 => Sin(2theta)-shift parameter :   0.0000  0.0000  0.0000

 ==> RELIABILITY FACTORS WITH ALL NON-EXCLUDED POINTS FOR PATTERN:  1

 => R-Factors:   2.36      3.39     Chi2:  8.64     DW-Stat.:  0.3657   Patt#:  1
 => Expected :            1.15                                1.9331
 => Deviance : 0.576E+05     Dev*:   8.848    
 => GoF-index:  2.9         Sqrt(Residual/N)
 => N-P+C:  6510

 =>    SumYdif       SumYobs      SumYcal      SumwYobsSQ     Residual    Condition
     0.1153E+07    0.4881E+08    0.4875E+08    0.4881E+08    0.5623E+05    0.8678E+10


 => Conventional Rietveld Rp,Rwp,Re and Chi2:   16.4      12.6      4.29      8.638    
 => (Values obtained using Ynet, but true sigma(y))
 =>  SumYnet, Sum(w Ynet**2):     0.7046E+07    0.3540E+07


 ==> RELIABILITY FACTORS FOR POINTS WITH BRAGG CONTRIBUTIONS FOR PATTERN:  1

 => R-Factors:   2.45      3.52     Chi2:  9.26     DW-Stat.:  0.3786   Patt#:
 => Expected :            1.16                                1.9301
 => Deviance : 0.557E+05     Dev*:   9.487    
 => GoF-index:  3.0         Sqrt(Residual/N)
 => N-P+C:  5867

 =>    SumYdif       SumYobs      SumYcal      SumwYobsSQ     Residual    Condition
     0.1073E+07    0.4386E+08    0.4383E+08    0.4386E+08    0.5431E+05    0.8678E+10


 => Conventional Rietveld Rp,Rwp,Re and Chi2:   15.3      12.4      4.07      9.257    
 => (Values obtained using Ynet, but true sigma(y))
 =>  SumYnet, Sum(w Ynet**2):     0.7027E+07    0.3538E+07


 => Global user-weigthed Chi2 (Bragg contrib.):   9.26    

 => ---------> Pattern#  1
 => Phase:  1
 =>    Bragg R-factor:  8.68    
 =>    RF-factor     :  10.6    
 ++++++++++++++++++++++++++++++++++++++++++++++++++++++++++++++++++++++++++++++++++++++++++++++++++++++++++++++++++++++++

 => CYCLE No.:   14
 ---------------------------------------------------------------------------------------
 => Phase  1 Name:  #(C) 2021 by FIZ Karlsruhe - Leibniz Institute for Information Infras
 ---------------------------------------------------------------------------------------
 => New parameters, shifts, and standard deviations

 Atom        x       dx      sx       y       dy      sy       z       dz      sz       B       dB      sB      occ.    docc.   socc.

 Na1      0.36567 0.00000 0.00048  0.78275-0.00000 0.00145  0.11994-0.00000 0.00066  1.12908 0.00000 0.00000  1.00000 0.00000 0.00000
 Nb1      0.15527 0.00000 0.00013  0.25723-0.00001 0.00060  0.31869-0.00000 0.00021  1.31779 0.00000 0.00000  1.00000 0.00000 0.00000
 O1       0.18073 0.00000 0.00092  0.15251-0.00001 0.00139  0.07141 0.00000 0.00145  1.45281 0.00000 0.00000  1.00000 0.00000 0.00000
 O2       0.07618 0.00000 0.00079  0.58744 0.00001 0.00170  0.22810 0.00001 0.00112  1.45281 0.00000 0.00000  1.00000 0.00000 0.00000
 F1       0.36672-0.00000 0.00078  0.43064-0.00001 0.00127  0.30593 0.00000 0.00103  1.79232 0.00000 0.00000  1.00000 0.00000 0.00000
 F2       0.31798 0.00000 0.00073  0.97578 0.00000 0.00117  0.38652-0.00001 0.00108  1.79232 0.00000 0.00000  1.00000 0.00000 0.00000

 ==> PROFILE PARAMETERS FOR PATTERN#  1

 => Overall scale factor:      0.006502291     0.000000155     0.000029346
 => Eta(p-Voigt) or m(Pearson VII):   0.474181  0.000005  0.014641
 => Overall tem. factor:     0.000000    0.000000    0.000000
 => Halfwidth parameters: 
         0.026610   -0.000001    0.001812
        -0.006412    0.000003    0.001100
         0.005973   -0.000000    0.000163
 => Cell parameters: 
        8.001237    0.000000    0.000110
        5.405700    0.000000    0.000092
        7.622267    0.000000    0.000112
       90.000000    0.000000    0.000000
      101.922050    0.000000    0.001024
       90.000000    0.000000    0.000000
 => Preferred orientation: 
        -0.386290   -0.000246    0.003952
         0.000000    0.000000    0.000000
 => Asymmetry parameters: 
         0.036198   -0.000008    0.003227
         0.012899    0.000000    0.000648
         0.000000    0.000000    0.000000
         0.000000    0.000000    0.000000
 => X and Y parameters: 
         0.003208   -0.000001    0.000486
         0.000000    0.000000    0.000000
 => Strain parameters: 
         0.000000    0.000000    0.000000
         0.000000    0.000000    0.000000
         0.000000    0.000000    0.000000
 => Size   parameters (G,L): 
         0.000000    0.000000    0.000000
         0.000000    0.000000    0.000000

 ==> GLOBAL PARAMETERS FOR PATTERN#  1


 => Zero-point:    -0.0219   -0.0000    0.0007

 => Cos( theta)-shift parameter :   0.0000  0.0000  0.0000
 => Sin(2theta)-shift parameter :   0.0000  0.0000  0.0000

 ==> RELIABILITY FACTORS WITH ALL NON-EXCLUDED POINTS FOR PATTERN:  1

 => R-Factors:   2.36      3.39     Chi2:  8.64     DW-Stat.:  0.3657   Patt#:  1
 => Expected :            1.15                                1.9331
 => Deviance : 0.576E+05     Dev*:   8.849    
 => GoF-index:  2.9         Sqrt(Residual/N)
 => N-P+C:  6510

 =>    SumYdif       SumYobs      SumYcal      SumwYobsSQ     Residual    Condition
     0.1152E+07    0.4881E+08    0.4875E+08    0.4881E+08    0.5623E+05    0.8678E+10
