Repository: ozakary/data-NaMO2F2

# Powder X-Ray Diffraction Data for NaMO<sub>2</sub>F<sub>2</sub> (M = Nb<sup>5+</sup>, Ta<sup>5+</sup>)

**Author:** Ouail Zakary  
**ORCID:** [0000-0002-7793-3306](https://orcid.org/0000-0002-7793-3306)  
**E-mail:** [Ouail.Zakary@oulu.fi](mailto:Ouail.Zakary@oulu.fi)  
**Website:** [Ouail Zakary - webpage](https://cc.oulu.fi/~nmrwww/members/Ouail_Zakary.html)

This repository contains datasets of **Powder X-Ray Diffraction (PXRD)** data for the compounds NaNbO<sub>2</sub>F<sub>2</sub> and NaTaO<sub>2</sub>F<sub>2</sub>, recorded under both room temperature (RT) and variable temperature conditions.

File: powder_X-ray_diffraction/variable-temperature_experiments/NaNbO2F2/Rietveld_refinement/25°C/NaNbO2F2.out (part 3 of 4)
 => for lattice constants and propagation vectors:  1.00
 => EPS-value for convergence:    0.1
 => Background ==> 
    Position   Intensity
 => Conventional Rietveld Rp,Rwp,Re and Chi2:   16.4      12.6      4.29      8.638    
 => (Values obtained using Ynet, but true sigma(y))
 =>  SumYnet, Sum(w Ynet**2):     0.7046E+07    0.3540E+07


 ==> RELIABILITY FACTORS FOR POINTS WITH BRAGG CONTRIBUTIONS FOR PATTERN:  1

 => R-Factors:   2.45      3.52     Chi2:  9.26     DW-Stat.:  0.3787   Patt#:
 => Expected :            1.16                                1.9301
 => Deviance : 0.557E+05     Dev*:   9.489    
 => GoF-index:  3.0         Sqrt(Residual/N)
 => N-P+C:  5867

 =>    SumYdif       SumYobs      SumYcal      SumwYobsSQ     Residual    Condition
     0.1073E+07    0.4386E+08    0.4382E+08    0.4386E+08    0.5431E+05    0.8678E+10


 => Conventional Rietveld Rp,Rwp,Re and Chi2:   15.3      12.4      4.07      9.257    
 => (Values obtained using Ynet, but true sigma(y))
 =>  SumYnet, Sum(w Ynet**2):     0.7027E+07    0.3538E+07


 => Global user-weigthed Chi2 (Bragg contrib.):   9.26    

 => ---------> Pattern#  1
 => Phase:  1
 =>    Bragg R-factor:  8.68    
 =>    RF-factor     :  10.6    


   Standard deviations have to be multiplied by: 3.4979
   (correlated residuals) See references:
  -J.F.Berar & P.Lelann, J. Appl. Cryst. 24, 1-5 (1991) 
  -J.F.Berar, Acc. in Pow. Diff. II,NIST Sp.Pub. 846, 63(1992) 

 ++++++++++++++++++++++++++++++++++++++++++++++++++++++++++++++++++++++++++++++++++++++++++++++++++++++++++++++++++++++++

 => CYCLE No.:   14
 =>  Convergence reached at this CYCLE !!!!
 =>  Parameter shifts set to zero
 ---------------------------------------------------------------------------------------
 => Phase  1 Name:  #(C) 2021 by FIZ Karlsruhe - Leibniz Institute for Information Infras
 ---------------------------------------------------------------------------------------
 => New parameters, shifts, and standard deviations

 Atom        x       dx      sx       y       dy      sy       z       dz      sz       B       dB      sB      occ.    docc.   socc.

 Na1      0.36567 0.00000 0.00048  0.78275 0.00000 0.00145  0.11994 0.00000 0.00066  1.12908 0.00000 0.00000  1.00000 0.00000 0.00000
 Nb1      0.15527 0.00000 0.00013  0.25723 0.00000 0.00060  0.31869 0.00000 0.00021  1.31779 0.00000 0.00000  1.00000 0.00000 0.00000
 O1       0.18073 0.00000 0.00092  0.15251 0.00000 0.00139  0.07141 0.00000 0.00145  1.45281 0.00000 0.00000  1.00000 0.00000 0.00000
 O2       0.07618 0.00000 0.00079  0.58744 0.00000 0.00170  0.22810 0.00000 0.00112  1.45281 0.00000 0.00000  1.00000 0.00000 0.00000
 F1       0.36672 0.00000 0.00078  0.43064 0.00000 0.00127  0.30593 0.00000 0.00103  1.79232 0.00000 0.00000  1.00000 0.00000 0.00000
 F2       0.31798 0.00000 0.00073  0.97578 0.00000 0.00117  0.38652 0.00000 0.00108  1.79232 0.00000 0.00000  1.00000 0.00000 0.00000

 ==> PROFILE PARAMETERS FOR PATTERN#  1

 => Overall scale factor:      0.006502291     0.000000000     0.000029346
 => Eta(p-Voigt) or m(Pearson VII):   0.474181  0.000000  0.014641
 => Overall tem. factor:     0.000000    0.000000    0.000000
 => Halfwidth parameters: 
         0.026610    0.000000    0.001812
        -0.006412    0.000000    0.001100
         0.005973    0.000000    0.000163
 => Cell parameters: 
        8.001237    0.000000    0.000110
        5.405700    0.000000    0.000092
        7.622267    0.000000    0.000112
       90.000000    0.000000    0.000000
      101.922050    0.000000    0.001024
       90.000000    0.000000    0.000000
 => Preferred orientation: 
        -0.386290    0.000000    0.003952
         0.000000    0.000000    0.000000
 => Asymmetry parameters: 
         0.036198    0.000000    0.003227
         0.012899    0.000000    0.000648
         0.000000    0.000000    0.000000
         0.000000    0.000000    0.000000
 => X and Y parameters: 
         0.003208    0.000000    0.000486
         0.000000    0.000000    0.000000
 => Strain parameters: 
         0.000000    0.000000    0.000000
         0.000000    0.000000    0.000000
         0.000000    0.000000    0.000000
 => Size   parameters (G,L): 
         0.000000    0.000000    0.000000
         0.000000    0.000000    0.000000

 ==> GLOBAL PARAMETERS FOR PATTERN#  1


 => Zero-point:    -0.0219    0.0000    0.0007

 => Cos( theta)-shift parameter :   0.0000  0.0000  0.0000
 => Sin(2theta)-shift parameter :   0.0000  0.0000  0.0000

 ==> RELIABILITY FACTORS WITH ALL NON-EXCLUDED POINTS FOR PATTERN:  1

 => R-Factors:   2.36      3.39     Chi2:  8.64     DW-Stat.:  0.3657   Patt#:  1
 => Expected :            1.15                                1.9331
 => Deviance : 0.576E+05     Dev*:   8.849    
 => GoF-index:  2.9         Sqrt(Residual/N)
 => N-P+C:  6510

 =>    SumYdif       SumYobs      SumYcal      SumwYobsSQ     Residual    Condition
     0.1152E+07    0.4881E+08    0.4875E+08    0.4881E+08    0.5623E+05    0.8678E+10


 => Conventional Rietveld Rp,Rwp,Re and Chi2:   16.4      12.6      4.29      8.638    
 => (Values obtained using Ynet, but true sigma(y))
 =>  SumYnet, Sum(w Ynet**2):     0.7046E+07    0.3540E+07

 => N-sigma of the GoF:      435.753

 ==> RELIABILITY FACTORS FOR POINTS WITH BRAGG CONTRIBUTIONS FOR PATTERN:  1

 => R-Factors:   2.45      3.52     Chi2:  9.26     DW-Stat.:  0.3787   Patt#:
 => Expected :            1.16                                1.9301
 => Deviance : 0.557E+05     Dev*:   9.489    
 => GoF-index:  3.0         Sqrt(Residual/N)
 => N-P+C:  5867

 =>    SumYdif       SumYobs      SumYcal      SumwYobsSQ     Residual    Condition
     0.1073E+07    0.4386E+08    0.4382E+08    0.4386E+08    0.5431E+05    0.8678E+10


 => Conventional Rietveld Rp,Rwp,Re and Chi2:   15.3      12.4      4.07      9.257    
 => (Values obtained using Ynet, but true sigma(y))
 =>  SumYnet, Sum(w Ynet**2):     0.7027E+07    0.3538E+07

 => N-sigma of the GoF:      447.200

 => Global user-weigthed Chi2 (Bragg contrib.):   9.58    

 => ---------> Pattern#  1
 => Phase:  1
 =>    Bragg R-factor:  8.68    
 =>    RF-factor     :  10.6    

 --------------------------------------------------------------------------------------------------------------
 Pattern#  1 Phase No.:   1 Phase name:  #(C) 2021 by FIZ Karlsruhe - 
 --------------------------------------------------------------------------------------------------------------

   No.  Code     H   K   L  Mult      Hw      ETA/M    2theta/TOF     Icalc       Iobs      Sigma     StrFactor^2    d-hkl       CORR

      1   1      1   0   0     2  0.074826  0.510411      11.293     4817.2     4697.9      9.965       3885.2085  7.828648      0.999993
      2   1      1   1   0     4  0.075284  0.538163      19.944     6729.9     6545.6     10.708      12413.6973  4.448279      0.697267
      3   1      0   1   1     4  0.075344  0.539218      20.272       10.7       35.0      3.171         31.9261  4.376858      0.444490
      4   1     -1   1   1     4  0.075710  0.544806      22.014        2.7       80.7      5.794          7.0990  4.034340      0.597310
      5   1      2   0   0     2  0.075878  0.546999      22.698     1998.5     2122.1      8.445       6722.8184  3.914324      0.999993
      6   1      0   0   2     2  0.076189  0.550672      23.843     1758.0     1803.6      6.941      13418.7773  3.728926      0.488272
      7   1     -1   0   2     2  0.076295  0.551831      24.204     2418.5     2271.0      6.620      17892.8965  3.674073      0.519850
      8   1      1   1   1     4  0.076371  0.552632      24.454       38.3       42.0      2.764        108.2435  3.637120      0.695455
      9   1      2   1   0     4  0.077689  0.564402      28.122     7673.5     7635.5     11.061      23554.3223  3.170417      0.859310
     10   1      1   0   2     2  0.077863  0.565734      28.538       79.1       83.9      1.492        614.5298  3.125203      0.699881
     11   1     -2   1   1     4  0.077919  0.566157      28.669       29.8       28.6      0.835        103.8321  3.111154      0.789136
     12   1      0   1   2     4  0.078092  0.567433      29.067     2600.2     2808.9      7.020      15674.0840  3.069472      0.469279
     13   1     -1   1   2     4  0.078226  0.568400      29.369      224.8      392.0      2.459       1312.6206  3.038659      0.495241
     14   1     -2   0   2     2  0.078262  0.568655      29.448      448.1      574.6      3.846       3611.7512  3.030622      0.721607
     15   1      2   1   1     4  0.079750  0.578302      32.455       39.3        0.0      6.342        167.9844  2.756385      0.838591
     16   1      1   1   2     4  0.080093  0.580312      33.082     1290.3     1197.9      5.257       7381.9873  2.705590      0.652101
     17   1      0   2   0     2  0.080112  0.580423      33.116      634.8      602.2      2.270      12308.8037  2.702850      0.385765
     18   1     -2   1   2     4  0.080548  0.582878      33.882      906.3      838.0      5.218       5294.6284  2.643521      0.672649
     19   1      3   0   0     2  0.080814  0.584337      34.336      553.2      638.5      4.682       4473.8545  2.609549      0.999993
     20   1      1   2   0     4  0.081273  0.586770      35.095      538.9      548.5      5.708       4130.1040  2.554868      0.553215
     21   1      0   2   1     4  0.081394  0.587399      35.291       20.4       42.3      1.288        208.5453  2.541115      0.419369
     22   1     -1   2   1     4  0.082077  0.590843      36.364       11.7       12.3      1.115        105.2824  2.468539      0.509698
     23   1      2   0   2     2  0.082180  0.591351      36.523      487.9      368.0      6.819       5454.9287  2.458189      0.827199
     24   1     -3   0   2     2  0.083001  0.595260      37.741      198.2      153.9      3.607       2349.0530  2.381584      0.838712
     25   1     -3   1   1     4  0.083118  0.595798      37.909      513.6      514.1      3.606       2918.5396  2.371431      0.882963
     26   1      1   2   1     4  0.083151  0.595953      37.957      374.4      393.8      2.627       3265.0608  2.368516      0.576864
     27   1      3   1   0     4  0.083369  0.596947      38.267        0.5        1.5      0.087          3.0034  2.350051      0.924892
     28   1     -1   1   3     4  0.084156  0.600446      39.358      310.3      411.5      6.994       3886.2380  2.287415      0.434953
     29   1      0   1   3     4  0.084547  0.602126      39.881        2.9       10.9      1.340         34.0156  2.258569      0.478402
     30   1      2   1   2     4  0.084841  0.603371      40.270       52.8       95.0      3.495        387.5018  2.237689      0.780370
     31   1      2   2   0     4  0.085038  0.604193      40.526      186.3      309.9      3.898       1551.9885  2.224140      0.697267
     32   1     -2   2   1     4  0.085348  0.605472      40.924        1.4        1.7      0.305         12.2881  2.203385      0.655999
     33   1      0   2   2     4  0.085578  0.606410      41.217      199.8      166.3      3.361       2709.9287  2.188429      0.444490
     34   1     -3   1   2     4  0.085719  0.606980      41.394      484.9      447.5      3.331       3723.1250  2.179442      0.793068
     35   1     -1   2   2     4  0.085755  0.607125      41.439      281.5      273.5      2.086       3711.7158  2.177179      0.462838
     36   1     -2   1   3     4  0.086405  0.609700      42.242        7.2        6.2      2.484         79.4289  2.137642      0.577047
     37   1      3   1   1     4  0.086524  0.610165      42.387       21.7        0.4      3.796        153.5480  2.130659      0.906487
     38   1      1   1   3     4  0.087642  0.614416      43.712       87.6       45.2      4.374        976.5402  2.069099      0.616489
     39   1      2   2   1     4  0.087702  0.614638      43.781       92.3       78.8      3.030        898.7012  2.065995      0.707949
     40   1      1   2   2     4  0.088128  0.616203      44.269       26.2       11.8      2.915        319.0501  2.044346      0.580439
     41   1     -2   2   2     4  0.088686  0.618220      44.898      766.4      783.5      6.853       9358.7549  2.017170      0.597310
     42   1      4   0   0     2  0.090022  0.622890      46.354     1215.9     1314.5      7.488      19050.2383  1.957162      0.999993
     43   1      3   0   2     2  0.090036  0.622938      46.369      142.5      154.5      0.843       2498.3955  1.956559      0.893868
     44   1     -1   0   4     2  0.091323  0.627246      47.712      446.5      424.4      4.108      18600.5566  1.904575      0.400998
     45   1     -4   0   2     2  0.091386  0.627450      47.775      515.8      433.0      3.297       9605.5869  1.902197      0.899949
     46   1     -3   1   3     4  0.091640  0.628280      48.034       10.9       10.5      0.470        132.8011  1.892546      0.697117
     47   1     -3   2   1     4  0.091757  0.628658      48.152       17.7       16.5      0.791        197.5709  1.888194      0.764086
     48   1      3   2   0     4  0.092051  0.629608      48.448     1261.2     1444.5      5.765      13691.6865  1.877348      0.796446
     49   1     -4   1   1     4  0.092162  0.629964      48.559       22.3       27.0      0.130        208.5496  1.873309      0.928373
     50   1      0   0   4     2  0.092409  0.630751      48.804       66.6      146.6      2.150       2398.4197  1.864463      0.488272
     51   1     -1   2   3     4  0.092969  0.632517      49.355        8.1       11.0      0.235        172.4235  1.844951      0.425215
     52   1      4   1   0     4  0.093107  0.632948      49.489     1062.8     1129.7      5.136      10098.1426  1.840261      0.954492
     53   1      3   1   2     4  0.093122  0.632994      49.503       89.8       94.8      0.401        950.2009  1.839760      0.857170
     54   1     -2   0   4     2  0.093203  0.633245      49.582      370.4      385.8      1.618      12977.7041  1.837036      0.519850
     55   1      0   2   3     4  0.093422  0.633925      49.793        0.2        0.1      0.004          3.1465  1.829715      0.460060
     56   1      2   2   2     4  0.093762  0.634972      50.120     1564.6     1527.7      6.024      20984.2812  1.818560      0.695455
     57   1      2   1   3     4  0.093891  0.635366      50.243        2.2        2.2      0.012         28.7014  1.814407      0.726745
     58   1     -1   1   4     4  0.094464  0.637101      50.783      144.0      138.5      2.408       3457.6428  1.796342      0.400125
     59   1     -4   1   2     4  0.094528  0.637295      50.844      160.2      148.9      2.013       1785.6530  1.794346      0.864602
     60   1     -3   2   2     4  0.094772  0.638026      51.072      287.6      302.7      3.343       3950.2458  1.786878      0.708410

   No.  Code     H   K   L  Mult      Hw      ETA/M    2theta/TOF     Icalc       Iobs      Sigma     StrFactor^2    d-hkl       CORR

     61   1     -2   2   3     4  0.095557  0.640345      51.795        7.4        7.3      0.078        136.9477  1.763623      0.540783
     62   1      0   1   4     4  0.095594  0.640452      51.828      716.3      742.6      5.341      14932.6475  1.762570      0.482363
     63   1      3   2   1     4  0.095694  0.640744      51.919       31.1       29.9      0.246        392.5301  1.759696      0.798935
     64   1      1   3   0     4  0.095823  0.641122      52.037      205.6      205.1      2.011       4192.0234  1.755987      0.497622
     65   1      0   3   1     4  0.095982  0.641582      52.180       67.3       78.9      1.207       1680.2340  1.751502      0.408783
     66   1     -2   1   4     4  0.096419  0.642841      52.573        2.9        1.9      0.348         58.4079  1.739344      0.512219
     67   1      1   0   4     2  0.096586  0.643320      52.722      182.3      139.8      4.216       6314.1714  1.734765      0.603279
     68   1     -1   3   1     4  0.096867  0.644119      52.971        1.9        0.0      0.253         41.9345  1.727194      0.470688
     69   1      1   2   3     4  0.096966  0.644402      53.059       11.5        0.0      1.914        213.1223  1.724536      0.574260
     70   1      4   1   1     4  0.097481  0.645851      53.511        3.1        0.0      2.767         35.2672  1.711039      0.940540
     71   1      1   3   1     4  0.098240  0.647956      54.167        0.1        0.0      0.228          1.8366  1.691847      0.518336
     72   1     -3   0   4     2  0.098263  0.648020      54.187        2.0        0.0      4.634         70.6563  1.691278      0.631074
     73   1      1   1   4     4  0.099931  0.652530      55.593      198.1      145.0      7.029       3938.2603  1.651793      0.591751
     74   1     -4   1   3     4  0.100497  0.654024      56.058       78.2       78.9      1.162       1196.2493  1.639167      0.784190
     75   1      2   3   0     4  0.100604  0.654307      56.147      832.9      796.0      4.772      16534.6992  1.636801      0.605831
     76   1     -2   3   1     4  0.100989  0.655310      56.459       50.0       60.4      1.456       1053.3337  1.628475      0.578449
     77   1      0   3   2     4  0.101273  0.656048      56.689      273.1      337.5      3.465       7824.8887  1.622409      0.428914
     78   1     -3   2   3     4  0.101470  0.656557      56.848        7.2        7.9      0.107        136.9599  1.618262      0.646116
     79   1     -1   3   2     4  0.101492  0.656613      56.865       16.1       17.6      0.238        450.5614  1.617809      0.442382
     80   1     -3   1   4     4  0.101669  0.657067      57.007      535.8      497.8      3.963      10779.0127  1.614121      0.618540
     81   1     -4   2   1     4  0.102055  0.658054      57.315       55.1       68.2      1.941        829.9781  1.606186      0.835551
     82   1      4   0   2     2  0.102255  0.658565      57.474       29.7       30.2      1.354        809.5954  1.602118      0.929916
     83   1      4   2   0     4  0.103110  0.660719      58.145      382.5      538.4      3.692       5787.1304  1.585209      0.859310
     84   1      3   2   2     4  0.103127  0.660760      58.158      284.9      392.8      2.584       4751.1362  1.584888      0.780041
     85   1      2   3   1     4  0.103878  0.662623      58.739        0.9        0.7      0.100         19.6352  1.570593      0.621538
     86   1      2   2   3     4  0.103985  0.662887      58.821       11.4       10.9      0.715        225.1008  1.568594      0.674005
     87   1      3   1   3     4  0.104000  0.662925      58.833       10.1       10.0      0.595        167.3844  1.568308      0.804557
     88   1      5   0   0     2  0.104139  0.663266      58.939       18.8       23.0      0.634        503.9803  1.565729      0.999993
     89   1     -5   0   2     2  0.104259  0.663559      59.031      133.5      138.9      1.880       3846.2009  1.563523      0.933346
     90   1      2   0   4     2  0.104309  0.663682      59.069       61.1       64.2      0.684       2348.7576  1.562602      0.699881
     91   1      1   3   2     4  0.104396  0.663893      59.135      235.2      253.0      2.209       5977.8662  1.561018      0.530807
     92   1     -1   2   4     4  0.104623  0.664448      59.308      171.1      172.3      1.073       5833.7935  1.556877      0.398196
     93   1     -4   2   2     4  0.104695  0.664623      59.362      552.4      516.9      2.992       9527.1113  1.555577      0.789136
     94   1     -2   3   2     4  0.105073  0.665538      59.648      517.3      488.2      3.503      13075.7041  1.548818      0.544037
     95   1      4   1   2     4  0.105803  0.667289      60.193      857.9      741.0      5.005      13336.4873  1.536074      0.902432
     96   1      0   2   4     4  0.105881  0.667475      60.251       28.0       24.1      0.191        840.2451  1.534736      0.469279
     97   1     -5   1   1     4  0.105900  0.667519      60.265       23.5       20.1      0.171        346.7206  1.534417      0.952409
     98   1     -2   2   4     4  0.106799  0.669642      60.927      276.9      326.1      4.239       8052.2026  1.519330      0.495241
     99   1     -4   0   4     2  0.107044  0.670216      61.105       68.5       71.0      1.166       2751.6624  1.515311      0.721607
    100   1      5   1   0     4  0.107753  0.671862      61.619      468.6      546.8      3.705       7133.9961  1.503915      0.969789
    101   1     -5   1   2     4  0.107877  0.672148      61.708      417.1      431.1      2.298       6810.9253  1.501960      0.906896
    102   1      2   1   4     4  0.107929  0.672267      61.745      317.5      321.1      1.798       6865.7988  1.501143      0.685697
    103   1      4   2   1     4  0.107979  0.672383      61.781        4.9        4.9      0.032         84.5842  1.500355      0.858037
    104   1     -3   3   1     4  0.108774  0.674199      62.347        1.8        0.0      0.415         39.4737  1.488086      0.672731
    105   1      3   3   0     4  0.109127  0.674998      62.596        5.7        0.0      2.036        124.9764  1.482760      0.697267
    106   1     -1   1   5     4  0.110198  0.677397      63.344       10.2        0.0      1.445        408.3768  1.467043      0.393186
    107   1     -1   3   3     4  0.110226  0.677459      63.363        3.0        0.0      0.396        114.5455  1.466642      0.416975
    108   1      1   2   4     4  0.110698  0.678503      63.689      224.2      157.8      3.097       6284.7104  1.459930      0.565538
    109   1     -4   1   4     4  0.110759  0.678638      63.731      310.3      221.3      3.509       6966.8389  1.459070      0.707190
    110   1      0   3   3     4  0.110767  0.678656      63.736       11.9        8.5      0.134        424.4224  1.458953      0.444490
    111   1      2   3   2     4  0.111174  0.679549      64.015       64.2       32.2      1.833       1644.1614  1.453279      0.625729
    112   1     -4   2   3     4  0.111325  0.679880      64.118        1.6        0.6      0.097         35.7074  1.451190      0.731005
    113   1     -2   1   5     4  0.111699  0.680694      64.372        1.5        0.0      0.350         53.5908  1.446083      0.468819
    114   1      0   1   5     4  0.112313  0.682022      64.786        6.3        5.3      0.230        213.2898  1.437840      0.484373
    115   1     -3   3   2     4  0.112380  0.682165      64.830      197.5      165.6      4.658       5102.7017  1.436957      0.637281
    116   1     -3   2   4     4  0.112625  0.682692      64.994       19.7       16.4      0.576        553.3348  1.433725      0.589752
    117   1     -2   3   3     4  0.113315  0.684164      65.453       12.4        2.8      2.282        409.8609  1.424779      0.508973
    118   1      3   3   1     4  0.113478  0.684508      65.561        0.6        0.4      0.123         15.0650  1.422706      0.707675
    119   1      5   1   1     4  0.113642  0.684855      65.669       25.0       13.1      2.331        440.7661  1.420628      0.959317
    120   1     -5   1   3     4  0.113903  0.685406      65.840       41.1       19.4      2.824        829.3344  1.417336      0.843434

   No.  Code     H   K   L  Mult      Hw      ETA/M    2theta/TOF     Icalc       Iobs      Sigma     StrFactor^2    d-hkl       CORR

    121   1      1   3   3     4  0.114993  0.687683      66.550        2.1        5.4      1.088         67.1066  1.403931      0.536366
    122   1      3   2   3     4  0.115210  0.688131      66.690       29.2       45.2      4.095        677.3846  1.401330      0.752296
    123   1      3   0   4     2  0.116388  0.690547      67.443       20.8       27.3      4.210        959.6486  1.387504      0.773532
    124   1     -3   1   5     4  0.116967  0.691719      67.808        4.2        0.2      1.311        136.8374  1.380915      0.559712
    125   1      4   2   2     4  0.117209  0.692207      67.960       36.0       15.8      3.667        779.3975  1.378192      0.838591
    126   1     -5   2   1     4  0.117316  0.692422      68.027        0.4        0.4      0.065          9.2744  1.376995      0.881707
    127   1      1   1   5     4  0.118258  0.694302      68.613        5.8       11.3      2.473        185.4784  1.366658      0.574408
    128   1      4   1   3     4  0.119041  0.695849      69.096        0.1        0.1      0.013          1.5390  1.358294      0.857136
    129   1      5   2   0     4  0.119372  0.696498      69.298       60.5       55.8      1.959       1271.1226  1.354823      0.899049
    130   1     -5   2   2     4  0.119510  0.696766      69.382       31.8       34.9      0.528        713.6609  1.353393      0.844812
    131   1      2   2   4     4  0.119567  0.696879      69.417      259.4      297.9      3.579       7536.5640  1.352795      0.652101
    132   1      0   4   0     2  0.119700  0.697137      69.497       81.4       99.1      1.133       8016.2471  1.351425      0.385765
    133   1      5   0   2     2  0.120065  0.697848      69.719       81.4      106.8      1.466       3273.4382  1.347672      0.950827
    134   1     -3   3   3     4  0.120350  0.698399      69.890        0.6        0.6      0.008         19.7932  1.344780      0.597310
    135   1      3   1   4     4  0.120433  0.698559      69.940      256.8      246.0      2.248       6505.5210  1.343940      0.759208
    136   1     -5   0   4     2  0.120481  0.698651      69.969      251.5      236.0      2.173      12261.8779  1.343462      0.789511
    137   1     -4   3   1     4  0.121045  0.699736      70.307       10.5        6.5      0.678        272.6668  1.337826      0.747722
    138   1      1   4   0     4  0.121667  0.700922      70.677       14.3       17.0      1.918        596.8533  1.331728      0.469311
    139   1      0   4   1     4  0.121870  0.701307      70.797        3.3        5.9      0.522        161.0247  1.329769      0.403182
    140   1     -1   2   5     4  0.122087  0.701718      70.925        0.3        0.4      0.032         15.7272  1.327679      0.392478
    141   1      4   3   0     4  0.122301  0.702123      71.051       75.3       91.5      2.623       1943.4001  1.325631      0.768115
    142   1      3   3   2     4  0.122321  0.702160      71.063       41.7       50.5      1.427       1173.5673  1.325444      0.705604
    143   1     -4   2   4     4  0.122710  0.702892      71.291       23.1       28.4      1.146        686.3112  1.321761      0.672649
    144   1     -6   0   2     2  0.122956  0.703352      71.434        5.4        8.5      0.614        225.2669  1.319458      0.952903
    145   1     -1   4   1     4  0.123001  0.703437      71.461        2.6        4.3      0.310        116.1392  1.319037      0.449874
    146   1      2   3   3     4  0.123342  0.704074      71.659        0.4        0.9      0.107         13.2396  1.315869      0.621994
    147   1     -2   2   5     4  0.123755  0.704840      71.898        0.2        0.2      0.059         10.9889  1.312083      0.460789
    148   1     -1   3   4     4  0.124103  0.705483      72.099       45.4       46.8      1.933       2337.3220  1.308929      0.396204
    149   1     -4   3   2     4  0.124188  0.705641      72.148       16.5       17.2      0.482        470.7796  1.308156      0.714911
    150   1      5   1   2     4  0.124245  0.705745      72.180       76.6       81.0      1.981       1682.5427  1.307647      0.930110
    151   1      0   2   5     4  0.124438  0.706101      72.291       16.5       20.4      0.322        713.6920  1.305916      0.474865
    152   1      6   0   0     2  0.124566  0.706336      72.364      211.4      276.4      2.960       8685.4082  1.304775      0.999993
    153   1     -5   1   4     4  0.124675  0.706537      72.427       27.7       36.3      0.482        735.2108  1.303800      0.775416
    154   1      1   4   1     4  0.124756  0.706683      72.473       11.9       15.4      0.260        504.6661  1.303091      0.486157
    155   1      0   3   4     4  0.125601  0.708225      72.953       67.2       62.7      3.284       3075.3301  1.295689      0.455745
    156   1     -6   1   1     4  0.125787  0.708561      73.058        4.3        3.6      0.288         92.4148  1.294088      0.966334
    157   1      5   2   1     4  0.125916  0.708795      73.131       10.2        8.0      0.640        238.7062  1.292980      0.896374
    158   1     -5   2   3     4  0.126207  0.709319      73.294        3.3        1.1      0.411         86.9187  1.290497      0.794789
    159   1     -4   1   5     4  0.126559  0.709951      73.491       20.2       16.2      2.003        663.1165  1.287526      0.642406
    160   1     -2   3   4     4  0.126696  0.710196      73.568        4.5        3.3      0.493        201.4349  1.286378      0.477581
    161   1     -6   1   2     4  0.127243  0.711173      73.872      243.5      253.3      4.532       5570.4087  1.281826      0.932920
    162   1      2   4   0     4  0.127779  0.712124      74.169       31.6       27.0      1.276       1227.7213  1.277434      0.553215
    163   1      4   3   1     4  0.128105  0.712698      74.348        3.6        3.2      0.265         99.5577  1.274801      0.774353
    164   1     -2   4   1     4  0.128271  0.712991      74.439       24.5       23.8      1.506        995.5448  1.273464      0.533101
    165   1      0   4   2     4  0.128635  0.713630      74.638       40.4       62.7      1.562       2094.3721  1.270557      0.419369
    166   1      2   1   5     4  0.128671  0.713693      74.658        5.4        8.4      0.188        180.6616  1.270273      0.655131
    167   1     -1   0   6     2  0.128849  0.714005      74.755        1.0        1.4      0.021        108.9718  1.268864      0.408921
    168   1     -1   4   2     4  0.128915  0.714120      74.791      126.8      176.3      2.368       6438.2505  1.268344      0.429834
    169   1      6   1   0     4  0.128914  0.714118      74.790       78.2      108.8      1.460       1744.3383  1.268351      0.978585
    170   1     -3   2   5     4  0.129623  0.715350      75.174       11.3        6.7      1.081        459.7037  1.262824      0.543565
    171   1     -2   0   6     2  0.129692  0.715470      75.212        8.2        3.4      0.960        818.8112  1.262286      0.440216
    172   1      1   2   5     4  0.131064  0.717827      75.946        7.1        0.0      1.655        283.9966  1.251893      0.557111
    173   1      1   3   4     4  0.131357  0.718325      76.102       50.9        6.2      3.821       2130.8521  1.249724      0.537526
    174   1      4   2   3     4  0.131940  0.719313      76.409        0.1        0.0      0.007          1.9839  1.245454      0.810407
    175   1      2   4   1     4  0.131974  0.719371      76.427       12.1        7.5      1.302        482.3388  1.245205      0.568010
    176   1     -4   3   3     4  0.132109  0.719598      76.498        0.9        0.7      0.102         29.8570  1.244229      0.674785
    177   1      0   0   6     2  0.132282  0.719890      76.589       24.9       25.3      2.193       2319.5403  1.242975      0.488272
    178   1      1   4   2     4  0.132639  0.720489      76.776       13.4        9.4      1.178        614.6136  1.240417      0.499141
    179   1     -1   1   6     4  0.133364  0.721700      77.153      134.0      151.8      2.890       7554.7246  1.235290      0.408300
    180   1     -6   1   3     4  0.133461  0.721860      77.203        0.3        0.4      0.006          9.0996  1.234614      0.883373

   No.  Code     H   K   L  Mult      Hw      ETA/M    2theta/TOF     Icalc       Iobs      Sigma     StrFactor^2    d-hkl       CORR

    181   1      3   2   4     4  0.133497  0.721920      77.222        1.4        1.5      0.022         44.6854  1.234361      0.723824
    182   1     -2   4   2     4  0.133510  0.721942      77.229       39.8       40.8      0.605       1799.1875  1.234269      0.509698
    183   1     -3   3   4     4  0.133668  0.722204      77.311      228.1      227.7      2.793       9437.3330  1.233168      0.558588
    184   1     -2   1   6     4  0.134241  0.723150      77.606       32.4       34.1      0.512       1716.1650  1.229218      0.438745
    185   1      4   0   4     2  0.134259  0.723180      77.615      142.4      149.6      2.353       8007.0376  1.229095      0.827199
    186   1     -3   0   6     2  0.134907  0.724244      77.947       71.2       74.8      2.581       6420.2710  1.224691      0.519850
    187   1      3   3   3     4  0.136778  0.727276      78.892        1.0        2.5      0.279         34.7011  1.212373      0.695455
    188   1      0   1   6     4  0.136935  0.727528      78.970       15.8       38.7      2.429        780.5408  1.211364      0.485518
    189   1      6   1   1     4  0.137015  0.727656      79.010        5.4       13.6      0.790        132.9830  1.210852      0.970575
    190   1      5   2   2     4  0.137771  0.728861      79.386       45.1       60.6      2.443       1238.6226  1.206063      0.878680
    191   1     -5   2   4     4  0.138255  0.729628      79.625      229.2      228.4      3.862       7498.2217  1.203043      0.740234
    192   1     -3   4   1     4  0.138283  0.729673      79.639       10.7       10.7      0.178        423.3249  1.202867      0.611402
    193   1      3   4   0     4  0.138740  0.730394      79.863       62.1       61.7      1.007       2395.2410  1.200048      0.630564
    194   1      4   1   4     4  0.138993  0.730790      79.987       70.9       77.2      1.134       2124.3828  1.198505      0.814055
    195   1      4   3   2     4  0.139192  0.731102      80.084      184.3      186.9      2.594       5860.6812  1.197296      0.768620
    196   1     -5   3   1     4  0.139321  0.731304      80.147        1.0        1.0      0.018         30.7449  1.196511      0.804374
    197   1     -6   2   1     4  0.139505  0.731592      80.237        8.7        8.7      0.201        234.1034  1.195401      0.912017
    198   1     -3   1   6     4  0.139668  0.731846      80.316       10.6        9.9      0.266        502.8141  1.194421      0.516296
    199   1     -1   4   3     4  0.140165  0.732619      80.557        1.9        1.7      0.087        112.1171  1.191455      0.411030
    200   1     -6   0   4     2  0.140277  0.732792      80.611       37.6       32.2      1.378       2210.1521  1.190792      0.838712
    201   1     -4   2   5     4  0.140374  0.732941      80.658        7.9        6.6      0.284        313.2889  1.190223      0.620673
    202   1      1   0   6     2  0.140392  0.732970      80.667       46.1       38.3      1.706       4018.9668  1.190114      0.566428
    203   1      0   4   3     4  0.140868  0.733705      80.895        0.6        0.5      0.030         34.3645  1.187322      0.433250
    204   1      5   1   3     4  0.140974  0.733868      80.946        0.1        0.1      0.005          2.5297  1.186702      0.892692
    205   1     -6   2   2     4  0.141144  0.734129      81.028        1.8        1.5      0.084         50.2600  1.185715      0.882963
    206   1      2   4   2     4  0.141397  0.734516      81.148      166.4      147.0      3.578       7183.7471  1.184258      0.576864
    207   1     -5   1   5     4  0.141638  0.734885      81.264        2.2        1.9      0.053         76.5223  1.182871      0.712175
    208   1      5   3   0     4  0.141812  0.735150      81.346       69.1       61.4      1.258       2105.4712  1.181878      0.820730
    209   1     -5   3   2     4  0.141978  0.735405      81.425       69.7       68.3      1.187       2250.1323  1.180928      0.775792
    210   1      2   3   4     4  0.142048  0.735511      81.459       36.6       37.2      0.731       1491.6942  1.180531      0.614214
    211   1      2   2   5     4  0.142755  0.736583      81.793        2.2        2.6      0.074         88.7293  1.176553      0.632759
    212   1     -3   4   2     4  0.142966  0.736902      81.892       61.1       62.9      1.165       2628.3796  1.175376      0.586713
    213   1      6   2   0     4  0.143029  0.736997      81.922      167.6      172.0      3.081       4575.0078  1.175025      0.924892
    214   1     -2   4   3     4  0.144187  0.738732      82.463       11.7       10.5      1.591        612.3175  1.168683      0.485582
    215   1      3   4   1     4  0.144399  0.739048      82.561        0.8        0.8      0.143         31.7663  1.167538      0.642538
    216   1      3   1   5     4  0.144859  0.739731      82.774        9.9        9.8      0.976        350.6066  1.165077      0.722563
    217   1     -1   3   5     4  0.145113  0.740106      82.891        7.0        7.9      0.373        456.5051  1.163729      0.391646
    218   1     -4   0   6     2  0.145124  0.740122      82.896        1.4        1.5      0.071        118.1399  1.163671      0.595907
    219   1     -6   1   4     4  0.145268  0.740335      82.962       84.6       85.5      3.026       2630.0129  1.162911      0.825980
    220   1      1   1   6     4  0.145388  0.740511      83.017        9.2        9.3      0.346        419.8419  1.162279      0.561803
    221   1     -4   3   4     4  0.145873  0.741225      83.240       62.8       67.0      1.399       2557.9956  1.159737      0.633080
    222   1      6   0   2     2  0.145982  0.741385      83.290       98.3      106.2      2.283       5268.9370  1.159169      0.963807
    223   1      1   4   3     4  0.146383  0.741972      83.472       11.8       10.2      0.464        602.7253  1.157094      0.508096
    224   1     -2   3   5     4  0.147149  0.743085      83.820        6.5        3.8      1.372        376.7693  1.153184      0.451357
    225   1      0   3   5     4  0.147985  0.744291      84.195        4.5        0.0      1.272        252.7485  1.148990      0.463679
    226   1     -1   2   6     4  0.148065  0.744406      84.231        1.1        0.0      0.306         69.7631  1.148593      0.406698
    227   1     -6   2   3     4  0.148174  0.744564      84.280        3.8        0.0      1.190        119.2777  1.148050      0.841357
    228   1     -2   2   6     4  0.149060  0.745829      84.675       28.0       17.5      3.585       1698.0028  1.143707      0.434953
    229   1      5   3   1     4  0.149797  0.746875      85.001        0.2        0.1      0.030          6.7588  1.140150      0.824142
    230   1     -5   3   3     4  0.150155  0.747379      85.158        1.0        0.9      0.061         37.1584  1.138446      0.738560
    231   1     -7   0   2     2  0.150277  0.747551      85.212       67.1       66.2      2.716       3690.1726  1.137868      0.965143
    232   1     -4   1   6     4  0.150331  0.747628      85.235       48.4       49.7      1.891       2175.4431  1.137611      0.590694
    233   1      6   1   2     4  0.151229  0.748885      85.627       30.9       26.8      2.311        870.2418  1.133404      0.947871
    234   1      0   2   6     4  0.152125  0.750129      86.015       58.5       39.1      3.179       3284.2668  1.129284      0.478402
    235   1      6   2   1     4  0.152216  0.750256      86.055        7.8        4.4      0.485        227.6706  1.128869      0.921862
    236   1     -3   4   3     4  0.153455  0.751960      86.586       10.2        2.9      1.759        493.1634  1.123302      0.559256
    237   1      2   0   6     2  0.154245  0.753036      86.921        1.0        0.9      0.048         81.4744  1.119828      0.637976
    238   1     -3   3   5     4  0.154364  0.753197      86.971       11.0       11.1      0.365        568.8552  1.119312      0.524270
    239   1     -4   4   1     4  0.154380  0.753219      86.978       15.1       15.3      0.478        603.2473  1.119240      0.680095
    240   1      4   2   4     4  0.154471  0.753342      87.017      136.5      141.3      3.593       4753.7905  1.118844      0.780370
