Repository: ozakary/data-NaMO2F2

# Supporting Data for “Different Magnitudes of Second-Order Jahn-Teller Effect in Isostructural NaMO<sub>2</sub>F<sub>2</sub> (M = Nb<sup>5+</sup>, Ta<sup>5+</sup>) Oxyfluorides”
**Author:** Ouail Zakary  
**ORCID:** [0000-0002-7793-3306](https://orcid.org/0000-0002-7793-3306)  
**E-mail:** [Ouail.Zakary@oulu.fi](mailto:Ouail.Zakary@oulu.fi)  
**Website:** [Ouail_Zakary.html](https://cc.oulu.fi/~nmrwww/members/Ouail_Zakary.html)

This is the Supporting Dataset for the manuscript “Different Magnitudes of Second-Order Jahn-Teller Effect in Isostructural NaMO<sub>2</sub>F<sub>2</sub> (M = Nb<sup>5+</sup>, Ta<sup>5+</sup>) Oxyfluorides”. DOI: TBA

The dataset comprises the following sections:

1. Powder X-ray diffraction data. ([directory](./powder_X-ray_diffraction/))
2. First principle calculation data. ([directory](./first_principle_calculations/))
3. Python scripts and raw numerical data for all figures included in the main manuscript and the Supporting Information. (directory)

# Powder X-Ray Diffraction Data for NaMO<sub>2</sub>F<sub>2</sub> (M = Nb<sup>5+</sup>, Ta<sup>5+</sup>)

**Author:** Ouail Zakary  
**ORCID:** [0000-0002-7793-3306](https://orcid.org/0000-0002-7793-3306)  
**E-mail:** [Ouail.Zakary@oulu.fi](mailto:Ouail.Zakary@oulu.fi)  
**Website:** [Ouail Zakary - webpage](https://cc.oulu.fi/~nmrwww/members/Ouail_Zakary.html)

This repository contains datasets of **Powder X-Ray Diffraction (PXRD)** data for the compounds NaNbO<sub>2</sub>F<sub>2</sub> and NaTaO<sub>2</sub>F<sub>2</sub>, recorded under both room temperature (RT) and variable temperature conditions.

## Overview of the Data

The dataset is organized into two main families of experiments:

1. **Room Temperature PXRD Data:**  
   **Folder:** `./room_temperature_experiments`
   - **NaNbO<sub>2</sub>F<sub>2</sub> Data:**  
     - [Raw Data](./room_temperature_experiments/NaNbO2F2/raw_data/)
     - [Rietveld Refinement Data](./room_temperature_experiments/NaNbO2F2/Rietveld_refinement/)
   - **NaTaO<sub>2</sub>F<sub>2</sub> Data:**  
     - [Raw Data](./room_temperature_experiments/NaTaO2F2/raw_data/)
     - [Rietveld Refinement Data](./room_temperature_experiments/NaTaO2F2/Rietveld_refinement/)

2. **Variable Temperature PXRD Data:**  
   **Folder:** `./variable-temperature_experiments`
   - **NaNbO<sub>2</sub>F<sub>2</sub> Data:**  
     - [Raw Data](./variable-temperature_experiments/NaNbO2F2/raw_data/)
     - [Rietveld Refinement Data](./variable-temperature_experiments/NaNbO2F2/Rietveld_refinement/)
   - **NaTaO<sub>2</sub>F<sub>2</sub> Data:**  
     - [Raw Data](./variable-temperature_experiments/NaTaO2F2/raw_data/)
     - [Rietveld Refinement Data](./variable-temperature_experiments/NaTaO2F2/Rietveld_refinement/)

## Methods

### PXRD Data Collection

Both RT and temperature-controlled PXRD patterns were recorded using a **PANalytical θ/θ Bragg–Brentano EMPYREAN** diffractometer (CuKα<sub>1+2</sub> radiations) equipped with a **PIXcel1D detector**. The collection methods are as follows:

- **Room Temperature PXRD Patterns:**  
  - **2θ Range:** 5° to 135°  
  - **Step Size:** 0.0131°  
  - **Total Acquisition Time:** Approximately 7h 30m  
  - **Sample Preparation:** Raw powders were dusted through a 63 μm sieve on a glass holder to minimize preferential grain orientation.

- **Temperature-Controlled PXRD Patterns:**  
  - **Temperature Range:** RT to 300°C using a **HTK 900 Anton Paar furnace attachment**  
  - **Sample Holder:** Glass ceramic Macor  
  - **Data Collection Intervals:** 20°C (25–220°C) and 10°C (220–300°C) increments with a heating rate of 5°C/min  
  - **Temperature Stabilization:** 20 minutes before each measurement  
  - **2θ Range:** 10° to 100°  
  - **Step Size:** 0.0131°  
  - **Total Acquisition Time:** 3 hours for each pattern.

### Rietveld Refinement

The **Rietveld refinement method** was employed for both the RT and temperature-controlled PXRD data using the **FullProf** software.

## Directory Structure

The following directories contain the datasets:

- **Room Temperature PXRD Data:**
  - [NaNbO<sub>2</sub>F<sub>2</sub> Raw Data](./room_temperature_experiments/NaNbO2F2/raw_data/)
  - [NaNbO<sub>2</sub>F<sub>2</sub> Rietveld Refinement Data](./room_temperature_experiments/NaNbO2F2/Rietveld_refinement/)
  - [NaTaO<sub>2</sub>F<sub>2</sub> Raw Data](./room_temperature_experiments/NaTaO2F2/raw_data/)

File: powder_X-ray_diffraction/variable-temperature_experiments/NaNbO2F2/Rietveld_refinement/100°C/NaNbO2F2.out (part 1 of 2)


        **********************************************************
        ** PROGRAM FullProf.2k (Version 7.30 - Mar2020-ILL JRC) **
        **********************************************************
                       M U L T I -- P A T T E R N                 
            Rietveld, Profile Matching & Integrated Intensity     
                 Refinement of X-ray and/or Neutron Data


    Date: 03/02/2023  Time: 16:29:43.366                              

 => PCR file code: NaNbO2F2
 => DAT file code: NaNbO2F2.dat         -> Relative contribution: 1.0000                                                            

 ==> CONDITIONS OF THIS RUN FOR PATTERN No.:  1

 => Global Refinement of X-ray powder diffraction data                                                                              
 => Global Refinement of X-ray powder diffraction data                                                                              
    Bragg-Brentano(X-rays) or Debye-Scherrer geometry(Neutrons)
 => Title:  #(C) 2021 by FIZ Karlsruhe - Leibniz Institute for Information Infrastructure.  All rights reserved.

 => Number of phases:    1
 => Number of excluded regions:    1
 => Number of scattering factors supplied:    0
 => Conventional weights: w=1.0/Variance(yobs)
 => Asymmetry correction as in J.Appl.Cryst. 26,128(1993)
 => Background linearly interpolated between the   23 points given
 => The    5th default profile function was selected
 => Pseudo-Voigt function (ETA variable)
                 X-parameter correspond to: ETA=ETA0+X*2theta
                       pV(x)= ETA*L(x)+(1-ETA)*G(x)

 ==> INPUT/OUTPUT OPTIONS:

 => Generate file *.PRF for plot
 => Output Integrated Intensities
 => Generate new input file *.PCR

 => X-Y type of data: 2theta/TOF/E(Kev) Intens sigma for pattern:  1
 => Plot pattern at each cycle
 => Wavelengths:  1.54056 1.54439
 => Alpha2/Alpha1 ratio:   0.5000
 => Cos(Monochromator angle)=   0.9100
 => Asymmetry correction for angles lower than   90.000 degrees
 => Absorption correction (AC), muR-eff =   0.0000  0.0000
 => Base of peaks: 2.0*HW*    8.00

 => Number of cycles:   33
 => Relaxation factors ==>    for coordinates:  1.00
 => for anisotropic temperature factors:  1.00
 => for halfwidth/strain/size parameters:  1.00
 => for lattice constants and propagation vectors:  1.00
 => EPS-value for convergence:    0.1
 => Background ==> 
    Position   Intensity
       10.11     7903.10        0.00
       12.80     8281.29        0.00
       13.76     8106.26        0.00
       15.67     7919.46        0.00
       18.28     7498.83        0.00
       20.62     7443.64        0.00
       25.65     7373.70        0.00
       30.25     7118.40        0.00
       35.92     6450.86        0.00
       38.66     6450.66        0.00
       42.67     6327.63        0.00
       45.45     6480.42        0.00
       54.59     6361.62        0.00
       62.72     6035.64        0.00
       67.32     5918.48        0.00
       75.41     5979.57        0.00
       78.23     5775.10        0.00
       82.28     5833.21        0.00
       86.29     5802.23        0.00
       90.67     5729.11        0.00

       94.80     5755.07        0.00
       96.87     5706.63        0.00
       99.92     5657.34        0.00

 

 => Excluded regions for Pattern#  1
    From     to
     14.0000     18.0000

 => Number of Least-Squares parameters varied:    32

 =>--------------------------->
 =>------->  PATTERN number:  1
 =>--------------------------->
 => Global parameters and codes ==>
 => Zero-point:    -0.0122   11.0000
 => Displacement peak-shift parameter and code:     0.00    0.00
 => Transparency peak-shift parameter and code:     0.00    0.00

 => Reading Intensity data  =>>

 -> No recognizable heading in input data file X,Y,sigma
    First 6 lines are considered as COMMENTS (except for TSAMP keyword)
 -> COMMENT: 10.0116	7952.00000                                                                                                                  
 -> COMMENT: 10.0247	7879.00000                                                                                                                  
 -> COMMENT: 10.0379	8049.00000                                                                                                                  
 -> COMMENT: 10.0510	7877.00000                                                                                                                  
 -> COMMENT: 10.0641	7906.00000                                                                                                                  
 -> COMMENT: 10.0772	7897.00000                                                                                                                  
 ==> Angular range, step and number of points:
     2Thmin:      10.090400  2Thmax:      99.993401  Step:       0.013132  No. of points:   6848
 --------------------------------------------------------------------------------
 => Phase  No. 1
       #(C) 2021 by FIZ Karlsruhe - Leibniz Institute for Information Infras
 --------------------------------------------------------------------------------
 =>-------> Pattern#  1
 => Crystal Structure Refinement
 => Preferred orientation vector:   1.0000  0.0000  0.0000

 =>-------> Data for PHASE: 1
 => Number of atoms:    6
 => Number of distance  constraints:    0
 => Number of angle     constraints:    0

 => Symmetry information on space group: P 1 21/c 1          
 -> The multiplicity of the general position is:   4
 -> The space group is Centric (-1 at origin)   
 -> Lattice type  P: { 000 }                                       
 -> Reduced set of symmetry operators:

  No.  IT   Symmetry symbol    Rotation part     Associated Translation
   1: ( 1)   1            -->     ( x, y, z) + {  0.0000  0.0000  0.0000}
   2: ( 3)   2 ( 0, y, 0) -->     (-x, y,-z) + {  0.0000  0.5000  0.5000}


        Information on Space Group: 
        --------------------------- 

 =>   Number of Space group:  14
 =>  Hermann-Mauguin Symbol: P 1 21/c 1
 =>             Hall Symbol: -P 2ybc
 =>    Table Setting Choice: b1
 =>            Setting Type: IT (Generated from Hermann-Mauguin symbol)
 =>          Crystal System: Monoclinic
 =>              Laue Class: 2/m
 =>             Point Group: 2/m
 =>         Bravais Lattice: P
 =>          Lattice Symbol: mP
 =>  Reduced Number of S.O.:   2
 =>    General multiplicity:   4
 =>          Centrosymmetry: Centric (-1 at origin)
 =>  Generators (exc. -1&L):   1
 =>         Asymmetric unit:  0.000 <= x <=  1.000
                              0.000 <= y <=  0.250
                              0.000 <= z <=  1.000

 => List of S.O. without inversion and lattice centring translations
 => SYMM(  1): x,y,z                               => SYMM(  2): -x,y+1/2,-z+1/2


 => Initial parameters ==>
 Atom    Ntyp                  X         Y         Z         B         occ.         in  fin  Spc  Mult
                             B11       B22       B33       B12       B13       B23
 Na1    Na                 0.36677   0.78570   0.11929   1.12908   1.00000           0    0    0    4
                 Codes:  151.00000 161.00000 171.00000   0.00000   0.00000
 Nb1    Nb                 0.15520   0.25648   0.31789   1.31779   1.00000           0    0    0    4
                 Codes:  181.00000 191.00000 201.00000   0.00000   0.00000
 O1     O                  0.18236   0.15778   0.06280   1.45281   1.00000           0    0    0    4
                 Codes:  211.00000 221.00000 231.00000   0.00000   0.00000
 O2     O                  0.07363   0.58935   0.23196   1.45281   1.00000           0    0    0    4
                 Codes:  241.00000 251.00000 261.00000   0.00000   0.00000
 F1     F                  0.36672   0.42596   0.30358   1.79232   1.00000           0    0    0    4
                 Codes:  271.00000 281.00000 291.00000   0.00000   0.00000
 F2     F                  0.31759   0.97850   0.38415   1.79232   1.00000           0    0    0    4
                 Codes:  301.00000 311.00000 321.00000   0.00000   0.00000

 => IT IS ASSUMED THAT THE FIRST GIVEN SITE IS FULLY OCCUPIED 
    OR THE FIRST AND SECOND ATOMS ARE IN THE SAME SITE WITH TOTAL FULL OCCUPATION
  (If this is not the case, change the order of atoms to obtain correct values for the content of the unit cell)
    The given occupation factors have been obtained mutiplying m/M by   1.0000
      -> Atom: Na  ,  Chemical element: NA  Atomic Mass:    22.9898
      -> Atom: Nb  ,  Chemical element: NB  Atomic Mass:    92.9064
      -> Atom: O   ,  Chemical element: O   Atomic Mass:    15.9994
      -> Atom: O   ,  Chemical element: O   Atomic Mass:    15.9994
      -> Atom: F   ,  Chemical element: F   Atomic Mass:    18.9984
      -> Atom: F   ,  Chemical element: F   Atomic Mass:    18.9984
 => The given value of ATZ is        743.57 the program has calculated:         743.57
    The value of ATZ given in the input PCR file will be used for quantitative analysis
 => The chemical content of the unit cell is: 
       4.0000 Na   +   4.0000 Nb   +   4.0000 O    +   4.0000 O    +   4.0000 F    +   4.0000 F      
 => The normalized site occupation numbers in % are: 
     100.0000 Na1    :      100.0000 Nb1    :      100.0000 O1     :      100.0000 O2     :      100.0000 F1     :      100.0000 F2       
 => The density (volumic mass) of the compound is:    3.808 g/cm3

 =>-------> PROFILE PARAMETERS FOR PATTERN:  1

 => Overall scale factor:   0.651550E-02
 => ETA (p-Voigt) OR M (Pearson VII):   0.4512
 => Overall temperature factor:      0.00000
 => Halfwidth U,V,W:      0.02868    -0.00927     0.00621
 => X and Y parameters:       0.0034      0.0000
 => Direct cell parameters:    8.0196   5.4186   7.6290  90.0000 102.0264  90.0000
 => Preferred orientation parameters:  -0.3994  0.0000
 => Asymmetry parameters     :      0.03002     0.01213     0.00000     0.00000
 => Strain parameters        :      0.00000     0.00000     0.00000
 => Size   parameters        :      0.00000     0.00000

 ==> CODEWORDS FOR PROFILE PARAMETERS of PATTERN#  1

 => Overall scale factor:   21.000
 => ETA (p-Voigt) OR M (Pearson VII):   91.000
 => Overall temperature factor:    0.000
 => Halfwidth U,V,W:   71.000 111.000  81.000
 => X and Y parameters:  101.000   0.000
 => Direct cell parameters:   31.000  41.000  51.000   0.000  61.000   0.000
 => Preferred orientation parameters:  141.000   0.000
 => Asymmetry parameters     :  121.000 131.000   0.000   0.000
 => Strain parameters        :    0.000   0.000   0.000
 => Size   parameters        :    0.000   0.000

 => Cell constraints according to Laue symmetry: 2/m  

        Metric information:
        -------------------

 => Direct cell parameters:

         a =       8.0196      b =       5.4186      c =       7.6290
     alpha =       90.000   beta =      102.026  gamma =       90.000
                        Direct Cell Volume =     324.2392

 => Reciprocal cell parameters:

         a*=     0.127493      b*=     0.184550      c*=     0.134021
     alpha*=       90.000   beta*=       77.974  gamma*=       90.000
                    Reciprocal Cell Volume =   0.00308414

 => Direct and Reciprocal Metric Tensors:

                   GD                                       GR
     64.3139      0.0000    -12.7479          0.016254    0.000000    0.003560
      0.0000     29.3610      0.0000          0.000000    0.034059    0.000000
    -12.7479      0.0000     58.2011          0.003560    0.000000    0.017962

 =>  Cartesian frame: z // c; y is in the bc-plane; x is y ^ z = a*  

     Crystal_to_Orthonormal_Matrix              Orthonormal_to_Crystal Matrix
              Cr_Orth_cel                               Orth_Cr_cel  
      8.0196      0.0000     -1.5896          0.124695   -0.000000    0.026565
      0.0000      5.4186      0.0000          0.000000    0.184550   -0.000000
      0.0000      0.0000      7.4615          0.000000    0.000000    0.134021

     Busing-Levy B-matrix: Hc=B.H            Inverse of the Busing-Levy B-matrix
                BL_M                                      BL_Minv  
    0.127493    0.000000    0.027925            7.8436     -0.0000     -1.6710
    0.000000    0.184550   -0.000000            0.0000      5.4186      0.0000
    0.000000    0.000000    0.131079            0.0000      0.0000      7.6290

 => Laue symmetry 2/m   will be used to generate HKL for pattern#   1
 => Reflections generated between S(1/d)min:  0.1139 A-1 and S(1/d)max:  1.0100 A-1
 =>                                    dmax:  8.7808 A   and      dmin:  0.9901 A
 => The number of reflections generated is:    353
 => The max. scatt. variable (gen.ref.) is:       102.1563
 => Scattering coefficients from internal table


 => X-ray scattering coeff. (A1, B1, A2,...C, f(0), Z, Dfp,Dfpp)

 NA      4.7626   3.2850   3.1736   8.8422   1.2674   0.3136   1.1128 129.4240   0.6760  10.9924  11.0000   0.1290   0.1240
 NB     17.6142   1.1887  12.0144  11.7660   4.0418   0.2048   3.5335  69.7957   3.7559  40.9598  41.0000  -0.2480   2.4820
 O       3.0485  13.2771   2.2868   5.7011   1.5463   0.3239   0.8670  32.9089   0.2508   7.9994   8.0000   0.0470   0.0320
 F       3.5392  10.2825   2.6412   4.2944   1.5170   0.2615   1.0243  26.1476   0.2776   8.9993   9.0000   0.0690   0.0530

     --------------------------------------------------------------
      SYMBOLIC NAMES AND INITIAL VALUES OF PARAMETERS TO BE VARIED:
     --------------------------------------------------------------

      ->  Parameter number    1   -> Symbolic Name:                                          Zero_pat1   -0.12200000E-01
      ->  Parameter number    2   -> Symbolic Name:                                     Scale_ph1_pat1    0.65155001E-02
      ->  Parameter number    3   -> Symbolic Name:                                    Cell_A_ph1_pat1     8.0195980    
      ->  Parameter number    4   -> Symbolic Name:                                    Cell_B_ph1_pat1     5.4185791    
      ->  Parameter number    5   -> Symbolic Name:                                    Cell_C_ph1_pat1     7.6289668    
      ->  Parameter number    6   -> Symbolic Name:                                    Cell_E_ph1_pat1     102.02640    
      ->  Parameter number    7   -> Symbolic Name:                                    U-Cagl_ph1_pat1    0.28677000E-01
      ->  Parameter number    8   -> Symbolic Name:                                    W-Cagl_ph1_pat1    0.62090000E-02
      ->  Parameter number    9   -> Symbolic Name:                                     EtaPV_ph1_pat1    0.45120999    
      ->  Parameter number   10   -> Symbolic Name:                                     X-tan_ph1_pat1    0.34370001E-02
      ->  Parameter number   11   -> Symbolic Name:                                    V-Cagl_ph1_pat1   -0.92690000E-02
      ->  Parameter number   12   -> Symbolic Name:                                     Asym1_ph1_pat1    0.30020000E-01
      ->  Parameter number   13   -> Symbolic Name:                                     Asym2_ph1_pat1    0.12130000E-01
      ->  Parameter number   14   -> Symbolic Name:                                       Or1_ph1_pat1   -0.39938000    
      ->  Parameter number   15   -> Symbolic Name:                                          X_Na1_ph1    0.36677000    
      ->  Parameter number   16   -> Symbolic Name:                                          Y_Na1_ph1    0.78570002    
      ->  Parameter number   17   -> Symbolic Name:                                          Z_Na1_ph1    0.11929000    
      ->  Parameter number   18   -> Symbolic Name:                                          X_Nb1_ph1    0.15520000    
      ->  Parameter number   19   -> Symbolic Name:                                          Y_Nb1_ph1    0.25648001    
      ->  Parameter number   20   -> Symbolic Name:                                          Z_Nb1_ph1    0.31788999    
      ->  Parameter number   21   -> Symbolic Name:                                           X_O1_ph1    0.18235999    
      ->  Parameter number   22   -> Symbolic Name:                                           Y_O1_ph1    0.15778001    
      ->  Parameter number   23   -> Symbolic Name:                                           Z_O1_ph1    0.62799998E-01
      ->  Parameter number   24   -> Symbolic Name:                                           X_O2_ph1    0.73629998E-01
      ->  Parameter number   25   -> Symbolic Name:                                           Y_O2_ph1    0.58934999    
      ->  Parameter number   26   -> Symbolic Name:                                           Z_O2_ph1    0.23196000    
      ->  Parameter number   27   -> Symbolic Name:                                           X_F1_ph1    0.36671999    
      ->  Parameter number   28   -> Symbolic Name:                                           Y_F1_ph1    0.42596000    
      ->  Parameter number   29   -> Symbolic Name:                                           Z_F1_ph1    0.30357999    
      ->  Parameter number   30   -> Symbolic Name:                                           X_F2_ph1    0.31759000    
      ->  Parameter number   31   -> Symbolic Name:                                           Y_F2_ph1    0.97850001    
      ->  Parameter number   32   -> Symbolic Name:                                           Z_F2_ph1    0.38415000    
  
 
 => No optimization for routine tasks
 ++++++++++++++++++++++++++++++++++++++++++++++++++++++++++++++++++++++++++++++++++++++++++++++++++++++++++++++++++++++++

 => CYCLE No.:    1
 ---------------------------------------------------------------------------------------
 => Phase  1 Name:  #(C) 2021 by FIZ Karlsruhe - Leibniz Institute for Information Infras
 ---------------------------------------------------------------------------------------
 => New parameters, shifts, and standard deviations

 Atom        x       dx      sx       y       dy      sy       z       dz      sz       B       dB      sB      occ.    docc.   socc.

 Na1      0.36677-0.00000 0.00045  0.78569-0.00001 0.00132  0.11929-0.00000 0.00063  1.12908 0.00000 0.00000  1.00000 0.00000 0.00000
 Nb1      0.15520 0.00000 0.00013  0.25648-0.00000 0.00056  0.31789-0.00000 0.00019  1.31779 0.00000 0.00000  1.00000 0.00000 0.00000
 O1       0.18236-0.00000 0.00085  0.15779 0.00001 0.00134  0.06279-0.00001 0.00136  1.45281 0.00000 0.00000  1.00000 0.00000 0.00000
 O2       0.07363-0.00000 0.00074  0.58934-0.00001 0.00161  0.23196-0.00000 0.00108  1.45281 0.00000 0.00000  1.00000 0.00000 0.00000
 F1       0.36671-0.00001 0.00072  0.42595-0.00001 0.00118  0.30358-0.00000 0.00097  1.79232 0.00000 0.00000  1.00000 0.00000 0.00000
 F2       0.31759 0.00000 0.00069  0.97850-0.00000 0.00108  0.38415-0.00000 0.00100  1.79232 0.00000 0.00000  1.00000 0.00000 0.00000

 ==> PROFILE PARAMETERS FOR PATTERN#  1

 => Overall scale factor:      0.006514921    -0.000000579     0.000027393
 => Eta(p-Voigt) or m(Pearson VII):   0.451019 -0.000191  0.013610
 => Overall tem. factor:     0.000000    0.000000    0.000000
 => Halfwidth parameters: 
         0.028670   -0.000007    0.001614
        -0.009274   -0.000005    0.000990
         0.006209    0.000000    0.000147
 => Cell parameters: 
        8.019597   -0.000001    0.000098
        5.418579   -0.000000    0.000083
        7.628967    0.000000    0.000101
       90.000000    0.000000    0.000000
      102.026390   -0.000008    0.000895
       90.000000    0.000000    0.000000
 => Preferred orientation: 
        -0.399361    0.000019    0.003699
         0.000000    0.000000    0.000000
 => Asymmetry parameters: 
         0.029991   -0.000029    0.003025
         0.012126   -0.000004    0.000617
         0.000000    0.000000    0.000000
         0.000000    0.000000    0.000000
 => X and Y parameters: 
         0.003435   -0.000002    0.000457
         0.000000    0.000000    0.000000
 => Strain parameters: 
         0.000000    0.000000    0.000000
         0.000000    0.000000    0.000000
         0.000000    0.000000    0.000000
 => Size   parameters (G,L): 
         0.000000    0.000000    0.000000
         0.000000    0.000000    0.000000

 ==> GLOBAL PARAMETERS FOR PATTERN#  1


 => Zero-point:    -0.0122   -0.0000    0.0006

 => Cos( theta)-shift parameter :   0.0000  0.0000  0.0000
 => Sin(2theta)-shift parameter :   0.0000  0.0000  0.0000

 ==> RELIABILITY FACTORS WITH ALL NON-EXCLUDED POINTS FOR PATTERN:  1

 => R-Factors:   2.25      3.23     Chi2:  7.80     DW-Stat.:  0.3882   Patt#:  1
 => Expected :            1.16                                1.9331
 => Deviance : 0.519E+05     Dev*:   7.967    
 => GoF-index:  2.8         Sqrt(Residual/N)
 => N-P+C:  6510

 =>    SumYdif       SumYobs      SumYcal      SumwYobsSQ     Residual    Condition
     0.1098E+07    0.4876E+08    0.4872E+08    0.4876E+08    0.5078E+05    0.9419E+10


 => Conventional Rietveld Rp,Rwp,Re and Chi2:   15.7      11.9      4.27      7.801    
 => (Values obtained using Ynet, but true sigma(y))
 =>  SumYnet, Sum(w Ynet**2):     0.7012E+07    0.3567E+07


 ==> RELIABILITY FACTORS FOR POINTS WITH BRAGG CONTRIBUTIONS FOR PATTERN:  1

 => R-Factors:   2.33      3.34     Chi2:  8.35     DW-Stat.:  0.4029   Patt#:
 => Expected :            1.16                                1.9301
 => Deviance : 0.500E+05     Dev*:   8.533    
 => GoF-index:  2.9         Sqrt(Residual/N)
 => N-P+C:  5861

 =>    SumYdif       SumYobs      SumYcal      SumwYobsSQ     Residual    Condition
     0.1021E+07    0.4386E+08    0.4382E+08    0.4386E+08    0.4893E+05    0.9419E+10


 => Conventional Rietveld Rp,Rwp,Re and Chi2:   14.6      11.7      4.05      8.349    
 => (Values obtained using Ynet, but true sigma(y))
 =>  SumYnet, Sum(w Ynet**2):     0.7015E+07    0.3565E+07


 => Global user-weigthed Chi2 (Bragg contrib.):   8.35    

 => ---------> Pattern#  1
 => Phase:  1
 =>    Bragg R-factor:  8.00    
 =>    RF-factor     :  8.66    


   Standard deviations have to be multiplied by: 3.4383
   (correlated residuals) See references:
  -J.F.Berar & P.Lelann, J. Appl. Cryst. 24, 1-5 (1991) 
  -J.F.Berar, Acc. in Pow. Diff. II,NIST Sp.Pub. 846, 63(1992) 

 ++++++++++++++++++++++++++++++++++++++++++++++++++++++++++++++++++++++++++++++++++++++++++++++++++++++++++++++++++++++++

 => CYCLE No.:    1
 =>  Convergence reached at this CYCLE !!!!
 =>  Parameter shifts set to zero
 ---------------------------------------------------------------------------------------
 => Phase  1 Name:  #(C) 2021 by FIZ Karlsruhe - Leibniz Institute for Information Infras
 ---------------------------------------------------------------------------------------
 => New parameters, shifts, and standard deviations

 Atom        x       dx      sx       y       dy      sy       z       dz      sz       B       dB      sB      occ.    docc.   socc.

 Na1      0.36677 0.00000 0.00045  0.78569 0.00000 0.00132  0.11929 0.00000 0.00063  1.12908 0.00000 0.00000  1.00000 0.00000 0.00000
 Nb1      0.15520 0.00000 0.00013  0.25648 0.00000 0.00056  0.31789 0.00000 0.00019  1.31779 0.00000 0.00000  1.00000 0.00000 0.00000
 O1       0.18236 0.00000 0.00085  0.15779 0.00000 0.00134  0.06279 0.00000 0.00136  1.45281 0.00000 0.00000  1.00000 0.00000 0.00000
 O2       0.07363 0.00000 0.00074  0.58934 0.00000 0.00161  0.23196 0.00000 0.00108  1.45281 0.00000 0.00000  1.00000 0.00000 0.00000
 F1       0.36671 0.00000 0.00072  0.42595 0.00000 0.00118  0.30358 0.00000 0.00097  1.79232 0.00000 0.00000  1.00000 0.00000 0.00000
 F2       0.31759 0.00000 0.00069  0.97850 0.00000 0.00108  0.38415 0.00000 0.00100  1.79232 0.00000 0.00000  1.00000 0.00000 0.00000

 ==> PROFILE PARAMETERS FOR PATTERN#  1

 => Overall scale factor:      0.006514921     0.000000000     0.000027393
 => Eta(p-Voigt) or m(Pearson VII):   0.451019  0.000000  0.013610
 => Overall tem. factor:     0.000000    0.000000    0.000000
 => Halfwidth parameters: 
         0.028670    0.000000    0.001614
        -0.009274    0.000000    0.000990
         0.006209    0.000000    0.000147
 => Cell parameters: 
        8.019597    0.000000    0.000098
        5.418579    0.000000    0.000083
        7.628967    0.000000    0.000101
       90.000000    0.000000    0.000000
      102.026390    0.000000    0.000895
       90.000000    0.000000    0.000000
 => Preferred orientation: 
        -0.399361    0.000000    0.003699
         0.000000    0.000000    0.000000
 => Asymmetry parameters: 
         0.029991    0.000000    0.003025
         0.012126    0.000000    0.000617
         0.000000    0.000000    0.000000
         0.000000    0.000000    0.000000
 => X and Y parameters: 
         0.003435    0.000000    0.000457
         0.000000    0.000000    0.000000
 => Strain parameters: 
         0.000000    0.000000    0.000000
         0.000000    0.000000    0.000000
         0.000000    0.000000    0.000000
 => Size   parameters (G,L): 
         0.000000    0.000000    0.000000
         0.000000    0.000000    0.000000

 ==> GLOBAL PARAMETERS FOR PATTERN#  1


 => Zero-point:    -0.0122    0.0000    0.0006

 => Cos( theta)-shift parameter :   0.0000  0.0000  0.0000
 => Sin(2theta)-shift parameter :   0.0000  0.0000  0.0000

 ==> RELIABILITY FACTORS WITH ALL NON-EXCLUDED POINTS FOR PATTERN:  1

 => R-Factors:   2.25      3.23     Chi2:  7.80     DW-Stat.:  0.3882   Patt#:  1
 => Expected :            1.16                                1.9331
 => Deviance : 0.519E+05     Dev*:   7.967    
 => GoF-index:  2.8         Sqrt(Residual/N)
 => N-P+C:  6510

 =>    SumYdif       SumYobs      SumYcal      SumwYobsSQ     Residual    Condition
     0.1098E+07    0.4876E+08    0.4872E+08    0.4876E+08    0.5078E+05    0.9419E+10


 => Conventional Rietveld Rp,Rwp,Re and Chi2:   15.7      11.9      4.27      7.801    
 => (Values obtained using Ynet, but true sigma(y))
 =>  SumYnet, Sum(w Ynet**2):     0.7012E+07    0.3567E+07

 => N-sigma of the GoF:      388.015

 ==> RELIABILITY FACTORS FOR POINTS WITH BRAGG CONTRIBUTIONS FOR PATTERN:  1

 => R-Factors:   2.33      3.34     Chi2:  8.35     DW-Stat.:  0.4029   Patt#:
 => Expected :            1.16                                1.9301
 => Deviance : 0.500E+05     Dev*:   8.533    
 => GoF-index:  2.9         Sqrt(Residual/N)
 => N-P+C:  5861

 =>    SumYdif       SumYobs      SumYcal      SumwYobsSQ     Residual    Condition
     0.1021E+07    0.4386E+08    0.4382E+08    0.4386E+08    0.4893E+05    0.9419E+10


 => Conventional Rietveld Rp,Rwp,Re and Chi2:   14.6      11.7      4.05      8.349    
 => (Values obtained using Ynet, but true sigma(y))
 =>  SumYnet, Sum(w Ynet**2):     0.7015E+07    0.3565E+07

 => N-sigma of the GoF:      397.830

 => Global user-weigthed Chi2 (Bragg contrib.):   8.66    

 => ---------> Pattern#  1
 => Phase:  1
 =>    Bragg R-factor:  8.00    
 =>    RF-factor     :  8.66    

 --------------------------------------------------------------------------------------------------------------
 Pattern#  1 Phase No.:   1 Phase name:  #(C) 2021 by FIZ Karlsruhe - 
 --------------------------------------------------------------------------------------------------------------

   No.  Code     H   K   L  Mult      Hw      ETA/M    2theta/TOF     Icalc       Iobs      Sigma     StrFactor^2    d-hkl       CORR

      1   1      1   0   0     2  0.074656  0.489739      11.272     4828.9     4696.7      9.883       3868.7290  7.843581      1.000000
      2   1      1   1   0     4  0.073929  0.519374      19.899     6950.0     6712.1     10.694      12884.8682  4.458195      0.688749
      3   1      0   1   1     4  0.073947  0.520536      20.237       11.1       24.5      3.212         33.9177  4.384431      0.432816
      4   1     -1   1   1     4  0.074096  0.526462      21.962        1.5       49.3      5.058          3.9752  4.043769      0.586206
      5   1      2   0   0     2  0.074182  0.528840      22.654     1975.4     2076.1      8.537       6599.6421  3.921791      1.000000
      6   1      0   0   2     2  0.074364  0.532881      23.831     1737.6     1764.8      7.010      13521.4082  3.730762      0.477273
      7   1     -1   0   2     2  0.074424  0.534037      24.167     2415.2     2325.4      6.619      18211.2109  3.679558      0.507052
      8   1      1   1   1     4  0.074472  0.534909      24.421       31.8       29.0      2.717         90.3185  3.641900      0.687218
      9   1      2   1   0     4  0.075390  0.547420      28.063     7596.4     7503.7     11.072      23267.1250  3.176982      0.854911
     10   1      1   0   2     2  0.075539  0.549029      28.531       87.1       85.6      1.680        683.2617  3.125890      0.691803
     11   1     -2   1   1     4  0.075560  0.549251      28.596       31.7       30.9      0.653        110.4345  3.118958      0.782396
     12   1      0   1   2     4  0.075708  0.550757      29.035     2560.8     2728.4      7.033      15739.4004  3.072850      0.457988
     13   1     -1   1   2     4  0.075806  0.551722      29.315      224.8      335.9      2.165       1338.5825  3.044049      0.482445
     14   1     -2   0   2     2  0.075828  0.551943      29.380      506.0      658.2      3.856       4098.7437  3.037533      0.712552
     15   1      2   1   1     4  0.077055  0.562358      32.412       45.4        0.0      6.295        193.7898  2.759958      0.833710
     16   1      0   2   0     2  0.077345  0.564500      33.035      647.2      628.3      2.774      12869.7158  2.709290      0.373278
     17   1      1   1   2     4  0.077354  0.564571      33.056     1250.2     1209.7      4.630       7221.9697  2.707647      0.643121
     18   1     -2   1   2     4  0.077718  0.567132      33.801      874.6      845.9      5.184       5145.1724  2.649613      0.662696
     19   1      3   0   0     2  0.077956  0.568738      34.269      544.0      659.7      4.721       4371.0566  2.614527      1.000000
     20   1      1   2   0     4  0.078347  0.571285      35.011      539.4      567.3      5.588       4187.0229  2.560825      0.542093
     21   1      0   2   1     4  0.078457  0.571978      35.212       23.1       56.4      1.664        241.7402  2.546610      0.407321
     22   1     -1   2   1     4  0.079057  0.575630      36.275       19.7       34.8      2.469        179.6639  2.474378      0.497656
     23   1      2   0   2     2  0.079192  0.576424      36.506      499.1      364.9      6.273       5595.6094  2.459254      0.821963
     24   1     -3   0   2     2  0.079882  0.580324      37.642      179.4      128.5      3.511       2122.1726  2.387639      0.833027
     25   1     -3   1   1     4  0.079990  0.580910      37.812      492.2      473.5      3.689       2786.3354  2.377258      0.879022
     26   1      1   2   1     4  0.080033  0.581147      37.881      365.7      350.3      2.704       3225.6445  2.373085      0.566390
     27   1      3   1   0     4  0.080229  0.582200      38.188        0.7        1.2      0.146          4.0842  2.354744      0.922455
     28   1     -1   1   3     4  0.080968  0.586028      39.302      289.4      290.4      7.114       3717.7231  2.290506      0.421642
     29   1      0   1   3     4  0.081344  0.587900      39.847        1.1        2.2      0.779         12.7667  2.260424      0.467252
     30   1      2   1   2     4  0.081619  0.589240      40.237       47.0       89.8      3.296        346.5886  2.239404      0.774021
     31   1      2   2   0     4  0.081758  0.589907      40.432      188.1      315.3      3.872       1575.1927  2.229097      0.688749
     32   1     -2   2   1     4  0.082040  0.591242      40.820        1.0        1.3      0.270          9.5570  2.208773      0.646297
     33   1      0   2   2     4  0.082277  0.592349      41.142      193.1      158.9      3.178       2672.9478  2.192215      0.432816
     34   1     -3   1   2     4  0.082384  0.592842      41.286      509.8      459.1      3.465       3915.1987  2.184927      0.786194
     35   1     -1   2   2     4  0.082432  0.593062      41.350      276.0      262.5      2.094       3714.9788  2.181685      0.450071
     36   1     -2   1   3     4  0.083047  0.595837      42.158       15.1       17.7      3.159        169.4495  2.141725      0.565152
     37   1      3   1   1     4  0.083178  0.596415      42.326       22.3       10.2      3.644        157.5117  2.133601      0.903512
     38   1      1   1   3     4  0.084270  0.601092      43.688       86.7       75.5      3.471        977.6218  2.070216      0.606952
     39   1      2   2   1     4  0.084280  0.601134      43.700       96.7       86.7      3.472        946.2938  2.069656      0.699872
     40   1      1   2   2     4  0.084699  0.602858      44.202       27.5       17.3      2.878        338.9910  2.047321      0.570196
     41   1     -2   2   2     4  0.085197  0.604871      44.788      737.3      751.6      6.682       9100.8721  2.021884      0.586206
     42   1      4   0   0     2  0.086500  0.609929      46.260     1198.5     1301.0      7.822      18645.1172  1.960895      1.000000
     43   1      3   0   2     2  0.086567  0.610184      46.334      130.9      134.3      0.854       2294.6267  1.957931      0.890445
     44   1     -4   0   2     2  0.087789  0.614686      47.645      512.4      424.9      3.889       9500.6299  1.907087      0.896307
     45   1     -1   0   4     2  0.087807  0.614751      47.664      470.2      399.2      3.204      20182.5098  1.906377      0.387511
     46   1     -3   1   3     4  0.088050  0.615621      47.917       11.3       10.5      0.462        138.7596  1.896885      0.687599
     47   1     -3   2   1     4  0.088156  0.616000      48.028       14.4       13.9      0.690        160.3677  1.892782      0.756892
     48   1      3   2   0     4  0.088457  0.617066      48.338     1293.3     1482.5      5.911      14046.4873  1.881359      0.790319
     49   1     -4   1   1     4  0.088553  0.617404      48.436       21.2       25.5      0.126        197.1275  1.877759      0.925911
     50   1      0   0   4     2  0.088891  0.618580      48.779       47.3      126.1      2.228       1736.9220  1.865381      0.477273
     51   1     -1   2   3     4  0.089376  0.620250      49.265        2.9        4.1      0.086         62.6761  1.848108      0.412071
     52   1      4   1   0     4  0.089497  0.620665      49.385     1059.2     1134.5      5.489      10007.8594  1.843872      0.952990
     53   1      3   1   2     4  0.089569  0.620907      49.456       83.4       87.0      0.398        883.1019  1.841407      0.852765
     54   1     -2   0   4     2  0.089616  0.621067      49.503      352.4      357.8      1.582      12584.6006  1.839779      0.507052
     55   1      0   2   3     4  0.089839  0.621819      49.721        0.4        0.3      0.012          7.6665  1.832198      0.448626
     56   1      2   2   2     4  0.090175  0.622946      50.050     1493.7     1460.6      6.005      20166.4668  1.820950      0.687218
     57   1      2   1   3     4  0.090347  0.623516      50.215        1.7        1.8      0.016         22.0603  1.815323      0.719205
     58   1     -4   1   2     4  0.090859  0.625199      50.705      165.5      155.5      2.333       1839.0078  1.798921      0.859914
     59   1     -1   1   4     4  0.090878  0.625261      50.723      121.3      117.1      1.582       2999.6677  1.798326      0.386697
     60   1     -3   2   2     4  0.091104  0.625993      50.937      287.3      322.4      3.307       3963.8032  1.791296      0.699587

   No.  Code     H   K   L  Mult      Hw      ETA/M    2theta/TOF     Icalc       Iobs      Sigma     StrFactor^2    d-hkl       CORR

     61   1     -2   2   3     4  0.091901  0.628548      51.680       12.4        9.2      0.389        233.8774  1.767258      0.528619
     62   1      0   1   4     4  0.092020  0.628923      51.789      703.8      708.9      5.146      14961.2227  1.763791      0.471273
     63   1      3   2   1     4  0.092058  0.629042      51.824       34.6       33.6      0.234        437.9354  1.762685      0.792996
     64   1      1   3   0     4  0.092146  0.629320      51.905      208.8      212.1      1.434       4326.5542  1.760128      0.485822
     65   1      0   3   1     4  0.092307  0.629826      52.053       71.2       80.1      1.155       1819.4159  1.755492      0.396587
     66   1     -2   1   4     4  0.092782  0.631305      52.483        0.7        0.1      0.148         14.0594  1.742101      0.499419
     67   1      1   0   4     2  0.093033  0.632077      52.708      178.7      139.5      4.503       6272.6855  1.735207      0.593578
     68   1     -1   3   1     4  0.093176  0.632517      52.836        3.2        2.0      0.112         72.2254  1.731295      0.458384
     69   1      1   2   3     4  0.093357  0.633068      52.996        8.7        0.0      1.464        161.8488  1.726435      0.564024
     70   1      4   1   1     4  0.093845  0.634546      53.426        3.3        0.0      2.791         38.0165  1.713543      0.938596
     71   1      1   3   1     4  0.094553  0.636658      54.041        0.0        0.0      0.191          0.7839  1.695486      0.506994
     72   1     -3   0   4     2  0.094589  0.636764      54.072        1.0        0.0      4.119         37.0912  1.694599      0.619982
     73   1      1   1   4     4  0.096362  0.641893      55.565      219.1      169.6      6.664       4415.8159  1.652542      0.581865
     74   1     -4   1   3     4  0.096778  0.643068      55.907       82.2       81.3      1.268       1257.3060  1.643239      0.776960
     75   1      2   3   0     4  0.096900  0.643409      56.006      842.8      798.5      4.595      16887.6465  1.640564      0.595528
     76   1     -2   3   1     4  0.097275  0.644455      56.311       47.7       54.7      1.453       1014.8102  1.632411      0.567457
     77   1      0   3   2     4  0.097589  0.645326      56.565      253.4      330.3      3.493       7414.9863  1.625693      0.417005
     78   1     -3   2   3     4  0.097764  0.645807      56.705        6.3        7.8      0.107        121.6930  1.622011      0.635724
     79   1     -1   3   2     4  0.097794  0.645889      56.729       15.0       18.5      0.243        428.3921  1.621385      0.429657
     80   1     -3   1   4     4  0.097987  0.646419      56.883      539.6      532.7      4.045      10977.8252  1.617351      0.607298
     81   1     -4   2   1     4  0.098344  0.647393      57.166       63.2       77.7      1.994        950.3462  1.610004      0.830316
     82   1      4   0   2     2  0.098661  0.648252      57.416       32.1       28.0      1.966        873.2541  1.603585      0.927573
     83   1      4   2   0     4  0.099428  0.650303      58.014      396.6      532.0      4.175       5986.6182  1.588491      0.854911
     84   1      3   2   2     4  0.099509  0.650520      58.077      289.1      371.9      2.491       4834.8906  1.586914      0.773678
     85   1      2   3   1     4  0.100202  0.652346      58.608        1.7        1.9      0.209         35.9802  1.573781      0.611705
     86   1      2   2   3     4  0.100399  0.652861      58.758        8.5        9.3      0.397        169.3791  1.570128      0.665396
     87   1      3   1   3     4  0.100447  0.652985      58.794       12.0       13.5      0.378        200.1346  1.569244      0.798778
     88   1      5   0   0     2  0.100476  0.653060      58.816       21.7       24.1      0.541        577.2810  1.568716      1.000000
     89   1     -5   0   2     2  0.100543  0.653235      58.867      139.4      146.3      2.349       3991.0164  1.567479      0.930884
     90   1      1   3   2     4  0.100739  0.653745      59.015      234.5      251.5      2.162       6047.6836  1.563893      0.519790
