Repository: ozakary/data-NaMO2F2

# Powder X-Ray Diffraction Data for NaMO<sub>2</sub>F<sub>2</sub> (M = Nb<sup>5+</sup>, Ta<sup>5+</sup>)

**Author:** Ouail Zakary  
**ORCID:** [0000-0002-7793-3306](https://orcid.org/0000-0002-7793-3306)  
**E-mail:** [Ouail.Zakary@oulu.fi](mailto:Ouail.Zakary@oulu.fi)  
**Website:** [Ouail Zakary - webpage](https://cc.oulu.fi/~nmrwww/members/Ouail_Zakary.html)

This repository contains datasets of **Powder X-Ray Diffraction (PXRD)** data for the compounds NaNbO<sub>2</sub>F<sub>2</sub> and NaTaO<sub>2</sub>F<sub>2</sub>, recorded under both room temperature (RT) and variable temperature conditions.

File: powder_X-ray_diffraction/variable-temperature_experiments/NaNbO2F2/Rietveld_refinement/180°C/NaNbO2F2.out (part 1 of 2)


        **********************************************************
        ** PROGRAM FullProf.2k (Version 7.30 - Mar2020-ILL JRC) **
        **********************************************************
                       M U L T I -- P A T T E R N                 
            Rietveld, Profile Matching & Integrated Intensity     
                 Refinement of X-ray and/or Neutron Data


    Date: 03/02/2023  Time: 17:09:29.450                              

 => PCR file code: NaNbO2F2
 => DAT file code: NaNbO2F2.dat         -> Relative contribution: 1.0000                                                            

 ==> CONDITIONS OF THIS RUN FOR PATTERN No.:  1

 => Global Refinement of X-ray powder diffraction data                                                                              
 => Global Refinement of X-ray powder diffraction data                                                                              
    Bragg-Brentano(X-rays) or Debye-Scherrer geometry(Neutrons)
 => Title:  #(C) 2021 by FIZ Karlsruhe - Leibniz Institute for Information Infrastructure.

 => Number of phases:    1
 => Number of excluded regions:    1
 => Number of scattering factors supplied:    0
 => Conventional weights: w=1.0/Variance(yobs)
 => Asymmetry correction as in J.Appl.Cryst. 26,128(1993)
 => Background linearly interpolated between the   23 points given
 => The    5th default profile function was selected
 => Pseudo-Voigt function (ETA variable)
                 X-parameter correspond to: ETA=ETA0+X*2theta
                       pV(x)= ETA*L(x)+(1-ETA)*G(x)

 ==> INPUT/OUTPUT OPTIONS:

 => Generate file *.PRF for plot
 => Output Integrated Intensities
 => Generate new input file *.PCR

 => X-Y type of data: 2theta/TOF/E(Kev) Intens sigma for pattern:  1
 => Plot pattern at each cycle
 => Wavelengths:  1.54056 1.54439
 => Alpha2/Alpha1 ratio:   0.5000
 => Cos(Monochromator angle)=   0.9100
 => Asymmetry correction for angles lower than   90.000 degrees
 => Absorption correction (AC), muR-eff =   0.0000  0.0000
 => Base of peaks: 2.0*HW*    8.00

 => Number of cycles:   33
 => Relaxation factors ==>    for coordinates:  1.00
 => for anisotropic temperature factors:  1.00
 => for halfwidth/strain/size parameters:  1.00
 => for lattice constants and propagation vectors:  1.00
 => EPS-value for convergence:    0.1
 => Background ==> 
    Position   Intensity
       10.18     7664.10        0.00
       12.50     8076.13        0.00
       13.76     7971.39        0.00
       15.67     7791.01        0.00
       18.38     7244.20        0.00
       20.69     7411.37        0.00
       25.58     7349.29        0.00
       30.52     7070.69        0.00
       35.64     6483.75        0.00
       38.46     6433.07        0.00
       42.51     6349.04        0.00
       45.31     6514.10        0.00
       54.02     6394.25        0.00
       62.30     6092.88        0.00
       67.02     5932.43        0.00
       75.26     5976.59        0.00
       78.47     5786.26        0.00
       82.12     5850.27        0.00
       86.21     5795.00        0.00
       91.15     5740.78        0.00

       94.37     5765.72        0.00
       96.78     5721.06        0.00
       99.97     5674.74        0.00

 

 => Excluded regions for Pattern#  1
    From     to
     14.0000     18.0000

 => Number of Least-Squares parameters varied:    32

 =>--------------------------->
 =>------->  PATTERN number:  1
 =>--------------------------->
 => Global parameters and codes ==>
 => Zero-point:     0.0005   11.0000
 => Displacement peak-shift parameter and code:     0.00    0.00
 => Transparency peak-shift parameter and code:     0.00    0.00

 => Reading Intensity data  =>>

 -> No recognizable heading in input data file X,Y,sigma
    First 6 lines are considered as COMMENTS (except for TSAMP keyword)
 -> COMMENT: 10.0116	7720.00000                                                                                                                  
 -> COMMENT: 10.0247	7682.00000                                                                                                                  
 -> COMMENT: 10.0379	7673.00000                                                                                                                  
 -> COMMENT: 10.0510	7625.00000                                                                                                                  
 -> COMMENT: 10.0641	7637.00000                                                                                                                  
 -> COMMENT: 10.0772	7712.00000                                                                                                                  
 ==> Angular range, step and number of points:
     2Thmin:      10.090400  2Thmax:      99.993401  Step:       0.013132  No. of points:   6848
 --------------------------------------------------------------------------------
 => Phase  No. 1
       #(C) 2021 by FIZ Karlsruhe - Leibniz Institute for Information Infras
 --------------------------------------------------------------------------------
 =>-------> Pattern#  1
 => Crystal Structure Refinement
 => Preferred orientation vector:   1.0000  0.0000  0.0000

 =>-------> Data for PHASE: 1
 => Number of atoms:    6
 => Number of distance  constraints:    0
 => Number of angle     constraints:    0

 => Symmetry information on space group: P 1 21/c 1          
 -> The multiplicity of the general position is:   4
 -> The space group is Centric (-1 at origin)   
 -> Lattice type  P: { 000 }                                       
 -> Reduced set of symmetry operators:

  No.  IT   Symmetry symbol    Rotation part     Associated Translation
   1: ( 1)   1            -->     ( x, y, z) + {  0.0000  0.0000  0.0000}
   2: ( 3)   2 ( 0, y, 0) -->     (-x, y,-z) + {  0.0000  0.5000  0.5000}


        Information on Space Group: 
        --------------------------- 

 =>   Number of Space group:  14
 =>  Hermann-Mauguin Symbol: P 1 21/c 1
 =>             Hall Symbol: -P 2ybc
 =>    Table Setting Choice: b1
 =>            Setting Type: IT (Generated from Hermann-Mauguin symbol)
 =>          Crystal System: Monoclinic
 =>              Laue Class: 2/m
 =>             Point Group: 2/m
 =>         Bravais Lattice: P
 =>          Lattice Symbol: mP
 =>  Reduced Number of S.O.:   2
 =>    General multiplicity:   4
 =>          Centrosymmetry: Centric (-1 at origin)
 =>  Generators (exc. -1&L):   1
 =>         Asymmetric unit:  0.000 <= x <=  1.000
                              0.000 <= y <=  0.250
                              0.000 <= z <=  1.000

 => List of S.O. without inversion and lattice centring translations
 => SYMM(  1): x,y,z                               => SYMM(  2): -x,y+1/2,-z+1/2


 => Initial parameters ==>
 Atom    Ntyp                  X         Y         Z         B         occ.         in  fin  Spc  Mult
                             B11       B22       B33       B12       B13       B23
 Na1    Na                 0.36870   0.78675   0.11721   1.12908   1.00000           0    0    0    4
                 Codes:  151.00000 161.00000 171.00000   0.00000   0.00000
 Nb1    Nb                 0.15555   0.25553   0.31726   1.31779   1.00000           0    0    0    4
                 Codes:  181.00000 191.00000 201.00000   0.00000   0.00000
 O1     O                  0.18175   0.16468   0.05599   1.45281   1.00000           0    0    0    4
                 Codes:  211.00000 221.00000 231.00000   0.00000   0.00000
 O2     O                  0.07009   0.58594   0.23454   1.45281   1.00000           0    0    0    4
                 Codes:  241.00000 251.00000 261.00000   0.00000   0.00000
 F1     F                  0.36553   0.42615   0.30520   1.79232   1.00000           0    0    0    4
                 Codes:  271.00000 281.00000 291.00000   0.00000   0.00000
 F2     F                  0.31791   0.97835   0.38136   1.79232   1.00000           0    0    0    4
                 Codes:  301.00000 311.00000 321.00000   0.00000   0.00000

 => IT IS ASSUMED THAT THE FIRST GIVEN SITE IS FULLY OCCUPIED 
    OR THE FIRST AND SECOND ATOMS ARE IN THE SAME SITE WITH TOTAL FULL OCCUPATION
  (If this is not the case, change the order of atoms to obtain correct values for the content of the unit cell)
    The given occupation factors have been obtained mutiplying m/M by   1.0000
      -> Atom: Na  ,  Chemical element: NA  Atomic Mass:    22.9898
      -> Atom: Nb  ,  Chemical element: NB  Atomic Mass:    92.9064
      -> Atom: O   ,  Chemical element: O   Atomic Mass:    15.9994
      -> Atom: O   ,  Chemical element: O   Atomic Mass:    15.9994
      -> Atom: F   ,  Chemical element: F   Atomic Mass:    18.9984
      -> Atom: F   ,  Chemical element: F   Atomic Mass:    18.9984
 => The given value of ATZ is        743.57 the program has calculated:         743.57
    The value of ATZ given in the input PCR file will be used for quantitative analysis
 => The chemical content of the unit cell is: 
       4.0000 Na   +   4.0000 Nb   +   4.0000 O    +   4.0000 O    +   4.0000 F    +   4.0000 F      
 => The normalized site occupation numbers in % are: 
     100.0000 Na1    :      100.0000 Nb1    :      100.0000 O1     :      100.0000 O2     :      100.0000 F1     :      100.0000 F2       
 => The density (volumic mass) of the compound is:    3.786 g/cm3

 =>-------> PROFILE PARAMETERS FOR PATTERN:  1

 => Overall scale factor:   0.648560E-02
 => ETA (p-Voigt) OR M (Pearson VII):   0.4534
 => Overall temperature factor:      0.00000
 => Halfwidth U,V,W:      0.03107    -0.00984     0.00613
 => X and Y parameters:       0.0029      0.0000
 => Direct cell parameters:    8.0395   5.4332   7.6370  90.0000 102.1497  90.0000
 => Preferred orientation parameters:  -0.4004  0.0000
 => Asymmetry parameters     :      0.03062     0.01213     0.00000     0.00000
 => Strain parameters        :      0.00000     0.00000     0.00000
 => Size   parameters        :      0.00000     0.00000

 ==> CODEWORDS FOR PROFILE PARAMETERS of PATTERN#  1

 => Overall scale factor:   21.000
 => ETA (p-Voigt) OR M (Pearson VII):  101.000
 => Overall temperature factor:    0.000
 => Halfwidth U,V,W:   71.000  91.000  81.000
 => X and Y parameters:  111.000   0.000
 => Direct cell parameters:   31.000  41.000  51.000   0.000  61.000   0.000
 => Preferred orientation parameters:  141.000   0.000
 => Asymmetry parameters     :  121.000 131.000   0.000   0.000
 => Strain parameters        :    0.000   0.000   0.000
 => Size   parameters        :    0.000   0.000

 => Cell constraints according to Laue symmetry: 2/m  

        Metric information:
        -------------------

 => Direct cell parameters:

         a =       8.0395      b =       5.4332      c =       7.6370
     alpha =       90.000   beta =      102.150  gamma =       90.000
                        Direct Cell Volume =     326.1106

 => Reciprocal cell parameters:

         a*=     0.127236      b*=     0.184053      c*=     0.133942
     alpha*=       90.000   beta*=       77.850  gamma*=       90.000
                    Reciprocal Cell Volume =   0.00306644

 => Direct and Reciprocal Metric Tensors:

                   GD                                       GR
     64.6329      0.0000    -12.9220          0.016189    0.000000    0.003587
      0.0000     29.5197      0.0000          0.000000    0.033876    0.000000
    -12.9220      0.0000     58.3230          0.003587    0.000000    0.017941

 =>  Cartesian frame: z // c; y is in the bc-plane; x is y ^ z = a*  

     Crystal_to_Orthonormal_Matrix              Orthonormal_to_Crystal Matrix
              Cr_Orth_cel                               Orth_Cr_cel  
      8.0395      0.0000     -1.6073          0.124386   -0.000000    0.026779
      0.0000      5.4332      0.0000          0.000000    0.184053   -0.000000
      0.0000      0.0000      7.4659          0.000000    0.000000    0.133942

     Busing-Levy B-matrix: Hc=B.H            Inverse of the Busing-Levy B-matrix
                BL_M                                      BL_Minv  
    0.127236    0.000000    0.028190            7.8594     -0.0000     -1.6920
    0.000000    0.184053   -0.000000            0.0000      5.4332      0.0000
    0.000000    0.000000    0.130942            0.0000      0.0000      7.6370

 => Laue symmetry 2/m   will be used to generate HKL for pattern#   1
 => Reflections generated between S(1/d)min:  0.1139 A-1 and S(1/d)max:  1.0102 A-1
 =>                                    dmax:  8.7808 A   and      dmin:  0.9899 A
 => The number of reflections generated is:    354
 => The max. scatt. variable (gen.ref.) is:       102.1792
 => Scattering coefficients from internal table


 => X-ray scattering coeff. (A1, B1, A2,...C, f(0), Z, Dfp,Dfpp)

 NA      4.7626   3.2850   3.1736   8.8422   1.2674   0.3136   1.1128 129.4240   0.6760  10.9924  11.0000   0.1290   0.1240
 NB     17.6142   1.1887  12.0144  11.7660   4.0418   0.2048   3.5335  69.7957   3.7559  40.9598  41.0000  -0.2480   2.4820
 O       3.0485  13.2771   2.2868   5.7011   1.5463   0.3239   0.8670  32.9089   0.2508   7.9994   8.0000   0.0470   0.0320
 F       3.5392  10.2825   2.6412   4.2944   1.5170   0.2615   1.0243  26.1476   0.2776   8.9993   9.0000   0.0690   0.0530

     --------------------------------------------------------------
      SYMBOLIC NAMES AND INITIAL VALUES OF PARAMETERS TO BE VARIED:
     --------------------------------------------------------------

      ->  Parameter number    1   -> Symbolic Name:                                          Zero_pat1    0.53000002E-03
      ->  Parameter number    2   -> Symbolic Name:                                     Scale_ph1_pat1    0.64856000E-02
      ->  Parameter number    3   -> Symbolic Name:                                    Cell_A_ph1_pat1     8.0394602    
      ->  Parameter number    4   -> Symbolic Name:                                    Cell_B_ph1_pat1     5.4332080    
      ->  Parameter number    5   -> Symbolic Name:                                    Cell_C_ph1_pat1     7.6369519    
      ->  Parameter number    6   -> Symbolic Name:                                    Cell_E_ph1_pat1     102.14971    
      ->  Parameter number    7   -> Symbolic Name:                                    U-Cagl_ph1_pat1    0.31070000E-01
      ->  Parameter number    8   -> Symbolic Name:                                    W-Cagl_ph1_pat1    0.61269999E-02
      ->  Parameter number    9   -> Symbolic Name:                                    V-Cagl_ph1_pat1   -0.98390002E-02
      ->  Parameter number   10   -> Symbolic Name:                                     EtaPV_ph1_pat1    0.45335001    
      ->  Parameter number   11   -> Symbolic Name:                                     X-tan_ph1_pat1    0.28810001E-02
      ->  Parameter number   12   -> Symbolic Name:                                     Asym1_ph1_pat1    0.30619999E-01
      ->  Parameter number   13   -> Symbolic Name:                                     Asym2_ph1_pat1    0.12130000E-01
      ->  Parameter number   14   -> Symbolic Name:                                       Or1_ph1_pat1   -0.40044999    
      ->  Parameter number   15   -> Symbolic Name:                                          X_Na1_ph1    0.36870000    
      ->  Parameter number   16   -> Symbolic Name:                                          Y_Na1_ph1    0.78675002    
      ->  Parameter number   17   -> Symbolic Name:                                          Z_Na1_ph1    0.11721000    
      ->  Parameter number   18   -> Symbolic Name:                                          X_Nb1_ph1    0.15555000    
      ->  Parameter number   19   -> Symbolic Name:                                          Y_Nb1_ph1    0.25553000    
      ->  Parameter number   20   -> Symbolic Name:                                          Z_Nb1_ph1    0.31726000    
      ->  Parameter number   21   -> Symbolic Name:                                           X_O1_ph1    0.18175000    
      ->  Parameter number   22   -> Symbolic Name:                                           Y_O1_ph1    0.16468000    
      ->  Parameter number   23   -> Symbolic Name:                                           Z_O1_ph1    0.55989999E-01
      ->  Parameter number   24   -> Symbolic Name:                                           X_O2_ph1    0.70090003E-01
      ->  Parameter number   25   -> Symbolic Name:                                           Y_O2_ph1    0.58594000    
      ->  Parameter number   26   -> Symbolic Name:                                           Z_O2_ph1    0.23454000    
      ->  Parameter number   27   -> Symbolic Name:                                           X_F1_ph1    0.36553001    
      ->  Parameter number   28   -> Symbolic Name:                                           Y_F1_ph1    0.42614999    
      ->  Parameter number   29   -> Symbolic Name:                                           Z_F1_ph1    0.30520001    
      ->  Parameter number   30   -> Symbolic Name:                                           X_F2_ph1    0.31790999    
      ->  Parameter number   31   -> Symbolic Name:                                           Y_F2_ph1    0.97834998    
      ->  Parameter number   32   -> Symbolic Name:                                           Z_F2_ph1    0.38135999    
  
 
 => No optimization for routine tasks
 ++++++++++++++++++++++++++++++++++++++++++++++++++++++++++++++++++++++++++++++++++++++++++++++++++++++++++++++++++++++++

 => CYCLE No.:    1
 ---------------------------------------------------------------------------------------
 => Phase  1 Name:  #(C) 2021 by FIZ Karlsruhe - Leibniz Institute for Information Infras
 ---------------------------------------------------------------------------------------
 => New parameters, shifts, and standard deviations

 Atom        x       dx      sx       y       dy      sy       z       dz      sz       B       dB      sB      occ.    docc.   socc.

 Na1      0.36870-0.00000 0.00045  0.78675 0.00000 0.00129  0.11721-0.00000 0.00063  1.12908 0.00000 0.00000  1.00000 0.00000 0.00000
 Nb1      0.15555 0.00000 0.00013  0.25553 0.00000 0.00059  0.31726-0.00000 0.00020  1.31779 0.00000 0.00000  1.00000 0.00000 0.00000
 O1       0.18175 0.00000 0.00086  0.16470 0.00002 0.00134  0.05598-0.00001 0.00139  1.45281 0.00000 0.00000  1.00000 0.00000 0.00000
 O2       0.07008-0.00001 0.00077  0.58591-0.00003 0.00165  0.23454-0.00000 0.00110  1.45281 0.00000 0.00000  1.00000 0.00000 0.00000
 F1       0.36553-0.00000 0.00074  0.42613-0.00002 0.00120  0.30520 0.00000 0.00099  1.79232 0.00000 0.00000  1.00000 0.00000 0.00000
 F2       0.31790-0.00001 0.00072  0.97833-0.00002 0.00109  0.38136-0.00000 0.00101  1.79232 0.00000 0.00000  1.00000 0.00000 0.00000

 ==> PROFILE PARAMETERS FOR PATTERN#  1

 => Overall scale factor:      0.006485211    -0.000000389     0.000027422
 => Eta(p-Voigt) or m(Pearson VII):   0.453262 -0.000088  0.013763
 => Overall tem. factor:     0.000000    0.000000    0.000000
 => Halfwidth parameters: 
         0.031064   -0.000006    0.001670
        -0.009842   -0.000003    0.001025
         0.006127   -0.000000    0.000151
 => Cell parameters: 
        8.039460    0.000000    0.000099
        5.433208    0.000000    0.000086
        7.636951   -0.000000    0.000105
       90.000000    0.000000    0.000000
      102.149712    0.000000    0.000935
       90.000000    0.000000    0.000000
 => Preferred orientation: 
        -0.400439    0.000011    0.003701
         0.000000    0.000000    0.000000
 => Asymmetry parameters: 
         0.030615   -0.000005    0.003120
         0.012127   -0.000003    0.000631
         0.000000    0.000000    0.000000
         0.000000    0.000000    0.000000
 => X and Y parameters: 
         0.002875   -0.000006    0.000464
         0.000000    0.000000    0.000000
 => Strain parameters: 
         0.000000    0.000000    0.000000
         0.000000    0.000000    0.000000
         0.000000    0.000000    0.000000
 => Size   parameters (G,L): 
         0.000000    0.000000    0.000000
         0.000000    0.000000    0.000000

 ==> GLOBAL PARAMETERS FOR PATTERN#  1


 => Zero-point:     0.0005   -0.0000    0.0006

 => Cos( theta)-shift parameter :   0.0000  0.0000  0.0000
 => Sin(2theta)-shift parameter :   0.0000  0.0000  0.0000

 ==> RELIABILITY FACTORS WITH ALL NON-EXCLUDED POINTS FOR PATTERN:  1

 => R-Factors:   2.27      3.30     Chi2:  8.17     DW-Stat.:  0.3808   Patt#:  1
 => Expected :            1.16                                1.9331
 => Deviance : 0.538E+05     Dev*:   8.269    
 => GoF-index:  2.9         Sqrt(Residual/N)
 => N-P+C:  6510

 =>    SumYdif       SumYobs      SumYcal      SumwYobsSQ     Residual    Condition
     0.1106E+07    0.4877E+08    0.4871E+08    0.4877E+08    0.5317E+05    0.9603E+10


 => Conventional Rietveld Rp,Rwp,Re and Chi2:   15.7      12.2      4.25      8.167    
 => (Values obtained using Ynet, but true sigma(y))
 =>  SumYnet, Sum(w Ynet**2):     0.7064E+07    0.3599E+07


 ==> RELIABILITY FACTORS FOR POINTS WITH BRAGG CONTRIBUTIONS FOR PATTERN:  1

 => R-Factors:   2.35      3.42     Chi2:  8.78     DW-Stat.:  0.3935   Patt#:
 => Expected :            1.16                                1.9301
 => Deviance : 0.521E+05     Dev*:   8.889    
 => GoF-index:  3.0         Sqrt(Residual/N)
 => N-P+C:  5862

 =>    SumYdif       SumYobs      SumYcal      SumwYobsSQ     Residual    Condition
     0.1034E+07    0.4393E+08    0.4388E+08    0.4393E+08    0.5146E+05    0.9603E+10


 => Conventional Rietveld Rp,Rwp,Re and Chi2:   14.7      12.0      4.04      8.778    
 => (Values obtained using Ynet, but true sigma(y))
 =>  SumYnet, Sum(w Ynet**2):     0.7058E+07    0.3597E+07


 => Global user-weigthed Chi2 (Bragg contrib.):   8.78    

 => ---------> Pattern#  1
 => Phase:  1
 =>    Bragg R-factor:  8.19    
 =>    RF-factor     :  8.48    


   Standard deviations have to be multiplied by: 3.3780
   (correlated residuals) See references:
  -J.F.Berar & P.Lelann, J. Appl. Cryst. 24, 1-5 (1991) 
  -J.F.Berar, Acc. in Pow. Diff. II,NIST Sp.Pub. 846, 63(1992) 

 ++++++++++++++++++++++++++++++++++++++++++++++++++++++++++++++++++++++++++++++++++++++++++++++++++++++++++++++++++++++++

 => CYCLE No.:    1
 =>  Convergence reached at this CYCLE !!!!
 =>  Parameter shifts set to zero
 ---------------------------------------------------------------------------------------
 => Phase  1 Name:  #(C) 2021 by FIZ Karlsruhe - Leibniz Institute for Information Infras
 ---------------------------------------------------------------------------------------
 => New parameters, shifts, and standard deviations

 Atom        x       dx      sx       y       dy      sy       z       dz      sz       B       dB      sB      occ.    docc.   socc.

 Na1      0.36870 0.00000 0.00045  0.78675 0.00000 0.00129  0.11721 0.00000 0.00063  1.12908 0.00000 0.00000  1.00000 0.00000 0.00000
 Nb1      0.15555 0.00000 0.00013  0.25553 0.00000 0.00059  0.31726 0.00000 0.00020  1.31779 0.00000 0.00000  1.00000 0.00000 0.00000
 O1       0.18175 0.00000 0.00086  0.16470 0.00000 0.00134  0.05598 0.00000 0.00139  1.45281 0.00000 0.00000  1.00000 0.00000 0.00000
 O2       0.07008 0.00000 0.00077  0.58591 0.00000 0.00165  0.23454 0.00000 0.00110  1.45281 0.00000 0.00000  1.00000 0.00000 0.00000
 F1       0.36553 0.00000 0.00074  0.42613 0.00000 0.00120  0.30520 0.00000 0.00099  1.79232 0.00000 0.00000  1.00000 0.00000 0.00000
 F2       0.31790 0.00000 0.00072  0.97833 0.00000 0.00109  0.38136 0.00000 0.00101  1.79232 0.00000 0.00000  1.00000 0.00000 0.00000

 ==> PROFILE PARAMETERS FOR PATTERN#  1

 => Overall scale factor:      0.006485211     0.000000000     0.000027422
 => Eta(p-Voigt) or m(Pearson VII):   0.453262  0.000000  0.013763
 => Overall tem. factor:     0.000000    0.000000    0.000000
 => Halfwidth parameters: 
         0.031064    0.000000    0.001670
        -0.009842    0.000000    0.001025
         0.006127    0.000000    0.000151
 => Cell parameters: 
        8.039460    0.000000    0.000099
        5.433208    0.000000    0.000086
        7.636951    0.000000    0.000105
       90.000000    0.000000    0.000000
      102.149712    0.000000    0.000935
       90.000000    0.000000    0.000000
 => Preferred orientation: 
        -0.400439    0.000000    0.003701
         0.000000    0.000000    0.000000
 => Asymmetry parameters: 
         0.030615    0.000000    0.003120
         0.012127    0.000000    0.000631
         0.000000    0.000000    0.000000
         0.000000    0.000000    0.000000
 => X and Y parameters: 
         0.002875    0.000000    0.000464
         0.000000    0.000000    0.000000
 => Strain parameters: 
         0.000000    0.000000    0.000000
         0.000000    0.000000    0.000000
         0.000000    0.000000    0.000000
 => Size   parameters (G,L): 
         0.000000    0.000000    0.000000
         0.000000    0.000000    0.000000

 ==> GLOBAL PARAMETERS FOR PATTERN#  1


 => Zero-point:     0.0005    0.0000    0.0006

 => Cos( theta)-shift parameter :   0.0000  0.0000  0.0000
 => Sin(2theta)-shift parameter :   0.0000  0.0000  0.0000

 ==> RELIABILITY FACTORS WITH ALL NON-EXCLUDED POINTS FOR PATTERN:  1

 => R-Factors:   2.27      3.30     Chi2:  8.17     DW-Stat.:  0.3808   Patt#:  1
 => Expected :            1.16                                1.9331
 => Deviance : 0.538E+05     Dev*:   8.269    
 => GoF-index:  2.9         Sqrt(Residual/N)
 => N-P+C:  6510

 =>    SumYdif       SumYobs      SumYcal      SumwYobsSQ     Residual    Condition
     0.1106E+07    0.4877E+08    0.4871E+08    0.4877E+08    0.5317E+05    0.9603E+10


 => Conventional Rietveld Rp,Rwp,Re and Chi2:   15.7      12.2      4.25      8.167    
 => (Values obtained using Ynet, but true sigma(y))
 =>  SumYnet, Sum(w Ynet**2):     0.7064E+07    0.3599E+07

 => N-sigma of the GoF:      408.913

 ==> RELIABILITY FACTORS FOR POINTS WITH BRAGG CONTRIBUTIONS FOR PATTERN:  1

 => R-Factors:   2.35      3.42     Chi2:  8.78     DW-Stat.:  0.3935   Patt#:
 => Expected :            1.16                                1.9301
 => Deviance : 0.521E+05     Dev*:   8.889    
 => GoF-index:  3.0         Sqrt(Residual/N)
 => N-P+C:  5862

 =>    SumYdif       SumYobs      SumYcal      SumwYobsSQ     Residual    Condition
     0.1034E+07    0.4393E+08    0.4388E+08    0.4393E+08    0.5146E+05    0.9603E+10


 => Conventional Rietveld Rp,Rwp,Re and Chi2:   14.7      12.0      4.04      8.778    
 => (Values obtained using Ynet, but true sigma(y))
 =>  SumYnet, Sum(w Ynet**2):     0.7058E+07    0.3597E+07

 => N-sigma of the GoF:      421.092

 => Global user-weigthed Chi2 (Bragg contrib.):   9.07    

 => ---------> Pattern#  1
 => Phase:  1
 =>    Bragg R-factor:  8.19    
 =>    RF-factor     :  8.48    

 --------------------------------------------------------------------------------------------------------------
 Pattern#  1 Phase No.:   1 Phase name:  #(C) 2021 by FIZ Karlsruhe - 
 --------------------------------------------------------------------------------------------------------------

   No.  Code     H   K   L  Mult      Hw      ETA/M    2theta/TOF     Icalc       Iobs      Sigma     StrFactor^2    d-hkl       CORR

      1   1      1   0   0     2  0.073888  0.485601      11.249     4809.6     4692.6      9.781       3854.5327  7.859385      1.000000
      2   1      1   1   0     4  0.073189  0.510325      19.849     7160.5     6972.9     10.786      13272.1572  4.469244      0.688232
      3   1      0   1   1     4  0.073213  0.511325      20.197       11.7       24.2      3.276         35.8959  4.393060      0.432556
      4   1     -1   1   1     4  0.073393  0.516231      21.904        1.9       45.8      5.214          5.1417  4.054482      0.584747
      5   1      2   0   0     2  0.073496  0.518257      22.608     1926.9     2040.7      8.472       6436.8345  3.929692      1.000000
      6   1      0   0   2     2  0.073715  0.521731      23.817     1710.0     1748.5      7.096      13337.6191  3.732946      0.477446
      7   1     -1   0   2     2  0.073779  0.522618      24.125     2515.2     2403.0      6.637      19059.5488  3.685948      0.504791
      8   1      1   1   1     4  0.073835  0.523367      24.386       25.6       25.2      2.748         72.7591  3.647133      0.687075
      9   1      2   1   0     4  0.074868  0.533755      27.999     7726.0     7606.2     11.111      23653.4941  3.184131      0.854692
     10   1     -2   1   1     4  0.075054  0.535238      28.515       30.3       28.6      0.551        105.2855  3.127670      0.781565
     11   1      1   0   2     2  0.075057  0.535268      28.525       98.0       93.6      1.696        771.1202  3.126544      0.691756
     12   1      0   1   2     4  0.075235  0.536625      28.997     2549.8     2703.6      7.019      15693.6953  3.076734      0.457993
     13   1     -1   1   2     4  0.075336  0.537364      29.254      237.4      284.6      1.885       1418.9436  3.050260      0.480459
     14   1     -2   0   2     2  0.075355  0.537502      29.302      515.9      660.5      3.648       4183.0439  3.045386      0.710841
     15   1      2   1   1     4  0.076736  0.546311      32.366       48.7        0.0      6.355        208.1625  2.763738      0.833583
     16   1      0   2   0     2  0.077033  0.547971      32.944      656.9      667.0      3.920      13067.3799  2.716604      0.372294
     17   1      1   1   2     4  0.077078  0.548212      33.028     1227.8     1194.0      4.364       7109.2925  2.709893      0.643081
     18   1     -2   1   2     4  0.077447  0.550175      33.711      867.8      843.6      5.118       5107.7329  2.656536      0.661083
     19   1      3   0   0     2  0.077721  0.551576      34.198      531.4      684.4      4.764       4265.5850  2.619795      1.000000
     20   1      1   2   0     4  0.078139  0.553640      34.916      534.1      556.7      5.526       4142.9316  2.567552      0.541318
     21   1      0   2   1     4  0.078263  0.554237      35.123       24.0       50.6      1.691        250.9313  2.552856      0.406760
     22   1     -1   2   1     4  0.078917  0.557260      36.175       24.3       37.6      3.499        221.7153  2.481011      0.496382
     23   1      2   0   2     2  0.079121  0.558169      36.491      500.6      341.4      5.879       5631.0278  2.460238      0.821782
     24   1     -3   0   2     2  0.079817  0.561159      37.531      175.3      108.4      3.486       2070.9873  2.394414      0.831971
     25   1     -3   1   1     4  0.079938  0.561664      37.707      453.3      447.5      3.624       2561.1057  2.383676      0.878577
     26   1      1   2   1     4  0.080000  0.561922      37.797      354.4      327.0      2.788       3125.1389  2.378218      0.566005
     27   1      3   1   0     4  0.080216  0.562803      38.103        1.5        4.6      0.653          8.2806  2.359793      0.922345
     28   1     -1   1   3     4  0.081041  0.566066      39.238      266.4      297.3      7.118       3439.5938  2.294104      0.419544
     29   1      0   1   3     4  0.081472  0.567704      39.808        0.3        1.3      0.303          3.9478  2.262577      0.467342
     30   1      2   1   2     4  0.081779  0.568843      40.204       43.2       86.8      2.696        318.7348  2.241177      0.773899
     31   1      2   2   0     4  0.081875  0.569197      40.327      202.5      346.7      4.113       1693.1539  2.234622      0.688232
     32   1     -2   2   1     4  0.082173  0.570278      40.703        0.3        0.2      0.076          2.3675  2.214840      0.645325
     33   1      0   2   2     4  0.082458  0.571298      41.058      172.0      159.3      2.776       2381.4116  2.196530      0.432556
     34   1     -3   1   2     4  0.082545  0.571605      41.165      533.8      482.2      3.692       4095.0408  2.191077      0.785102
     35   1     -1   2   2     4  0.082613  0.571845      41.248      264.7      251.5      2.092       3570.7969  2.186836      0.448413
     36   1     -2   1   3     4  0.083289  0.574182      42.061       19.6       11.8      3.389        219.6191  2.146421      0.563125
     37   1      3   1   1     4  0.083459  0.574760      42.262       23.3       23.4      3.829        164.4146  2.136678      0.903407
     38   1      2   2   1     4  0.084639  0.578636      43.611       96.3       84.5      4.641        942.4329  2.073694      0.699615
     39   1      1   1   3     4  0.084684  0.578779      43.660       76.2       58.5      2.597        860.9271  2.071450      0.606973
     40   1      1   2   2     4  0.085107  0.580118      44.126       28.2        3.1      2.758        347.0451  2.050656      0.570024
     41   1     -2   2   2     4  0.085604  0.581662      44.663      729.3      729.9      6.580       9000.0684  2.027241      0.584747
     42   1      4   0   0     2  0.087043  0.585971      46.162     1174.8     1322.7      8.002      18254.3457  1.964846      1.000000
     43   1      3   0   2     2  0.087180  0.586372      46.301      116.0      119.0      0.946       2038.7457  1.959254      0.890254
     44   1     -4   0   2     2  0.088394  0.589823      47.502      476.0      318.9      4.611       8803.0186  1.912502      0.895655
     45   1     -1   0   4     2  0.088503  0.590126      47.607      512.9      472.6      3.210      22157.8789  1.908509      0.385344
     46   1     -3   1   3     4  0.088688  0.590638      47.785       11.5       11.1      0.245        140.7796  1.901816      0.685937
     47   1     -3   2   1     4  0.088797  0.590939      47.890       12.1       12.1      0.542        134.9491  1.897892      0.756224
     48   1      3   2   0     4  0.089141  0.591880      48.217     1367.1     1515.2      6.041      14819.7715  1.885771      0.789987
     49   1     -4   1   1     4  0.089232  0.592127      48.303       24.6       28.5      0.140        228.1270  1.882618      0.925652
     50   1      0   0   4     2  0.089706  0.593406      48.748       38.4      115.7      2.216       1413.7581  1.866473      0.477446
     51   1     -1   2   3     4  0.090153  0.594595      49.162        1.6        2.2      0.046         34.1373  1.851738      0.410212
     52   1      4   1   0     4  0.090277  0.594922      49.275     1051.1     1153.4      5.623       9917.0459  1.847733      0.952925
     53   1      3   1   2     4  0.090422  0.595303      49.408       83.7       85.1      0.393        888.4421  1.843080      0.852616
     54   1     -2   0   4     2  0.090425  0.595312      49.411      328.7      333.3      1.557      11780.6406  1.842974      0.504791
     55   1      0   2   3     4  0.090676  0.595968      49.639        1.3        1.1      0.049         26.6333  1.835039      0.448538
     56   1      2   2   2     4  0.091046  0.596927      49.973     1472.7     1465.8      6.015      19891.9648  1.823567      0.687075
     57   1      2   1   3     4  0.091287  0.597544      50.188        1.1        1.2      0.024         14.5957  1.816263      0.719123
     58   1     -4   1   2     4  0.091699  0.598594      50.553      161.8      134.9      2.859       1792.9558  1.804002      0.859199
     59   1     -1   1   4     4  0.091813  0.598883      50.653      110.4      125.1      1.572       2746.2690  1.800650      0.384601
     60   1     -3   2   2     4  0.091964  0.599263      50.786      311.6      355.7      3.202       4292.2427  1.796271      0.698454

   No.  Code     H   K   L  Mult      Hw      ETA/M    2theta/TOF     Icalc       Iobs      Sigma     StrFactor^2    d-hkl       CORR

     61   1     -2   2   3     4  0.092847  0.601461      51.550       18.0       12.8      1.000        340.8560  1.771419      0.526817
     62   1      3   2   1     4  0.093049  0.601956      51.722       35.5       35.2      0.281        448.3435  1.765930      0.792813
     63   1      0   1   4     4  0.093075  0.602020      51.744      685.2      695.1      4.520      14582.0137  1.765218      0.471398
     64   1      1   3   0     4  0.093090  0.602056      51.757      224.0      226.6      1.421       4636.4785  1.764820      0.484961
     65   1      0   3   1     4  0.093269  0.602491      51.908       71.5       77.2      0.728       1824.1809  1.760025      0.395893
     66   1     -2   1   4     4  0.093829  0.603846      52.380        0.3        0.2      0.075          5.3415  1.745300      0.497247
     67   1     -1   3   1     4  0.094194  0.604719      52.683        2.7        1.9      0.075         60.6981  1.735952      0.457198
     68   1      1   0   4     2  0.094204  0.604742      52.691      176.9      124.8      4.701       6228.5508  1.735700      0.593653
     69   1      1   2   3     4  0.094487  0.605416      52.926        6.2        0.0      0.907        116.6702  1.728568      0.563962
     70   1      4   1   1     4  0.094992  0.606603      53.339        2.9        0.0      2.519         33.2871  1.716155      0.938515
     71   1      1   3   1     4  0.095688  0.608217      53.900        0.1        0.0      0.810          1.9652  1.699599      0.506431
     72   1     -3   0   4     2  0.095738  0.608334      53.941        0.5        0.0      3.055         17.3233  1.698415      0.617921
     73   1      1   1   4     4  0.097774  0.612916      55.535      241.1      189.5      6.022       4868.3662  1.653381      0.581926
     74   1     -4   1   3     4  0.098040  0.613502      55.738       86.6       79.9      1.063       1323.0229  1.647820      0.775708
     75   1      2   3   0     4  0.098186  0.613822      55.850      856.9      794.6      4.653      17145.0078  1.644797      0.594842
     76   1     -2   3   1     4  0.098575  0.614669      56.144       41.0       52.3      1.324        871.2309  1.636860      0.566443
     77   1      0   3   2     4  0.098946  0.615471      56.423      244.1      330.8      3.560       7133.3491  1.629428      0.416561
     78   1     -3   2   3     4  0.099106  0.615814      56.543        7.1        8.9      0.132        137.2831  1.626271      0.634165
     79   1     -1   3   2     4  0.099147  0.615903      56.574       15.5       19.4      0.262        444.1645  1.625458      0.428189
     80   1     -3   1   4     4  0.099372  0.616384      56.741      558.0      561.4      4.132      11363.7998  1.621057      0.605301
     81   1     -4   2   1     4  0.099726  0.617139      57.003       61.7       68.3      1.795        925.6136  1.614218      0.829865
     82   1      4   0   2     2  0.100210  0.618163      57.360       29.4       21.8      2.323        799.7003  1.605036      0.927407
     83   1      4   2   0     4  0.100914  0.619633      57.871      399.6      491.8      4.494       6020.3906  1.592066      0.854692
     84   1      3   2   2     4  0.101078  0.619974      57.990      288.6      376.1      2.495       4827.0776  1.589086      0.773543
     85   1      2   3   1     4  0.101739  0.621335      58.463        2.4        2.2      0.284         52.5857  1.577348      0.611276
     86   1      5   0   0     2  0.102053  0.621977      58.686       27.2       28.8      0.502        723.3788  1.571877      1.000000
     87   1     -5   0   2     2  0.102056  0.621982      58.688      145.4      153.9      2.648       4150.8008  1.571828      0.930460
     88   1      2   2   3     4  0.102058  0.621985      58.689        4.8        5.1      0.087         95.9057  1.571802      0.665314
     89   1      3   1   3     4  0.102152  0.622178      58.756       14.0       14.7      0.260        233.6111  1.570174      0.798633
     90   1      1   3   2     4  0.102329  0.622537      58.881      233.2      252.3      2.198       6005.9233  1.567137      0.519449
