Repository: ozakary/data-NaMO2F2

# Powder X-Ray Diffraction Data for NaMO<sub>2</sub>F<sub>2</sub> (M = Nb<sup>5+</sup>, Ta<sup>5+</sup>)

**Author:** Ouail Zakary  
**ORCID:** [0000-0002-7793-3306](https://orcid.org/0000-0002-7793-3306)  
**E-mail:** [Ouail.Zakary@oulu.fi](mailto:Ouail.Zakary@oulu.fi)  
**Website:** [Ouail Zakary - webpage](https://cc.oulu.fi/~nmrwww/members/Ouail_Zakary.html)

This repository contains datasets of **Powder X-Ray Diffraction (PXRD)** data for the compounds NaNbO<sub>2</sub>F<sub>2</sub> and NaTaO<sub>2</sub>F<sub>2</sub>, recorded under both room temperature (RT) and variable temperature conditions.

File: powder_X-ray_diffraction/variable-temperature_experiments/NaNbO2F2/Rietveld_refinement/200°C/NaNbO2F2.out (part 1 of 2)


        **********************************************************
        ** PROGRAM FullProf.2k (Version 7.30 - Mar2020-ILL JRC) **
        **********************************************************
                       M U L T I -- P A T T E R N                 
            Rietveld, Profile Matching & Integrated Intensity     
                 Refinement of X-ray and/or Neutron Data


    Date: 03/02/2023  Time: 17:18:31.524                              

 => PCR file code: NaNbO2F2
 => DAT file code: NaNbO2F2.dat         -> Relative contribution: 1.0000                                                            

 ==> CONDITIONS OF THIS RUN FOR PATTERN No.:  1

 => Global Refinement of X-ray powder diffraction data                                                                              
 => Global Refinement of X-ray powder diffraction data                                                                              
    Bragg-Brentano(X-rays) or Debye-Scherrer geometry(Neutrons)
 => Title:  #(C) 2021 by FIZ Karlsruhe - Leibniz Institute for Information Infrastructure.  All rights reserved.

 => Number of phases:    1
 => Number of excluded regions:    1
 => Number of scattering factors supplied:    0
 => Conventional weights: w=1.0/Variance(yobs)
 => Asymmetry correction as in J.Appl.Cryst. 26,128(1993)
 => Background linearly interpolated between the   23 points given
 => The    5th default profile function was selected
 => Pseudo-Voigt function (ETA variable)
                 X-parameter correspond to: ETA=ETA0+X*2theta
                       pV(x)= ETA*L(x)+(1-ETA)*G(x)

 ==> INPUT/OUTPUT OPTIONS:

 => Generate file *.PRF for plot
 => Output Integrated Intensities
 => Generate new input file *.PCR

 => X-Y type of data: 2theta/TOF/E(Kev) Intens sigma for pattern:  1
 => Plot pattern at each cycle
 => Wavelengths:  1.54056 1.54439
 => Alpha2/Alpha1 ratio:   0.5000
 => Cos(Monochromator angle)=   0.9100
 => Asymmetry correction for angles lower than   90.000 degrees
 => Absorption correction (AC), muR-eff =   0.0000  0.0000
 => Base of peaks: 2.0*HW*    8.00

 => Number of cycles:   33
 => Relaxation factors ==>    for coordinates:  1.00
 => for anisotropic temperature factors:  1.00
 => for halfwidth/strain/size parameters:  1.00
 => for lattice constants and propagation vectors:  1.00
 => EPS-value for convergence:    0.1
 => Background ==> 
    Position   Intensity
       10.09     7597.94        0.00
       12.26     7963.31        0.00
       13.53     7999.92        0.00
       15.57     7561.15        0.00
       18.15     7093.79        0.00
       20.85     7428.00        0.00
       25.21     7323.82        0.00
       30.55     7066.80        0.00
       34.54     6588.96        0.00
       38.39     6395.06        0.00
       42.14     6372.99        0.00
       45.43     6491.70        0.00
       53.95     6404.39        0.00
       62.40     6089.97        0.00
       67.07     5939.32        0.00
       75.43     5974.19        0.00
       78.42     5775.05        0.00
       82.02     5851.50        0.00
       86.07     5798.62        0.00
       90.98     5747.22        0.00

       94.37     5775.72        0.00
       96.59     5736.07        0.00
       99.68     5644.53        0.00

 

 => Excluded regions for Pattern#  1
    From     to
     14.0000     18.0000

 => Number of Least-Squares parameters varied:    32

 =>--------------------------->
 =>------->  PATTERN number:  1
 =>--------------------------->
 => Global parameters and codes ==>
 => Zero-point:     0.0019   11.0000
 => Displacement peak-shift parameter and code:     0.00    0.00
 => Transparency peak-shift parameter and code:     0.00    0.00

 => Reading Intensity data  =>>

 -> No recognizable heading in input data file X,Y,sigma
    First 6 lines are considered as COMMENTS (except for TSAMP keyword)
 -> COMMENT: 10.0116	7637.00000                                                                                                                  
 -> COMMENT: 10.0247	7839.00000                                                                                                                  
 -> COMMENT: 10.0379	7703.00000                                                                                                                  
 -> COMMENT: 10.0510	7587.00000                                                                                                                  
 -> COMMENT: 10.0641	7439.00000                                                                                                                  
 -> COMMENT: 10.0772	7683.00000                                                                                                                  
 ==> Angular range, step and number of points:
     2Thmin:      10.090400  2Thmax:      99.993401  Step:       0.013132  No. of points:   6848
 --------------------------------------------------------------------------------
 => Phase  No. 1
       #(C) 2021 by FIZ Karlsruhe - Leibniz Institute for Information Infras
 --------------------------------------------------------------------------------
 =>-------> Pattern#  1
 => Crystal Structure Refinement
 => Preferred orientation vector:   1.0000  0.0000  0.0000

 =>-------> Data for PHASE: 1
 => Number of atoms:    6
 => Number of distance  constraints:    0
 => Number of angle     constraints:    0

 => Symmetry information on space group: P 1 21/c 1          
 -> The multiplicity of the general position is:   4
 -> The space group is Centric (-1 at origin)   
 -> Lattice type  P: { 000 }                                       
 -> Reduced set of symmetry operators:

  No.  IT   Symmetry symbol    Rotation part     Associated Translation
   1: ( 1)   1            -->     ( x, y, z) + {  0.0000  0.0000  0.0000}
   2: ( 3)   2 ( 0, y, 0) -->     (-x, y,-z) + {  0.0000  0.5000  0.5000}


        Information on Space Group: 
        --------------------------- 

 =>   Number of Space group:  14
 =>  Hermann-Mauguin Symbol: P 1 21/c 1
 =>             Hall Symbol: -P 2ybc
 =>    Table Setting Choice: b1
 =>            Setting Type: IT (Generated from Hermann-Mauguin symbol)
 =>          Crystal System: Monoclinic
 =>              Laue Class: 2/m
 =>             Point Group: 2/m
 =>         Bravais Lattice: P
 =>          Lattice Symbol: mP
 =>  Reduced Number of S.O.:   2
 =>    General multiplicity:   4
 =>          Centrosymmetry: Centric (-1 at origin)
 =>  Generators (exc. -1&L):   1
 =>         Asymmetric unit:  0.000 <= x <=  1.000
                              0.000 <= y <=  0.250
                              0.000 <= z <=  1.000

 => List of S.O. without inversion and lattice centring translations
 => SYMM(  1): x,y,z                               => SYMM(  2): -x,y+1/2,-z+1/2


 => Initial parameters ==>
 Atom    Ntyp                  X         Y         Z         B         occ.         in  fin  Spc  Mult
                             B11       B22       B33       B12       B13       B23
 Na1    Na                 0.36919   0.78758   0.11683   1.12908   1.00000           0    0    0    4
                 Codes:  151.00000 161.00000 171.00000   0.00000   0.00000
 Nb1    Nb                 0.15552   0.25602   0.31761   1.31779   1.00000           0    0    0    4
                 Codes:  181.00000 191.00000 201.00000   0.00000   0.00000
 O1     O                  0.18151   0.16572   0.05676   1.45281   1.00000           0    0    0    4
                 Codes:  211.00000 221.00000 231.00000   0.00000   0.00000
 O2     O                  0.07000   0.58568   0.23495   1.45281   1.00000           0    0    0    4
                 Codes:  241.00000 251.00000 261.00000   0.00000   0.00000
 F1     F                  0.36633   0.42749   0.30589   1.79232   1.00000           0    0    0    4
                 Codes:  271.00000 281.00000 291.00000   0.00000   0.00000
 F2     F                  0.31694   0.97827   0.38084   1.79232   1.00000           0    0    0    4
                 Codes:  301.00000 311.00000 321.00000   0.00000   0.00000

 => IT IS ASSUMED THAT THE FIRST GIVEN SITE IS FULLY OCCUPIED 
    OR THE FIRST AND SECOND ATOMS ARE IN THE SAME SITE WITH TOTAL FULL OCCUPATION
  (If this is not the case, change the order of atoms to obtain correct values for the content of the unit cell)
    The given occupation factors have been obtained mutiplying m/M by   1.0000
      -> Atom: Na  ,  Chemical element: NA  Atomic Mass:    22.9898
      -> Atom: Nb  ,  Chemical element: NB  Atomic Mass:    92.9064
      -> Atom: O   ,  Chemical element: O   Atomic Mass:    15.9994
      -> Atom: O   ,  Chemical element: O   Atomic Mass:    15.9994
      -> Atom: F   ,  Chemical element: F   Atomic Mass:    18.9984
      -> Atom: F   ,  Chemical element: F   Atomic Mass:    18.9984
 => The given value of ATZ is        743.57 the program has calculated:         743.57
    The value of ATZ given in the input PCR file will be used for quantitative analysis
 => The chemical content of the unit cell is: 
       4.0000 Na   +   4.0000 Nb   +   4.0000 O    +   4.0000 O    +   4.0000 F    +   4.0000 F      
 => The normalized site occupation numbers in % are: 
     100.0000 Na1    :      100.0000 Nb1    :      100.0000 O1     :      100.0000 O2     :      100.0000 F1     :      100.0000 F2       
 => The density (volumic mass) of the compound is:    3.781 g/cm3

 =>-------> PROFILE PARAMETERS FOR PATTERN:  1

 => Overall scale factor:   0.647990E-02
 => ETA (p-Voigt) OR M (Pearson VII):   0.4620
 => Overall temperature factor:      0.00000
 => Halfwidth U,V,W:      0.03432    -0.01070     0.00616
 => X and Y parameters:       0.0025      0.0000
 => Direct cell parameters:    8.0439   5.4365   7.6390  90.0000 102.1803  90.0000
 => Preferred orientation parameters:  -0.3980  0.0000
 => Asymmetry parameters     :      0.02704     0.01265     0.00000     0.00000
 => Strain parameters        :      0.00000     0.00000     0.00000
 => Size   parameters        :      0.00000     0.00000

 ==> CODEWORDS FOR PROFILE PARAMETERS of PATTERN#  1

 => Overall scale factor:   21.000
 => ETA (p-Voigt) OR M (Pearson VII):   91.000
 => Overall temperature factor:    0.000
 => Halfwidth U,V,W:   71.000 111.000  81.000
 => X and Y parameters:  101.000   0.000
 => Direct cell parameters:   31.000  41.000  51.000   0.000  61.000   0.000
 => Preferred orientation parameters:  141.000   0.000
 => Asymmetry parameters     :  121.000 131.000   0.000   0.000
 => Strain parameters        :    0.000   0.000   0.000
 => Size   parameters        :    0.000   0.000

 => Cell constraints according to Laue symmetry: 2/m  

        Metric information:
        -------------------

 => Direct cell parameters:

         a =       8.0439      b =       5.4365      c =       7.6390
     alpha =       90.000   beta =      102.180  gamma =       90.000
                        Direct Cell Volume =     326.5392

 => Reciprocal cell parameters:

         a*=     0.127181      b*=     0.183940      c*=     0.133922
     alpha*=       90.000   beta*=       77.820  gamma*=       90.000
                    Reciprocal Cell Volume =   0.00306242

 => Direct and Reciprocal Metric Tensors:

                   GD                                       GR
     64.7039      0.0000    -12.9646          0.016175    0.000000    0.003594
      0.0000     29.5560      0.0000          0.000000    0.033834    0.000000
    -12.9646      0.0000     58.3541          0.003594    0.000000    0.017935

 =>  Cartesian frame: z // c; y is in the bc-plane; x is y ^ z = a*  

     Crystal_to_Orthonormal_Matrix              Orthonormal_to_Crystal Matrix
              Cr_Orth_cel                               Orth_Cr_cel  
      8.0439      0.0000     -1.6117          0.124318   -0.000000    0.026834
      0.0000      5.4365      0.0000          0.000000    0.183940   -0.000000
      0.0000      0.0000      7.4670          0.000000    0.000000    0.133922

     Busing-Levy B-matrix: Hc=B.H            Inverse of the Busing-Levy B-matrix
                BL_M                                      BL_Minv  
    0.127181    0.000000    0.028256            7.8628     -0.0000     -1.6972
    0.000000    0.183940   -0.000000            0.0000      5.4365      0.0000
    0.000000    0.000000    0.130907            0.0000      0.0000      7.6390

 => Laue symmetry 2/m   will be used to generate HKL for pattern#   1
 => Reflections generated between S(1/d)min:  0.1139 A-1 and S(1/d)max:  1.0105 A-1
 =>                                    dmax:  8.7808 A   and      dmin:  0.9896 A
 => The number of reflections generated is:    355
 => The max. scatt. variable (gen.ref.) is:       102.2229
 => Scattering coefficients from internal table


 => X-ray scattering coeff. (A1, B1, A2,...C, f(0), Z, Dfp,Dfpp)

 NA      4.7626   3.2850   3.1736   8.8422   1.2674   0.3136   1.1128 129.4240   0.6760  10.9924  11.0000   0.1290   0.1240
 NB     17.6142   1.1887  12.0144  11.7660   4.0418   0.2048   3.5335  69.7957   3.7559  40.9598  41.0000  -0.2480   2.4820
 O       3.0485  13.2771   2.2868   5.7011   1.5463   0.3239   0.8670  32.9089   0.2508   7.9994   8.0000   0.0470   0.0320
 F       3.5392  10.2825   2.6412   4.2944   1.5170   0.2615   1.0243  26.1476   0.2776   8.9993   9.0000   0.0690   0.0530

     --------------------------------------------------------------
      SYMBOLIC NAMES AND INITIAL VALUES OF PARAMETERS TO BE VARIED:
     --------------------------------------------------------------

      ->  Parameter number    1   -> Symbolic Name:                                          Zero_pat1    0.19000000E-02
      ->  Parameter number    2   -> Symbolic Name:                                     Scale_ph1_pat1    0.64798999E-02
      ->  Parameter number    3   -> Symbolic Name:                                    Cell_A_ph1_pat1     8.0438709    
      ->  Parameter number    4   -> Symbolic Name:                                    Cell_B_ph1_pat1     5.4365420    
      ->  Parameter number    5   -> Symbolic Name:                                    Cell_C_ph1_pat1     7.6389880    
      ->  Parameter number    6   -> Symbolic Name:                                    Cell_E_ph1_pat1     102.18031    
      ->  Parameter number    7   -> Symbolic Name:                                    U-Cagl_ph1_pat1    0.34322001E-01
      ->  Parameter number    8   -> Symbolic Name:                                    W-Cagl_ph1_pat1    0.61559998E-02
      ->  Parameter number    9   -> Symbolic Name:                                     EtaPV_ph1_pat1    0.46197000    
      ->  Parameter number   10   -> Symbolic Name:                                     X-tan_ph1_pat1    0.25390000E-02
      ->  Parameter number   11   -> Symbolic Name:                                    V-Cagl_ph1_pat1   -0.10698000E-01
      ->  Parameter number   12   -> Symbolic Name:                                     Asym1_ph1_pat1    0.27039999E-01
      ->  Parameter number   13   -> Symbolic Name:                                     Asym2_ph1_pat1    0.12650000E-01
      ->  Parameter number   14   -> Symbolic Name:                                       Or1_ph1_pat1   -0.39798999    
      ->  Parameter number   15   -> Symbolic Name:                                          X_Na1_ph1    0.36919001    
      ->  Parameter number   16   -> Symbolic Name:                                          Y_Na1_ph1    0.78758001    
      ->  Parameter number   17   -> Symbolic Name:                                          Z_Na1_ph1    0.11683000    
      ->  Parameter number   18   -> Symbolic Name:                                          X_Nb1_ph1    0.15552001    
      ->  Parameter number   19   -> Symbolic Name:                                          Y_Nb1_ph1    0.25602001    
      ->  Parameter number   20   -> Symbolic Name:                                          Z_Nb1_ph1    0.31761000    
      ->  Parameter number   21   -> Symbolic Name:                                           X_O1_ph1    0.18151000    
      ->  Parameter number   22   -> Symbolic Name:                                           Y_O1_ph1    0.16572000    
      ->  Parameter number   23   -> Symbolic Name:                                           Z_O1_ph1    0.56759998E-01
      ->  Parameter number   24   -> Symbolic Name:                                           X_O2_ph1    0.70000000E-01
      ->  Parameter number   25   -> Symbolic Name:                                           Y_O2_ph1    0.58568001    
      ->  Parameter number   26   -> Symbolic Name:                                           Z_O2_ph1    0.23495001    
      ->  Parameter number   27   -> Symbolic Name:                                           X_F1_ph1    0.36633000    
      ->  Parameter number   28   -> Symbolic Name:                                           Y_F1_ph1    0.42749000    
      ->  Parameter number   29   -> Symbolic Name:                                           Z_F1_ph1    0.30588999    
      ->  Parameter number   30   -> Symbolic Name:                                           X_F2_ph1    0.31694001    
      ->  Parameter number   31   -> Symbolic Name:                                           Y_F2_ph1    0.97826999    
      ->  Parameter number   32   -> Symbolic Name:                                           Z_F2_ph1    0.38084000    
  
 
 => No optimization for routine tasks
 ++++++++++++++++++++++++++++++++++++++++++++++++++++++++++++++++++++++++++++++++++++++++++++++++++++++++++++++++++++++++

 => CYCLE No.:    1
 ---------------------------------------------------------------------------------------
 => Phase  1 Name:  #(C) 2021 by FIZ Karlsruhe - Leibniz Institute for Information Infras
 ---------------------------------------------------------------------------------------
 => New parameters, shifts, and standard deviations

 Atom        x       dx      sx       y       dy      sy       z       dz      sz       B       dB      sB      occ.    docc.   socc.

 Na1      0.36919-0.00000 0.00045  0.78759 0.00001 0.00127  0.11684 0.00001 0.00063  1.12908 0.00000 0.00000  1.00000 0.00000 0.00000
 Nb1      0.15552 0.00000 0.00014  0.25602 0.00000 0.00058  0.31761 0.00000 0.00020  1.31779 0.00000 0.00000  1.00000 0.00000 0.00000
 O1       0.18151-0.00000 0.00086  0.16572-0.00000 0.00133  0.05676-0.00000 0.00140  1.45281 0.00000 0.00000  1.00000 0.00000 0.00000
 O2       0.07000-0.00000 0.00077  0.58566-0.00002 0.00166  0.23495-0.00000 0.00110  1.45281 0.00000 0.00000  1.00000 0.00000 0.00000
 F1       0.36633-0.00000 0.00075  0.42746-0.00003 0.00121  0.30590 0.00001 0.00099  1.79232 0.00000 0.00000  1.00000 0.00000 0.00000
 F2       0.31693-0.00001 0.00072  0.97825-0.00002 0.00110  0.38084-0.00000 0.00101  1.79232 0.00000 0.00000  1.00000 0.00000 0.00000

 ==> PROFILE PARAMETERS FOR PATTERN#  1

 => Overall scale factor:      0.006479435    -0.000000465     0.000027498
 => Eta(p-Voigt) or m(Pearson VII):   0.461941 -0.000029  0.013812
 => Overall tem. factor:     0.000000    0.000000    0.000000
 => Halfwidth parameters: 
         0.034319   -0.000003    0.001721
        -0.010709   -0.000011    0.001045
         0.006156   -0.000000    0.000152
 => Cell parameters: 
        8.043871    0.000000    0.000101
        5.436542   -0.000000    0.000089
        7.638988    0.000000    0.000107
       90.000000    0.000000    0.000000
      102.180313    0.000000    0.000959
       90.000000    0.000000    0.000000
 => Preferred orientation: 
        -0.397979    0.000011    0.003718
         0.000000    0.000000    0.000000
 => Asymmetry parameters: 
         0.027026   -0.000014    0.003171
         0.012649   -0.000001    0.000633
         0.000000    0.000000    0.000000
         0.000000    0.000000    0.000000
 => X and Y parameters: 
         0.002533   -0.000006    0.000467
         0.000000    0.000000    0.000000
 => Strain parameters: 
         0.000000    0.000000    0.000000
         0.000000    0.000000    0.000000
         0.000000    0.000000    0.000000
 => Size   parameters (G,L): 
         0.000000    0.000000    0.000000
         0.000000    0.000000    0.000000

 ==> GLOBAL PARAMETERS FOR PATTERN#  1


 => Zero-point:     0.0019   -0.0000    0.0006

 => Cos( theta)-shift parameter :   0.0000  0.0000  0.0000
 => Sin(2theta)-shift parameter :   0.0000  0.0000  0.0000

 ==> RELIABILITY FACTORS WITH ALL NON-EXCLUDED POINTS FOR PATTERN:  1

 => R-Factors:   2.30      3.33     Chi2:  8.32     DW-Stat.:  0.3809   Patt#:  1
 => Expected :            1.16                                1.9331
 => Deviance : 0.550E+05     Dev*:   8.443    
 => GoF-index:  2.9         Sqrt(Residual/N)
 => N-P+C:  6510

 =>    SumYdif       SumYobs      SumYcal      SumwYobsSQ     Residual    Condition
     0.1123E+07    0.4875E+08    0.4869E+08    0.4875E+08    0.5418E+05    0.9265E+10


 => Conventional Rietveld Rp,Rwp,Re and Chi2:   15.8      12.3      4.25      8.323    
 => (Values obtained using Ynet, but true sigma(y))
 =>  SumYnet, Sum(w Ynet**2):     0.7095E+07    0.3606E+07


 ==> RELIABILITY FACTORS FOR POINTS WITH BRAGG CONTRIBUTIONS FOR PATTERN:  1

 => R-Factors:   2.37      3.44     Chi2:  8.88     DW-Stat.:  0.3965   Patt#:
 => Expected :            1.16                                1.9301
 => Deviance : 0.528E+05     Dev*:   9.010    
 => GoF-index:  3.0         Sqrt(Residual/N)
 => N-P+C:  5862

 =>    SumYdif       SumYobs      SumYcal      SumwYobsSQ     Residual    Condition
     0.1043E+07    0.4393E+08    0.4389E+08    0.4393E+08    0.5206E+05    0.9265E+10


 => Conventional Rietveld Rp,Rwp,Re and Chi2:   14.7      12.0      4.03      8.881    
 => (Values obtained using Ynet, but true sigma(y))
 =>  SumYnet, Sum(w Ynet**2):     0.7074E+07    0.3604E+07


 => Global user-weigthed Chi2 (Bragg contrib.):   8.88    

 => ---------> Pattern#  1
 => Phase:  1
 =>    Bragg R-factor:  7.99    
 =>    RF-factor     :  8.45    


   Standard deviations have to be multiplied by: 3.4314
   (correlated residuals) See references:
  -J.F.Berar & P.Lelann, J. Appl. Cryst. 24, 1-5 (1991) 
  -J.F.Berar, Acc. in Pow. Diff. II,NIST Sp.Pub. 846, 63(1992) 

 ++++++++++++++++++++++++++++++++++++++++++++++++++++++++++++++++++++++++++++++++++++++++++++++++++++++++++++++++++++++++

 => CYCLE No.:    1
 =>  Convergence reached at this CYCLE !!!!
 =>  Parameter shifts set to zero
 ---------------------------------------------------------------------------------------
 => Phase  1 Name:  #(C) 2021 by FIZ Karlsruhe - Leibniz Institute for Information Infras
 ---------------------------------------------------------------------------------------
 => New parameters, shifts, and standard deviations

 Atom        x       dx      sx       y       dy      sy       z       dz      sz       B       dB      sB      occ.    docc.   socc.

 Na1      0.36919 0.00000 0.00045  0.78759 0.00000 0.00127  0.11684 0.00000 0.00063  1.12908 0.00000 0.00000  1.00000 0.00000 0.00000
 Nb1      0.15552 0.00000 0.00014  0.25602 0.00000 0.00058  0.31761 0.00000 0.00020  1.31779 0.00000 0.00000  1.00000 0.00000 0.00000
 O1       0.18151 0.00000 0.00086  0.16572 0.00000 0.00133  0.05676 0.00000 0.00140  1.45281 0.00000 0.00000  1.00000 0.00000 0.00000
 O2       0.07000 0.00000 0.00077  0.58566 0.00000 0.00166  0.23495 0.00000 0.00110  1.45281 0.00000 0.00000  1.00000 0.00000 0.00000
 F1       0.36633 0.00000 0.00075  0.42746 0.00000 0.00121  0.30590 0.00000 0.00099  1.79232 0.00000 0.00000  1.00000 0.00000 0.00000
 F2       0.31693 0.00000 0.00072  0.97825 0.00000 0.00110  0.38084 0.00000 0.00101  1.79232 0.00000 0.00000  1.00000 0.00000 0.00000

 ==> PROFILE PARAMETERS FOR PATTERN#  1

 => Overall scale factor:      0.006479435     0.000000000     0.000027498
 => Eta(p-Voigt) or m(Pearson VII):   0.461941  0.000000  0.013812
 => Overall tem. factor:     0.000000    0.000000    0.000000
 => Halfwidth parameters: 
         0.034319    0.000000    0.001721
        -0.010709    0.000000    0.001045
         0.006156    0.000000    0.000152
 => Cell parameters: 
        8.043871    0.000000    0.000101
        5.436542    0.000000    0.000089
        7.638988    0.000000    0.000107
       90.000000    0.000000    0.000000
      102.180313    0.000000    0.000959
       90.000000    0.000000    0.000000
 => Preferred orientation: 
        -0.397979    0.000000    0.003718
         0.000000    0.000000    0.000000
 => Asymmetry parameters: 
         0.027026    0.000000    0.003171
         0.012649    0.000000    0.000633
         0.000000    0.000000    0.000000
         0.000000    0.000000    0.000000
 => X and Y parameters: 
         0.002533    0.000000    0.000467
         0.000000    0.000000    0.000000
 => Strain parameters: 
         0.000000    0.000000    0.000000
         0.000000    0.000000    0.000000
         0.000000    0.000000    0.000000
 => Size   parameters (G,L): 
         0.000000    0.000000    0.000000
         0.000000    0.000000    0.000000

 ==> GLOBAL PARAMETERS FOR PATTERN#  1


 => Zero-point:     0.0019    0.0000    0.0006

 => Cos( theta)-shift parameter :   0.0000  0.0000  0.0000
 => Sin(2theta)-shift parameter :   0.0000  0.0000  0.0000

 ==> RELIABILITY FACTORS WITH ALL NON-EXCLUDED POINTS FOR PATTERN:  1

 => R-Factors:   2.30      3.33     Chi2:  8.32     DW-Stat.:  0.3809   Patt#:  1
 => Expected :            1.16                                1.9331
 => Deviance : 0.550E+05     Dev*:   8.443    
 => GoF-index:  2.9         Sqrt(Residual/N)
 => N-P+C:  6510

 =>    SumYdif       SumYobs      SumYcal      SumwYobsSQ     Residual    Condition
     0.1123E+07    0.4875E+08    0.4869E+08    0.4875E+08    0.5418E+05    0.9265E+10


 => Conventional Rietveld Rp,Rwp,Re and Chi2:   15.8      12.3      4.25      8.323    
 => (Values obtained using Ynet, but true sigma(y))
 =>  SumYnet, Sum(w Ynet**2):     0.7095E+07    0.3606E+07

 => N-sigma of the GoF:      417.784

 ==> RELIABILITY FACTORS FOR POINTS WITH BRAGG CONTRIBUTIONS FOR PATTERN:  1

 => R-Factors:   2.37      3.44     Chi2:  8.88     DW-Stat.:  0.3965   Patt#:
 => Expected :            1.16                                1.9301
 => Deviance : 0.528E+05     Dev*:   9.010    
 => GoF-index:  3.0         Sqrt(Residual/N)
 => N-P+C:  5862

 =>    SumYdif       SumYobs      SumYcal      SumwYobsSQ     Residual    Condition
     0.1043E+07    0.4393E+08    0.4389E+08    0.4393E+08    0.5206E+05    0.9265E+10


 => Conventional Rietveld Rp,Rwp,Re and Chi2:   14.7      12.0      4.03      8.881    
 => (Values obtained using Ynet, but true sigma(y))
 =>  SumYnet, Sum(w Ynet**2):     0.7074E+07    0.3604E+07

 => N-sigma of the GoF:      426.667

 => Global user-weigthed Chi2 (Bragg contrib.):   9.24    

 => ---------> Pattern#  1
 => Phase:  1
 =>    Bragg R-factor:  7.99    
 =>    RF-factor     :  8.45    

 --------------------------------------------------------------------------------------------------------------
 Pattern#  1 Phase No.:   1 Phase name:  #(C) 2021 by FIZ Karlsruhe - 
 --------------------------------------------------------------------------------------------------------------

   No.  Code     H   K   L  Mult      Hw      ETA/M    2theta/TOF     Icalc       Iobs      Sigma     StrFactor^2    d-hkl       CORR

      1   1      1   0   0     2  0.073726  0.490427      11.244     4814.6     4698.9      9.732       3860.0520  7.862792      1.000000
      2   1      1   1   0     4  0.073040  0.512199      19.838     7171.1     7011.0     10.742      13257.3955  4.471726      0.689858
      3   1      0   1   1     4  0.073070  0.513085      20.188       13.7       28.9      3.281         41.7375  4.395053      0.434963
      4   1     -1   1   1     4  0.073285  0.517397      21.890        2.7       40.8      5.576          7.1209  4.056970      0.586534
      5   1      2   0   0     2  0.073408  0.519191      22.598     1908.3     1990.6      8.408       6376.0298  3.931396      1.000000
      6   1      0   0   2     2  0.073663  0.522269      23.813     1705.7     1738.9      7.077      13243.7246  3.733512      0.479896
      7   1     -1   0   2     2  0.073735  0.523032      24.114     2538.4     2433.1      6.668      19166.1250  3.687525      0.506601
      8   1      1   1   1     4  0.073801  0.523700      24.378       24.4       21.5      2.811         69.3106  3.648284      0.688801
      9   1      2   1   0     4  0.074976  0.532837      27.985     7767.3     7629.1     11.119      23752.4922  3.185709      0.855553
     10   1     -2   1   1     4  0.075184  0.534134      28.496       29.8       27.4      0.606        103.4606  3.129665      0.782680
     11   1      1   0   2     2  0.075195  0.534204      28.524      102.2       96.8      1.742        802.9743  3.126676      0.693493
     12   1      0   1   2     4  0.075393  0.535380      28.988     2562.5     2709.7      7.003      15688.7373  3.077656      0.460432
     13   1     -1   1   2     4  0.075504  0.536017      29.240      233.2      272.8      1.782       1388.1293  3.051744      0.482381
     14   1     -2   0   2     2  0.075523  0.536129      29.284      525.5      662.3      3.597       4251.7842  3.047255      0.712092
     15   1      2   1   1     4  0.077079  0.543914      32.357       52.5        0.0      6.358        224.3767  2.764540      0.834590
     16   1      0   2   0     2  0.077405  0.545348      32.923      657.3      675.6      4.098      12988.3057  2.718271      0.374561
     17   1      1   1   2     4  0.077463  0.545598      33.021     1220.2     1179.7      4.349       7047.6777  2.710392      0.645013
     18   1     -2   1   2     4  0.077867  0.547290      33.689      857.2      841.6      5.090       5032.1865  2.658166      0.662565
     19   1      3   0   0     2  0.078176  0.548539      34.183      540.2      695.1      4.791       4336.0747  2.620931      1.000000
     20   1      1   2   0     4  0.078638  0.550343      34.894      540.6      545.0      5.508       4175.1357  2.569078      0.543393
     21   1      0   2   1     4  0.078777  0.550871      35.103       26.0       45.6      1.789        270.5886  2.554285      0.409115
     22   1     -1   2   1     4  0.079502  0.553529      36.152       23.5       18.3      3.614        213.8349  2.482534      0.498441
     23   1      2   0   2     2  0.079744  0.554381      36.489      502.2      332.0      5.847       5645.4170  2.460413      0.822849
     24   1     -3   0   2     2  0.080499  0.556958      37.506      175.9      113.2      3.468       2074.6692  2.395991      0.832770
     25   1     -3   1   1     4  0.080635  0.557407      37.683      460.5      463.7      3.637       2599.0312  2.385127      0.879247
     26   1      1   2   1     4  0.080708  0.557646      37.778      350.8      328.9      2.804       3080.5447  2.379376      0.568106
     27   1      3   1   0     4  0.080947  0.558424      38.085        1.5        3.9      0.643          8.1004  2.360896      0.922826
     28   1     -1   1   3     4  0.081863  0.561307      39.223      265.8      317.0      7.138       3415.1477  2.294981      0.421520
     29   1      0   1   3     4  0.082345  0.562766      39.798        0.6        3.4      0.517          7.4147  2.263101      0.469788
     30   1      2   1   2     4  0.082686  0.563777      40.197       43.2       84.5      2.495        318.5732  2.241543      0.775230
     31   1      2   2   0     4  0.082779  0.564047      40.304      201.6      350.6      4.098       1680.4231  2.235863      0.689858
     32   1     -2   2   1     4  0.083104  0.564991      40.677        0.4        0.8      0.119          3.7666  2.216226      0.647017
     33   1      0   2   2     4  0.083425  0.565907      41.038      166.1      156.6      2.623       2285.5945  2.197527      0.434963
     34   1     -3   1   2     4  0.083513  0.566156      41.137      542.9      496.4      3.765       4154.8853  2.192505      0.786141
     35   1     -1   2   2     4  0.083592  0.566379      41.225      265.5      256.0      2.096       3562.4536  2.188035      0.450462
     36   1     -2   1   3     4  0.084337  0.568440      42.038       19.3       17.3      3.381        216.0301  2.147550      0.564844
     37   1      3   1   1     4  0.084534  0.568974      42.249       26.0        0.0      3.876        183.2740  2.137324      0.904010
     38   1      2   2   1     4  0.085827  0.572374      43.591       99.6       93.2      4.851        972.1666  2.074589      0.701256
     39   1      1   1   3     4  0.085889  0.572534      43.654       76.4       59.2      2.497        861.6501  2.071733      0.609051
     40   1      1   2   2     4  0.086344  0.573686      44.109       28.3       15.7      2.729        347.3831  2.051410      0.572167
     41   1     -2   2   2     4  0.086877  0.575017      44.634      736.0      732.2      6.549       9051.0371  2.028485      0.586534
     42   1      4   0   0     2  0.088464  0.578833      46.141     1172.0     1341.9      8.031      18201.7617  1.965698      1.000000
     43   1      3   0   2     2  0.088631  0.579224      46.295      114.8      115.1      1.063       2016.3303  1.959504      0.890921
     44   1     -4   0   2     2  0.089931  0.582199      47.469      470.4      310.6      4.702       8688.2998  1.913745      0.896179
     45   1     -1   0   4     2  0.090071  0.582513      47.593      515.4      481.8      3.220      22151.0430  1.909050      0.387323
     46   1     -3   1   3     4  0.090254  0.582921      47.754       12.5       12.0      0.207        152.6910  1.902983      0.687307
     47   1     -3   2   1     4  0.090374  0.583187      47.859       10.4        9.7      0.446        115.5233  1.899051      0.757503
     48   1      3   2   0     4  0.090754  0.584027      48.191     1380.3     1525.2      6.065      14930.3691  1.886752      0.791175
     49   1     -4   1   1     4  0.090850  0.584237      48.274       25.3       29.0      0.141        234.6722  1.883706      0.926079
     50   1      0   0   4     2  0.091394  0.585419      48.740       41.8      124.3      2.296       1528.7645  1.866756      0.479896
     51   1     -1   2   3     4  0.091863  0.586425      49.137        2.2        3.0      0.062         47.0079  1.852596      0.412253
     52   1      4   1   0     4  0.091998  0.586714      49.251     1049.4     1145.1      5.571       9893.3838  1.848573      0.953223
     53   1     -2   0   4     2  0.092162  0.587062      49.389      331.8      335.6      1.564      11842.6514  1.843763      0.506601
     54   1      3   1   2     4  0.092174  0.587086      49.398       86.1       86.2      0.426        912.3765  1.843418      0.853514
     55   1      0   2   3     4  0.092440  0.587648      49.620        1.5        1.3      0.056         30.5901  1.835704      0.450967
     56   1      2   2   2     4  0.092847  0.588499      49.956     1475.8     1451.5      5.994      19876.2188  1.824142      0.688801
     57   1      2   1   3     4  0.093123  0.589071      50.182        0.9        0.9      0.021         11.0636  1.816458      0.720728
     58   1     -4   1   2     4  0.093536  0.589922      50.518      164.2      136.5      2.915       1816.9657  1.805167      0.859921
     59   1     -1   1   4     4  0.093683  0.590222      50.636      116.9      133.2      1.560       2891.7710  1.801225      0.386597
     60   1     -3   2   2     4  0.093826  0.590513      50.751      309.8      349.5      3.119       4254.1558  1.797419      0.699891

   No.  Code     H   K   L  Mult      Hw      ETA/M    2theta/TOF     Icalc       Iobs      Sigma     StrFactor^2    d-hkl       CORR

     61   1     -2   2   3     4  0.094793  0.592460      51.519       16.6       10.0      1.002        312.4857  1.772400      0.528685
     62   1      3   2   1     4  0.095023  0.592917      51.700       33.4       31.9      0.281        421.2322  1.766638      0.794024
     63   1      1   3   0     4  0.095053  0.592977      51.723      229.3      227.6      1.552       4719.4478  1.765887      0.487142
     64   1      0   1   4     4  0.095066  0.593002      51.733      683.3      680.8      4.414      14466.9609  1.765571      0.473846
     65   1      0   3   1     4  0.095249  0.593362      51.876       73.5       78.6      0.653       1864.0869  1.761060      0.398222
     66   1     -2   1   4     4  0.095868  0.594575      52.354        0.2        0.1      0.049          3.4990  1.746080      0.499093
     67   1     -1   3   1     4  0.096253  0.595320      52.648        2.7        2.0      0.111         60.7126  1.737018      0.459347
     68   1      1   0   4     2  0.096304  0.595419      52.687      181.0      147.0      4.708       6351.6523  1.735822      0.595790
     69   1      1   2   3     4  0.096597  0.595982      52.910        6.5        0.1      0.791        120.6658  1.729054      0.566152
     70   1      4   1   1     4  0.097143  0.597022      53.320        4.2        0.0      2.685         48.2982  1.716704      0.938903
     71   1      1   3   1     4  0.097880  0.598410      53.868        0.1        0.0      0.306          1.1192  1.700532      0.508641
     72   1     -3   0   4     2  0.097936  0.598514      53.909        0.9        0.0      3.664         32.5823  1.699338      0.619460
     73   1      1   1   4     4  0.100179  0.602614      55.527      235.3      202.4      5.829       4734.8506  1.653580      0.584095
     74   1     -4   1   3     4  0.100423  0.603048      55.699       89.2       82.1      1.078       1359.6702  1.648890      0.776757
     75   1      2   3   0     4  0.100587  0.603341      55.814      859.4      774.0      4.704      17124.0723  1.645754      0.596781
     76   1     -2   3   1     4  0.101005  0.604081      56.107       45.1       53.1      1.369        955.2615  1.637876      0.568391
     77   1      0   3   2     4  0.101415  0.604802      56.391      244.8      330.4      3.547       7106.7212  1.630284      0.418938
     78   1     -3   2   3     4  0.101579  0.605090      56.505        7.9       10.5      0.147        152.4510  1.627269      0.635761
     79   1     -1   3   2     4  0.101627  0.605174      56.538       14.7       19.2      0.248        418.3658  1.626397      0.430307
     80   1     -3   1   4     4  0.101873  0.605602      56.707      562.5      575.9      4.148      11415.0479  1.621948      0.606898
     81   1     -4   2   1     4  0.102253  0.606260      56.967       63.7       70.7      1.780        954.0394  1.615166      0.830811
     82   1      4   0   2     2  0.102815  0.607227      57.349       29.0       19.0      2.335        788.9081  1.605320      0.927850
     83   1      4   2   0     4  0.103546  0.608471      57.840      402.0      478.7      4.524       6046.2495  1.592854      0.855553
     84   1      3   2   2     4  0.103744  0.608804      57.971      288.3      380.7      2.492       4812.3867  1.589553      0.774868
     85   1      2   3   1     4  0.104437  0.609968      58.430        1.8        2.0      0.200         37.9435  1.578149      0.613221
     86   1     -5   0   2     2  0.104768  0.610519      58.648      144.9      152.8      2.714       4129.9204  1.572816      0.930821
     87   1      5   0   0     2  0.104784  0.610545      58.658       27.9       29.6      0.496        739.8224  1.572558      1.000000
     88   1      2   2   3     4  0.104809  0.610586      58.674        5.5        5.9      0.096        109.2914  1.572170      0.667147
     89   1      3   1   3     4  0.104922  0.610774      58.749       13.3       14.4      0.238        221.3509  1.570356      0.799831
     90   1      1   3   2     4  0.105079  0.611033      58.851      234.9      257.1      2.168       6021.2012  1.567874      0.521685
