Repository: ozakary/data-NaMO2F2

# Powder X-Ray Diffraction Data for NaMO<sub>2</sub>F<sub>2</sub> (M = Nb<sup>5+</sup>, Ta<sup>5+</sup>)

**Author:** Ouail Zakary  
**ORCID:** [0000-0002-7793-3306](https://orcid.org/0000-0002-7793-3306)  
**E-mail:** [Ouail.Zakary@oulu.fi](mailto:Ouail.Zakary@oulu.fi)  
**Website:** [Ouail Zakary - webpage](https://cc.oulu.fi/~nmrwww/members/Ouail_Zakary.html)

This repository contains datasets of **Powder X-Ray Diffraction (PXRD)** data for the compounds NaNbO<sub>2</sub>F<sub>2</sub> and NaTaO<sub>2</sub>F<sub>2</sub>, recorded under both room temperature (RT) and variable temperature conditions.

File: powder_X-ray_diffraction/variable-temperature_experiments/NaNbO2F2/Rietveld_refinement/230°C/NaNbO2F2.out (part 1 of 2)


        **********************************************************
        ** PROGRAM FullProf.2k (Version 7.30 - Mar2020-ILL JRC) **
        **********************************************************
                       M U L T I -- P A T T E R N                 
            Rietveld, Profile Matching & Integrated Intensity     
                 Refinement of X-ray and/or Neutron Data


    Date: 03/02/2023  Time: 17:37:41.267                              

 => PCR file code: NaNbO2F2
 => DAT file code: NaNbO2F2.dat         -> Relative contribution: 1.0000                                                            

 ==> CONDITIONS OF THIS RUN FOR PATTERN No.:  1

 => Global Refinement of X-ray powder diffraction data                                                                              
 => Global Refinement of X-ray powder diffraction data                                                                              
    Bragg-Brentano(X-rays) or Debye-Scherrer geometry(Neutrons)
 => Title:  #(C) 2021 by FIZ Karlsruhe - Leibniz Institute for Information Infrastructure.  All rights reserved.

 => Number of phases:    1
 => Number of excluded regions:    1
 => Number of scattering factors supplied:    0
 => Conventional weights: w=1.0/Variance(yobs)
 => Asymmetry correction as in J.Appl.Cryst. 26,128(1993)
 => Background linearly interpolated between the   23 points given
 => The    5th default profile function was selected
 => Pseudo-Voigt function (ETA variable)
                 X-parameter correspond to: ETA=ETA0+X*2theta
                       pV(x)= ETA*L(x)+(1-ETA)*G(x)

 ==> INPUT/OUTPUT OPTIONS:

 => Generate file *.PRF for plot
 => Output Integrated Intensities
 => Generate new input file *.PCR

 => X-Y type of data: 2theta/TOF/E(Kev) Intens sigma for pattern:  1
 => Plot pattern at each cycle
 => Wavelengths:  1.54056 1.54439
 => Alpha2/Alpha1 ratio:   0.5000
 => Cos(Monochromator angle)=   0.9100
 => Asymmetry correction for angles lower than   90.000 degrees
 => Absorption correction (AC), muR-eff =   0.0000  0.0000
 => Base of peaks: 2.0*HW*    8.00

 => Number of cycles:   33
 => Relaxation factors ==>    for coordinates:  1.00
 => for anisotropic temperature factors:  1.00
 => for halfwidth/strain/size parameters:  1.00
 => for lattice constants and propagation vectors:  1.00
 => EPS-value for convergence:    0.1
 => Background ==> 
    Position   Intensity
       10.12     7519.21        0.00
       12.34     7950.17        0.00
       13.81     7905.85        0.00
       15.66     7716.94        0.00
       18.30     7249.57        0.00
       21.08     7390.23        0.00
       25.26     7296.93        0.00
       30.04     7128.76        0.00
       35.48     6509.13        0.00
       38.37     6430.60        0.00
       42.34     6363.02        0.00
       45.45     6514.54        0.00
       54.17     6403.35        0.00
       62.38     6091.42        0.00
       67.13     5934.96        0.00
       75.26     6005.81        0.00
       78.24     5783.69        0.00
       82.08     5845.77        0.00
       86.12     5798.54        0.00
       90.78     5742.35        0.00

       93.43     5760.14        0.00
       96.56     5738.81        0.00
       99.94     5666.35        0.00

 

 => Excluded regions for Pattern#  1
    From     to
     14.0000     18.0000

 => Number of Least-Squares parameters varied:    32

 =>--------------------------->
 =>------->  PATTERN number:  1
 =>--------------------------->
 => Global parameters and codes ==>
 => Zero-point:     0.0046   11.0000
 => Displacement peak-shift parameter and code:     0.00    0.00
 => Transparency peak-shift parameter and code:     0.00    0.00

 => Reading Intensity data  =>>

 -> No recognizable heading in input data file X,Y,sigma
    First 6 lines are considered as COMMENTS (except for TSAMP keyword)
 -> COMMENT: 10.0116	7619.00000                                                                                                                  
 -> COMMENT: 10.0247	7491.00000                                                                                                                  
 -> COMMENT: 10.0379	7550.00000                                                                                                                  
 -> COMMENT: 10.0510	7635.00000                                                                                                                  
 -> COMMENT: 10.0641	7534.00000                                                                                                                  
 -> COMMENT: 10.0772	7560.00000                                                                                                                  
 ==> Angular range, step and number of points:
     2Thmin:      10.090400  2Thmax:      99.993401  Step:       0.013132  No. of points:   6848
 --------------------------------------------------------------------------------
 => Phase  No. 1
       #(C) 2021 by FIZ Karlsruhe - Leibniz Institute for Information Infras
 --------------------------------------------------------------------------------
 =>-------> Pattern#  1
 => Crystal Structure Refinement
 => Preferred orientation vector:   1.0000  0.0000  0.0000

 =>-------> Data for PHASE: 1
 => Number of atoms:    6
 => Number of distance  constraints:    0
 => Number of angle     constraints:    0

 => Symmetry information on space group: P 1 21/c 1          
 -> The multiplicity of the general position is:   4
 -> The space group is Centric (-1 at origin)   
 -> Lattice type  P: { 000 }                                       
 -> Reduced set of symmetry operators:

  No.  IT   Symmetry symbol    Rotation part     Associated Translation
   1: ( 1)   1            -->     ( x, y, z) + {  0.0000  0.0000  0.0000}
   2: ( 3)   2 ( 0, y, 0) -->     (-x, y,-z) + {  0.0000  0.5000  0.5000}


        Information on Space Group: 
        --------------------------- 

 =>   Number of Space group:  14
 =>  Hermann-Mauguin Symbol: P 1 21/c 1
 =>             Hall Symbol: -P 2ybc
 =>    Table Setting Choice: b1
 =>            Setting Type: IT (Generated from Hermann-Mauguin symbol)
 =>          Crystal System: Monoclinic
 =>              Laue Class: 2/m
 =>             Point Group: 2/m
 =>         Bravais Lattice: P
 =>          Lattice Symbol: mP
 =>  Reduced Number of S.O.:   2
 =>    General multiplicity:   4
 =>          Centrosymmetry: Centric (-1 at origin)
 =>  Generators (exc. -1&L):   1
 =>         Asymmetric unit:  0.000 <= x <=  1.000
                              0.000 <= y <=  0.250
                              0.000 <= z <=  1.000

 => List of S.O. without inversion and lattice centring translations
 => SYMM(  1): x,y,z                               => SYMM(  2): -x,y+1/2,-z+1/2


 => Initial parameters ==>
 Atom    Ntyp                  X         Y         Z         B         occ.         in  fin  Spc  Mult
                             B11       B22       B33       B12       B13       B23
 Na1    Na                 0.37029   0.78902   0.11709   1.12908   1.00000           0    0    0    4
                 Codes:  151.00000 161.00000 171.00000   0.00000   0.00000
 Nb1    Nb                 0.15520   0.25587   0.31734   1.31779   1.00000           0    0    0    4
                 Codes:  181.00000 191.00000 201.00000   0.00000   0.00000
 O1     O                  0.18167   0.16592   0.05710   1.45281   1.00000           0    0    0    4
                 Codes:  211.00000 221.00000 231.00000   0.00000   0.00000
 O2     O                  0.06984   0.58746   0.23546   1.45281   1.00000           0    0    0    4
                 Codes:  241.00000 251.00000 261.00000   0.00000   0.00000
 F1     F                  0.36405   0.42769   0.30758   1.79232   1.00000           0    0    0    4
                 Codes:  271.00000 281.00000 291.00000   0.00000   0.00000
 F2     F                  0.31689   0.97898   0.38149   1.79232   1.00000           0    0    0    4
                 Codes:  301.00000 311.00000 321.00000   0.00000   0.00000

 => IT IS ASSUMED THAT THE FIRST GIVEN SITE IS FULLY OCCUPIED 
    OR THE FIRST AND SECOND ATOMS ARE IN THE SAME SITE WITH TOTAL FULL OCCUPATION
  (If this is not the case, change the order of atoms to obtain correct values for the content of the unit cell)
    The given occupation factors have been obtained mutiplying m/M by   1.0000
      -> Atom: Na  ,  Chemical element: NA  Atomic Mass:    22.9898
      -> Atom: Nb  ,  Chemical element: NB  Atomic Mass:    92.9064
      -> Atom: O   ,  Chemical element: O   Atomic Mass:    15.9994
      -> Atom: O   ,  Chemical element: O   Atomic Mass:    15.9994
      -> Atom: F   ,  Chemical element: F   Atomic Mass:    18.9984
      -> Atom: F   ,  Chemical element: F   Atomic Mass:    18.9984
 => The given value of ATZ is        743.57 the program has calculated:         743.57
    The value of ATZ given in the input PCR file will be used for quantitative analysis
 => The chemical content of the unit cell is: 
       4.0000 Na   +   4.0000 Nb   +   4.0000 O    +   4.0000 O    +   4.0000 F    +   4.0000 F      
 => The normalized site occupation numbers in % are: 
     100.0000 Na1    :      100.0000 Nb1    :      100.0000 O1     :      100.0000 O2     :      100.0000 F1     :      100.0000 F2       
 => The density (volumic mass) of the compound is:    3.774 g/cm3

 =>-------> PROFILE PARAMETERS FOR PATTERN:  1

 => Overall scale factor:   0.643020E-02
 => ETA (p-Voigt) OR M (Pearson VII):   0.4510
 => Overall temperature factor:      0.00000
 => Halfwidth U,V,W:      0.03678    -0.01044     0.00619
 => X and Y parameters:       0.0023      0.0000
 => Direct cell parameters:    8.0495   5.4413   7.6424  90.0000 102.2233  90.0000
 => Preferred orientation parameters:  -0.3967  0.0000
 => Asymmetry parameters     :      0.02608     0.01396     0.00000     0.00000
 => Strain parameters        :      0.00000     0.00000     0.00000
 => Size   parameters        :      0.00000     0.00000

 ==> CODEWORDS FOR PROFILE PARAMETERS of PATTERN#  1

 => Overall scale factor:   21.000
 => ETA (p-Voigt) OR M (Pearson VII):  101.000
 => Overall temperature factor:    0.000
 => Halfwidth U,V,W:   71.000  91.000  81.000
 => X and Y parameters:  111.000   0.000
 => Direct cell parameters:   31.000  41.000  51.000   0.000  61.000   0.000
 => Preferred orientation parameters:  141.000   0.000
 => Asymmetry parameters     :  121.000 131.000   0.000   0.000
 => Strain parameters        :    0.000   0.000   0.000
 => Size   parameters        :    0.000   0.000

 => Cell constraints according to Laue symmetry: 2/m  

        Metric information:
        -------------------

 => Direct cell parameters:

         a =       8.0495      b =       5.4413      c =       7.6424
     alpha =       90.000   beta =      102.223  gamma =       90.000
                        Direct Cell Volume =     327.1433

 => Reciprocal cell parameters:

         a*=     0.127113      b*=     0.183781      c*=     0.133885
     alpha*=       90.000   beta*=       77.777  gamma*=       90.000
                    Reciprocal Cell Volume =   0.00305676

 => Direct and Reciprocal Metric Tensors:

                   GD                                       GR
     64.7946      0.0000    -13.0246          0.016158    0.000000    0.003603
      0.0000     29.6074      0.0000          0.000000    0.033775    0.000000
    -13.0246      0.0000     58.4057          0.003603    0.000000    0.017925

 =>  Cartesian frame: z // c; y is in the bc-plane; x is y ^ z = a*  

     Crystal_to_Orthonormal_Matrix              Orthonormal_to_Crystal Matrix
              Cr_Orth_cel                               Orth_Cr_cel  
      8.0495      0.0000     -1.6181          0.124231   -0.000000    0.026913
      0.0000      5.4413      0.0000          0.000000    0.183781   -0.000000
      0.0000      0.0000      7.4691          0.000000    0.000000    0.133885

     Busing-Levy B-matrix: Hc=B.H            Inverse of the Busing-Levy B-matrix
                BL_M                                      BL_Minv  
    0.127113    0.000000    0.028346            7.8670     -0.0000     -1.7043
    0.000000    0.183781   -0.000000            0.0000      5.4413      0.0000
    0.000000    0.000000    0.130850            0.0000      0.0000      7.6424

 => Laue symmetry 2/m   will be used to generate HKL for pattern#   1
 => Reflections generated between S(1/d)min:  0.1139 A-1 and S(1/d)max:  1.0111 A-1
 =>                                    dmax:  8.7808 A   and      dmin:  0.9890 A
 => The number of reflections generated is:    356
 => The max. scatt. variable (gen.ref.) is:       102.3100
 => Scattering coefficients from internal table


 => X-ray scattering coeff. (A1, B1, A2,...C, f(0), Z, Dfp,Dfpp)

 NA      4.7626   3.2850   3.1736   8.8422   1.2674   0.3136   1.1128 129.4240   0.6760  10.9924  11.0000   0.1290   0.1240
 NB     17.6142   1.1887  12.0144  11.7660   4.0418   0.2048   3.5335  69.7957   3.7559  40.9598  41.0000  -0.2480   2.4820
 O       3.0485  13.2771   2.2868   5.7011   1.5463   0.3239   0.8670  32.9089   0.2508   7.9994   8.0000   0.0470   0.0320
 F       3.5392  10.2825   2.6412   4.2944   1.5170   0.2615   1.0243  26.1476   0.2776   8.9993   9.0000   0.0690   0.0530

     --------------------------------------------------------------
      SYMBOLIC NAMES AND INITIAL VALUES OF PARAMETERS TO BE VARIED:
     --------------------------------------------------------------

      ->  Parameter number    1   -> Symbolic Name:                                          Zero_pat1    0.46000001E-02
      ->  Parameter number    2   -> Symbolic Name:                                     Scale_ph1_pat1    0.64301998E-02
      ->  Parameter number    3   -> Symbolic Name:                                    Cell_A_ph1_pat1     8.0495119    
      ->  Parameter number    4   -> Symbolic Name:                                    Cell_B_ph1_pat1     5.4412642    
      ->  Parameter number    5   -> Symbolic Name:                                    Cell_C_ph1_pat1     7.6423602    
      ->  Parameter number    6   -> Symbolic Name:                                    Cell_E_ph1_pat1     102.22330    
      ->  Parameter number    7   -> Symbolic Name:                                    U-Cagl_ph1_pat1    0.36777001E-01
      ->  Parameter number    8   -> Symbolic Name:                                    W-Cagl_ph1_pat1    0.61909999E-02
      ->  Parameter number    9   -> Symbolic Name:                                    V-Cagl_ph1_pat1   -0.10444000E-01
      ->  Parameter number   10   -> Symbolic Name:                                     EtaPV_ph1_pat1    0.45100999    
      ->  Parameter number   11   -> Symbolic Name:                                     X-tan_ph1_pat1    0.22519999E-02
      ->  Parameter number   12   -> Symbolic Name:                                     Asym1_ph1_pat1    0.26079999E-01
      ->  Parameter number   13   -> Symbolic Name:                                     Asym2_ph1_pat1    0.13960000E-01
      ->  Parameter number   14   -> Symbolic Name:                                       Or1_ph1_pat1   -0.39673999    
      ->  Parameter number   15   -> Symbolic Name:                                          X_Na1_ph1    0.37029001    
      ->  Parameter number   16   -> Symbolic Name:                                          Y_Na1_ph1    0.78902000    
      ->  Parameter number   17   -> Symbolic Name:                                          Z_Na1_ph1    0.11709000    
      ->  Parameter number   18   -> Symbolic Name:                                          X_Nb1_ph1    0.15520000    
      ->  Parameter number   19   -> Symbolic Name:                                          Y_Nb1_ph1    0.25587001    
      ->  Parameter number   20   -> Symbolic Name:                                          Z_Nb1_ph1    0.31733999    
      ->  Parameter number   21   -> Symbolic Name:                                           X_O1_ph1    0.18167000    
      ->  Parameter number   22   -> Symbolic Name:                                           Y_O1_ph1    0.16592000    
      ->  Parameter number   23   -> Symbolic Name:                                           Z_O1_ph1    0.57100002E-01
      ->  Parameter number   24   -> Symbolic Name:                                           X_O2_ph1    0.69839999E-01
      ->  Parameter number   25   -> Symbolic Name:                                           Y_O2_ph1    0.58745998    
      ->  Parameter number   26   -> Symbolic Name:                                           Z_O2_ph1    0.23546000    
      ->  Parameter number   27   -> Symbolic Name:                                           X_F1_ph1    0.36405000    
      ->  Parameter number   28   -> Symbolic Name:                                           Y_F1_ph1    0.42769000    
      ->  Parameter number   29   -> Symbolic Name:                                           Z_F1_ph1    0.30757999    
      ->  Parameter number   30   -> Symbolic Name:                                           X_F2_ph1    0.31689000    
      ->  Parameter number   31   -> Symbolic Name:                                           Y_F2_ph1    0.97898000    
      ->  Parameter number   32   -> Symbolic Name:                                           Z_F2_ph1    0.38148999    
  
 
 => No optimization for routine tasks
 ++++++++++++++++++++++++++++++++++++++++++++++++++++++++++++++++++++++++++++++++++++++++++++++++++++++++++++++++++++++++

 => CYCLE No.:    1
 ---------------------------------------------------------------------------------------
 => Phase  1 Name:  #(C) 2021 by FIZ Karlsruhe - Leibniz Institute for Information Infras
 ---------------------------------------------------------------------------------------
 => New parameters, shifts, and standard deviations

 Atom        x       dx      sx       y       dy      sy       z       dz      sz       B       dB      sB      occ.    docc.   socc.

 Na1      0.37029-0.00000 0.00046  0.78902-0.00000 0.00126  0.11709 0.00000 0.00064  1.12908 0.00000 0.00000  1.00000 0.00000 0.00000
 Nb1      0.15520 0.00000 0.00014  0.25588 0.00001 0.00059  0.31734-0.00000 0.00021  1.31779 0.00000 0.00000  1.00000 0.00000 0.00000
 O1       0.18167-0.00000 0.00087  0.16593 0.00001 0.00134  0.05711 0.00001 0.00143  1.45281 0.00000 0.00000  1.00000 0.00000 0.00000
 O2       0.06981-0.00003 0.00078  0.58735-0.00011 0.00167  0.23544-0.00002 0.00111  1.45281 0.00000 0.00000  1.00000 0.00000 0.00000
 F1       0.36405-0.00000 0.00077  0.42764-0.00005 0.00122  0.30759 0.00001 0.00101  1.79232 0.00000 0.00000  1.00000 0.00000 0.00000
 F2       0.31687-0.00002 0.00075  0.97895-0.00003 0.00111  0.38149-0.00000 0.00103  1.79232 0.00000 0.00000  1.00000 0.00000 0.00000

 ==> PROFILE PARAMETERS FOR PATTERN#  1

 => Overall scale factor:      0.006428455    -0.000001745     0.000027605
 => Eta(p-Voigt) or m(Pearson VII):   0.450892 -0.000118  0.013886
 => Overall tem. factor:     0.000000    0.000000    0.000000
 => Halfwidth parameters: 
         0.036769   -0.000008    0.001843
        -0.010458   -0.000014    0.001098
         0.006191   -0.000000    0.000156
 => Cell parameters: 
        8.049511   -0.000001    0.000108
        5.441264    0.000000    0.000094
        7.642361    0.000001    0.000113
       90.000000    0.000000    0.000000
      102.223305    0.000000    0.001004
       90.000000    0.000000    0.000000
 => Preferred orientation: 
        -0.396680    0.000060    0.003757
         0.000000    0.000000    0.000000
 => Asymmetry parameters: 
         0.026061   -0.000019    0.003309
         0.013958   -0.000002    0.000651
         0.000000    0.000000    0.000000
         0.000000    0.000000    0.000000
 => X and Y parameters: 
         0.002239   -0.000013    0.000472
         0.000000    0.000000    0.000000
 => Strain parameters: 
         0.000000    0.000000    0.000000
         0.000000    0.000000    0.000000
         0.000000    0.000000    0.000000
 => Size   parameters (G,L): 
         0.000000    0.000000    0.000000
         0.000000    0.000000    0.000000

 ==> GLOBAL PARAMETERS FOR PATTERN#  1


 => Zero-point:     0.0046    0.0000    0.0007

 => Cos( theta)-shift parameter :   0.0000  0.0000  0.0000
 => Sin(2theta)-shift parameter :   0.0000  0.0000  0.0000

 ==> RELIABILITY FACTORS WITH ALL NON-EXCLUDED POINTS FOR PATTERN:  1

 => R-Factors:   2.31      3.35     Chi2:  8.41     DW-Stat.:  0.3820   Patt#:  1
 => Expected :            1.16                                1.9331
 => Deviance : 0.556E+05     Dev*:   8.541    
 => GoF-index:  2.9         Sqrt(Residual/N)
 => N-P+C:  6510

 =>    SumYdif       SumYobs      SumYcal      SumwYobsSQ     Residual    Condition
     0.1128E+07    0.4874E+08    0.4869E+08    0.4874E+08    0.5473E+05    0.8409E+10


 => Conventional Rietveld Rp,Rwp,Re and Chi2:   16.0      12.4      4.26      8.407    
 => (Values obtained using Ynet, but true sigma(y))
 =>  SumYnet, Sum(w Ynet**2):     0.7065E+07    0.3587E+07


 ==> RELIABILITY FACTORS FOR POINTS WITH BRAGG CONTRIBUTIONS FOR PATTERN:  1

 => R-Factors:   2.40      3.47     Chi2:  9.02     DW-Stat.:  0.3946   Patt#:
 => Expected :            1.16                                1.9301
 => Deviance : 0.538E+05     Dev*:   9.171    
 => GoF-index:  3.0         Sqrt(Residual/N)
 => N-P+C:  5871

 =>    SumYdif       SumYobs      SumYcal      SumwYobsSQ     Residual    Condition
     0.1056E+07    0.4400E+08    0.4396E+08    0.4400E+08    0.5298E+05    0.8409E+10


 => Conventional Rietveld Rp,Rwp,Re and Chi2:   15.0      12.2      4.05      9.024    
 => (Values obtained using Ynet, but true sigma(y))
 =>  SumYnet, Sum(w Ynet**2):     0.7061E+07    0.3585E+07


 => Global user-weigthed Chi2 (Bragg contrib.):   9.02    

 => ---------> Pattern#  1
 => Phase:  1
 =>    Bragg R-factor:  7.76    
 =>    RF-factor     :  7.90    


   Standard deviations have to be multiplied by: 3.3501
   (correlated residuals) See references:
  -J.F.Berar & P.Lelann, J. Appl. Cryst. 24, 1-5 (1991) 
  -J.F.Berar, Acc. in Pow. Diff. II,NIST Sp.Pub. 846, 63(1992) 

 ++++++++++++++++++++++++++++++++++++++++++++++++++++++++++++++++++++++++++++++++++++++++++++++++++++++++++++++++++++++++

 => CYCLE No.:    1
 =>  Convergence reached at this CYCLE !!!!
 =>  Parameter shifts set to zero
 ---------------------------------------------------------------------------------------
 => Phase  1 Name:  #(C) 2021 by FIZ Karlsruhe - Leibniz Institute for Information Infras
 ---------------------------------------------------------------------------------------
 => New parameters, shifts, and standard deviations

 Atom        x       dx      sx       y       dy      sy       z       dz      sz       B       dB      sB      occ.    docc.   socc.

 Na1      0.37029 0.00000 0.00046  0.78902 0.00000 0.00126  0.11709 0.00000 0.00064  1.12908 0.00000 0.00000  1.00000 0.00000 0.00000
 Nb1      0.15520 0.00000 0.00014  0.25588 0.00000 0.00059  0.31734 0.00000 0.00021  1.31779 0.00000 0.00000  1.00000 0.00000 0.00000
 O1       0.18167 0.00000 0.00087  0.16593 0.00000 0.00134  0.05711 0.00000 0.00143  1.45281 0.00000 0.00000  1.00000 0.00000 0.00000
 O2       0.06981 0.00000 0.00078  0.58735 0.00000 0.00167  0.23544 0.00000 0.00111  1.45281 0.00000 0.00000  1.00000 0.00000 0.00000
 F1       0.36405 0.00000 0.00077  0.42764 0.00000 0.00122  0.30759 0.00000 0.00101  1.79232 0.00000 0.00000  1.00000 0.00000 0.00000
 F2       0.31687 0.00000 0.00075  0.97895 0.00000 0.00111  0.38149 0.00000 0.00103  1.79232 0.00000 0.00000  1.00000 0.00000 0.00000

 ==> PROFILE PARAMETERS FOR PATTERN#  1

 => Overall scale factor:      0.006428455     0.000000000     0.000027605
 => Eta(p-Voigt) or m(Pearson VII):   0.450892  0.000000  0.013886
 => Overall tem. factor:     0.000000    0.000000    0.000000
 => Halfwidth parameters: 
         0.036769    0.000000    0.001843
        -0.010458    0.000000    0.001098
         0.006191    0.000000    0.000156
 => Cell parameters: 
        8.049511    0.000000    0.000108
        5.441264    0.000000    0.000094
        7.642361    0.000000    0.000113
       90.000000    0.000000    0.000000
      102.223305    0.000000    0.001004
       90.000000    0.000000    0.000000
 => Preferred orientation: 
        -0.396680    0.000000    0.003757
         0.000000    0.000000    0.000000
 => Asymmetry parameters: 
         0.026061    0.000000    0.003309
         0.013958    0.000000    0.000651
         0.000000    0.000000    0.000000
         0.000000    0.000000    0.000000
 => X and Y parameters: 
         0.002239    0.000000    0.000472
         0.000000    0.000000    0.000000
 => Strain parameters: 
         0.000000    0.000000    0.000000
         0.000000    0.000000    0.000000
         0.000000    0.000000    0.000000
 => Size   parameters (G,L): 
         0.000000    0.000000    0.000000
         0.000000    0.000000    0.000000

 ==> GLOBAL PARAMETERS FOR PATTERN#  1


 => Zero-point:     0.0046    0.0000    0.0007

 => Cos( theta)-shift parameter :   0.0000  0.0000  0.0000
 => Sin(2theta)-shift parameter :   0.0000  0.0000  0.0000

 ==> RELIABILITY FACTORS WITH ALL NON-EXCLUDED POINTS FOR PATTERN:  1

 => R-Factors:   2.31      3.35     Chi2:  8.41     DW-Stat.:  0.3820   Patt#:  1
 => Expected :            1.16                                1.9331
 => Deviance : 0.556E+05     Dev*:   8.541    
 => GoF-index:  2.9         Sqrt(Residual/N)
 => N-P+C:  6510

 =>    SumYdif       SumYobs      SumYcal      SumwYobsSQ     Residual    Condition
     0.1128E+07    0.4874E+08    0.4869E+08    0.4874E+08    0.5473E+05    0.8409E+10


 => Conventional Rietveld Rp,Rwp,Re and Chi2:   16.0      12.4      4.26      8.407    
 => (Values obtained using Ynet, but true sigma(y))
 =>  SumYnet, Sum(w Ynet**2):     0.7065E+07    0.3587E+07

 => N-sigma of the GoF:      422.569

 ==> RELIABILITY FACTORS FOR POINTS WITH BRAGG CONTRIBUTIONS FOR PATTERN:  1

 => R-Factors:   2.40      3.47     Chi2:  9.02     DW-Stat.:  0.3946   Patt#:
 => Expected :            1.16                                1.9301
 => Deviance : 0.538E+05     Dev*:   9.171    
 => GoF-index:  3.0         Sqrt(Residual/N)
 => N-P+C:  5871

 =>    SumYdif       SumYobs      SumYcal      SumwYobsSQ     Residual    Condition
     0.1056E+07    0.4400E+08    0.4396E+08    0.4400E+08    0.5298E+05    0.8409E+10


 => Conventional Rietveld Rp,Rwp,Re and Chi2:   15.0      12.2      4.05      9.024    
 => (Values obtained using Ynet, but true sigma(y))
 =>  SumYnet, Sum(w Ynet**2):     0.7061E+07    0.3585E+07

 => N-sigma of the GoF:      434.739

 => Global user-weigthed Chi2 (Bragg contrib.):   9.32    

 => ---------> Pattern#  1
 => Phase:  1
 =>    Bragg R-factor:  7.76    
 =>    RF-factor     :  7.90    

 --------------------------------------------------------------------------------------------------------------
 Pattern#  1 Phase No.:   1 Phase name:  #(C) 2021 by FIZ Karlsruhe - 
 --------------------------------------------------------------------------------------------------------------

   No.  Code     H   K   L  Mult      Hw      ETA/M    2theta/TOF     Icalc       Iobs      Sigma     StrFactor^2    d-hkl       CORR

      1   1      1   0   0     2  0.074293  0.476049      11.238     4851.2     4754.0      9.799       3912.4807  7.867029      1.000000
      2   1      1   1   0     4  0.074087  0.495267      19.823     7171.5     7008.8     10.801      13316.4199  4.475133      0.690744
      3   1      0   1   1     4  0.074141  0.496053      20.174       15.5       28.9      3.293         47.3097  4.397973      0.436343
      4   1     -1   1   1     4  0.074471  0.499851      21.871        2.9       43.3      5.604          7.8422  4.060487      0.587343
      5   1      2   0   0     2  0.074646  0.501452      22.586     1890.8     1982.0      8.450       6355.0435  3.933514      1.000000
      6   1      0   0   2     2  0.074991  0.504184      23.806     1697.0     1729.6      6.991      13224.1689  3.734553      0.481393
      7   1     -1   0   2     2  0.075082  0.504838      24.098     2576.0     2490.9      6.701      19540.5332  3.689924      0.507276
      8   1      1   1   1     4  0.075169  0.505439      24.367       22.5       25.1      2.809         64.3052  3.649913      0.689822
      9   1      2   1   0     4  0.076621  0.513496      27.966     7726.4     7591.2     11.136      23748.9141  3.187786      0.856039
     10   1     -2   1   1     4  0.076866  0.514627      28.471       30.6       25.9      0.749        106.6829  3.132375      0.783214
     11   1      1   0   2     2  0.076891  0.514739      28.521       97.1       88.5      1.733        766.7800  3.126970      0.694552
     12   1      0   1   2     4  0.077121  0.515754      28.974     2549.0     2660.0      6.963      15652.3682  3.079096      0.461886
     13   1     -1   1   2     4  0.077249  0.516300      29.218      235.5      255.2      1.719       1407.0233  3.053939      0.483165
     14   1     -2   0   2     2  0.077270  0.516388      29.258      514.1      621.8      3.508       4178.6245  3.049891      0.712559
     15   1      2   1   1     4  0.079090  0.523297      32.344       52.5        2.2      6.392        225.4055  2.765599      0.835185
     16   1      0   2   0     2  0.079453  0.524527      32.894      657.6      695.0      4.310      13022.3008  2.720632      0.375718
     17   1      1   1   2     4  0.079533  0.524791      33.012     1207.5     1177.2      4.382       7005.7100  2.711168      0.646179
     18   1     -2   1   2     4  0.079980  0.526241      33.659      853.8      838.6      5.079       5032.3579  2.660468      0.663176
     19   1      3   0   0     2  0.080340  0.527370      34.164      530.3      691.8      4.808       4281.1250  2.622343      1.000000
     20   1      1   2   0     4  0.080856  0.528939      34.864      548.3      558.6      5.547       4247.5796  2.571219      0.544489
     21   1      0   2   1     4  0.081014  0.529408      35.074       24.8       51.1      1.684        258.5033  2.556327      0.410407
     22   1     -1   2   1     4  0.081828  0.531749      36.120       25.3       39.6      3.740        230.5888  2.484689      0.499435
     23   1      2   0   2     2  0.082122  0.532566      36.485      497.5      334.0      5.780       5626.0708  2.460661      0.823484
     24   1     -3   0   2     2  0.082942  0.534774      37.471      177.6      108.7      3.511       2104.0996  2.398135      0.833085
     25   1     -3   1   1     4  0.083097  0.535178      37.652      431.2      434.6      3.559       2444.6760  2.387047      0.879583
     26   1      1   2   1     4  0.083182  0.535399      37.751      349.9      318.0      2.895       3083.4180  2.381015      0.569294
     27   1      3   1   0     4  0.083451  0.536094      38.061        1.9        3.2      0.392         10.3356  2.362315      0.923101
     28   1     -1   1   3     4  0.084469  0.538641      39.198      265.3      316.6      7.184       3421.7563  2.296332      0.422307
     29   1      0   1   3     4  0.085010  0.539948      39.782        1.1        3.7      0.795         12.9622  2.263964      0.471264
     30   1      2   1   2     4  0.085394  0.540855      40.188       48.8       88.9      2.377        361.6949  2.242061      0.776028
     31   1      2   2   0     4  0.085474  0.541044      40.272      186.8      327.8      3.888       1563.4155  2.237567      0.690744
     32   1     -2   2   1     4  0.085829  0.541868      40.640        0.4        0.4      0.101          3.1878  2.218148      0.647859
     33   1      0   2   2     4  0.086191  0.542696      41.010      173.6      160.6      2.568       2394.6111  2.198986      0.436343
     34   1     -3   1   2     4  0.086278  0.542894      41.098      534.5      490.0      3.752       4108.9185  2.194457      0.786588
     35   1     -1   2   2     4  0.086369  0.543100      41.190      263.4      254.4      2.109       3545.4758  2.189767      0.451374
     36   1     -2   1   3     4  0.087189  0.544922      42.004       17.5       11.7      3.340        196.5369  2.149201      0.565513
     37   1      3   1   1     4  0.087422  0.545431      42.232       23.8        6.1      3.856        168.6958  2.138145      0.904364
     38   1      2   2   1     4  0.088827  0.548412      43.563      102.0       93.3      5.016        999.2237  2.075824      0.702202
     39   1      1   1   3     4  0.088913  0.548591      43.643       75.1       57.6      2.400        850.2802  2.072217      0.610314
     40   1      1   2   2     4  0.089394  0.549578      44.084       30.2       17.9      2.726        372.4186  2.052508      0.573422
     41   1     -2   2   2     4  0.089958  0.550718      44.593      738.6      726.7      6.553       9114.6113  2.030243      0.587343
     42   1      4   0   0     2  0.091699  0.554123      46.114     1170.4     1329.9      8.010      18282.8867  1.966757      1.000000
     43   1      3   0   2     2  0.091903  0.554510      46.287      113.7      103.5      1.242       2008.3688  1.959813      0.891309
     44   1     -4   0   2     2  0.093268  0.557058      47.425      447.0      285.6      4.697       8290.6045  1.915399      0.896396
     45   1     -1   0   4     2  0.093444  0.557380      47.570      521.0      492.2      3.312      22472.9980  1.909933      0.388094
     46   1     -3   1   3     4  0.093617  0.557695      47.710        9.6       10.2      0.125        118.1014  1.904630      0.687848
     47   1     -3   2   1     4  0.093748  0.557934      47.817       10.2       10.1      0.413        113.6030  1.900624      0.758160
     48   1      3   2   0     4  0.094168  0.558691      48.155     1391.9     1543.9      6.099      15122.1445  1.888068      0.791836
     49   1     -4   1   1     4  0.094268  0.558870      48.235       29.8       33.6      0.160        277.5721  1.885123      0.926298
     50   1      0   0   4     2  0.094885  0.559969      48.726       42.0      120.9      2.324       1542.7571  1.867277      0.481393
     51   1     -1   2   3     4  0.095364  0.560810      49.101        2.3        3.5      0.073         50.1910  1.853867      0.413119
     52   1      4   1   0     4  0.095517  0.561077      49.221     1008.8     1109.1      5.475       9561.5889  1.849639      0.953394
     53   1     -2   0   4     2  0.095688  0.561375      49.354      332.0      342.5      1.581      11900.1680  1.844962      0.507276
     54   1      3   1   2     4  0.095729  0.561446      49.386       83.8       84.5      0.487        893.6706  1.843860      0.854045
     55   1      0   2   3     4  0.095995  0.561905      49.591        2.0        1.6      0.074         40.8940  1.836710      0.452396
     56   1      2   2   2     4  0.096440  0.562669      49.932     1457.2     1438.6      5.981      19708.9590  1.824956      0.689822
     57   1      2   1   3     4  0.096756  0.563208      50.173        1.0        1.0      0.030         12.9467  1.816769      0.721700
     58   1     -4   1   2     4  0.097151  0.563875      50.471      168.8      131.3      2.974       1875.9608  1.806728      0.860245
     59   1     -1   1   4     4  0.097334  0.564183      50.609      117.4      135.2      1.465       2915.0330  1.802139      0.387390
     60   1     -3   2   2     4  0.097460  0.564394      50.703      306.2      345.9      3.038       4220.8359  1.799007      0.700560

   No.  Code     H   K   L  Mult      Hw      ETA/M    2theta/TOF     Icalc       Iobs      Sigma     StrFactor^2    d-hkl       CORR

     61   1     -2   2   3     4  0.098504  0.566123      51.475       17.3       11.8      1.117        326.9869  1.773819      0.529475
     62   1      3   2   1     4  0.098771  0.566559      51.670       36.1       34.9      0.306        457.5337  1.767588      0.794729
     63   1      1   3   0     4  0.098779  0.566573      51.676      229.0      224.9      1.814       4725.5513  1.767391      0.488281
     64   1      0   1   4     4  0.098832  0.566659      51.714      685.0      704.4      4.340      14548.0781  1.766173      0.475331
     65   1      0   3   1     4  0.098990  0.566916      51.829       74.4       77.4      0.597       1888.5933  1.762532      0.399473
     66   1     -2   1   4     4  0.099666  0.568007      52.316        0.2        0.0      0.073          5.1631  1.747255      0.499802
     67   1     -1   3   1     4  0.100062  0.568640      52.599        2.8        1.1      0.224         63.2222  1.738526      0.460405
     68   1      1   0   4     2  0.100174  0.568818      52.679      175.2      138.5      4.690       6173.1943  1.736086      0.597100
     69   1      1   2   3     4  0.100465  0.569280      52.885        5.8        0.0      0.626        108.7151  1.729791      0.567457
     70   1      4   1   1     4  0.101052  0.570202      53.297        3.3        0.0      2.413         38.3624  1.717390      0.939129
     71   1      1   3   1     4  0.101808  0.571379      53.823        0.1        0.0      0.748          2.8028  1.701853      0.509855
     72   1     -3   0   4     2  0.101867  0.571469      53.863        0.8        0.0      3.283         28.0164  1.700679      0.620026
     73   1      1   1   4     4  0.104311  0.575165      55.514      235.1      200.8      5.501       4750.7441  1.653942      0.585418
     74   1     -4   1   3     4  0.104509  0.575458      55.645       91.8       81.5      1.161       1403.8304  1.650363      0.777185
     75   1      2   3   0     4  0.104691  0.575727      55.765      855.7      770.0      4.781      17102.1094  1.647089      0.597817
     76   1     -2   3   1     4  0.105131  0.576372      56.054       46.3       54.8      1.369        982.1171  1.639297      0.569370
     77   1      0   3   2     4  0.105577  0.577024      56.345      238.6      330.9      3.547       6939.8750  1.631517      0.420265
     78   1     -3   2   3     4  0.105742  0.577263      56.452        9.1       11.8      0.168        175.6663  1.628679      0.636446
     79   1     -1   3   2     4  0.105797  0.577343      56.487       14.1       18.1      0.240        402.7868  1.627741      0.431292
     80   1     -3   1   4     4  0.106061  0.577725      56.658      557.5      567.1      4.140      11358.5088  1.623240      0.607506
     81   1     -4   2   1     4  0.106466  0.578308      56.918       61.7       65.2      1.754        927.4431  1.616431      0.831309
     82   1      4   0   2     2  0.107120  0.579241      57.335       33.5       23.6      2.515        918.0190  1.605664      0.928102
     83   1      4   2   0     4  0.107853  0.580278      57.798      406.5      468.5      4.523       6143.9678  1.593893      0.856039
     84   1      3   2   2     4  0.108088  0.580608      57.946      289.0      380.0      2.495       4847.1318  1.590190      0.775653
     85   1      2   3   1     4  0.108793  0.581591      58.385        1.4        1.8      0.152         30.5662  1.579270      0.614311
     86   1     -5   0   2     2  0.109132  0.582061      58.595      154.5      164.6      2.894       4424.9424  1.574114      0.930976
     87   1      5   0   0     2  0.109179  0.582126      58.624       25.3       28.2      0.439        676.2100  1.573406      1.000000
     88   1      2   2   3     4  0.109225  0.582189      58.652        6.0        6.9      0.109        120.3126  1.572714      0.668245
     89   1      3   1   3     4  0.109365  0.582382      58.738       13.9       15.6      0.193        232.3109  1.570615      0.800548
     90   1      1   3   2     4  0.109478  0.582537      58.807      237.2      263.5      2.084       6096.1499  1.568930      0.522957
