Repository: ozakary/data-NaMO2F2

# Powder X-Ray Diffraction Data for NaMO<sub>2</sub>F<sub>2</sub> (M = Nb<sup>5+</sup>, Ta<sup>5+</sup>)

**Author:** Ouail Zakary  
**ORCID:** [0000-0002-7793-3306](https://orcid.org/0000-0002-7793-3306)  
**E-mail:** [Ouail.Zakary@oulu.fi](mailto:Ouail.Zakary@oulu.fi)  
**Website:** [Ouail Zakary - webpage](https://cc.oulu.fi/~nmrwww/members/Ouail_Zakary.html)

This repository contains datasets of **Powder X-Ray Diffraction (PXRD)** data for the compounds NaNbO<sub>2</sub>F<sub>2</sub> and NaTaO<sub>2</sub>F<sub>2</sub>, recorded under both room temperature (RT) and variable temperature conditions.

File: powder_X-ray_diffraction/variable-temperature_experiments/NaNbO2F2/Rietveld_refinement/240°C/NaNbO2F2.out (part 1 of 2)


        **********************************************************
        ** PROGRAM FullProf.2k (Version 7.30 - Mar2020-ILL JRC) **
        **********************************************************
                       M U L T I -- P A T T E R N                 
            Rietveld, Profile Matching & Integrated Intensity     
                 Refinement of X-ray and/or Neutron Data


    Date: 03/02/2023  Time: 17:51:55.050                              

 => PCR file code: NaNbO2F2
 => DAT file code: NaNbO2F2.dat         -> Relative contribution: 1.0000                                                            

 ==> CONDITIONS OF THIS RUN FOR PATTERN No.:  1

 => Global Refinement of X-ray powder diffraction data                                                                              
 => Global Refinement of X-ray powder diffraction data                                                                              
    Bragg-Brentano(X-rays) or Debye-Scherrer geometry(Neutrons)
 => Title:  #(C) 2021 by FIZ Karlsruhe - Leibniz Institute for Information Infrastructure.  All rights reserved.

 => Number of phases:    1
 => Number of excluded regions:    1
 => Number of scattering factors supplied:    0
 => Conventional weights: w=1.0/Variance(yobs)
 => Asymmetry correction as in J.Appl.Cryst. 26,128(1993)
 => Background linearly interpolated between the   23 points given
 => The    5th default profile function was selected
 => Pseudo-Voigt function (ETA variable)
                 X-parameter correspond to: ETA=ETA0+X*2theta
                       pV(x)= ETA*L(x)+(1-ETA)*G(x)

 ==> INPUT/OUTPUT OPTIONS:

 => Generate file *.PRF for plot
 => Output Integrated Intensities
 => Generate new input file *.PCR

 => X-Y type of data: 2theta/TOF/E(Kev) Intens sigma for pattern:  1
 => Plot pattern at each cycle
 => Wavelengths:  1.54056 1.54439
 => Alpha2/Alpha1 ratio:   0.5000
 => Cos(Monochromator angle)=   0.9100
 => Asymmetry correction for angles lower than   90.000 degrees
 => Absorption correction (AC), muR-eff =   0.0000  0.0000
 => Base of peaks: 2.0*HW*    8.00

 => Number of cycles:   33
 => Relaxation factors ==>    for coordinates:  1.00
 => for anisotropic temperature factors:  1.00
 => for halfwidth/strain/size parameters:  1.00
 => for lattice constants and propagation vectors:  1.00
 => EPS-value for convergence:    0.1
 => Background ==> 
    Position   Intensity
       10.09     7529.24        0.00
       11.79     7756.58        0.00
       13.44     7995.33        0.00
       15.96     7561.15        0.00
       18.54     7249.57        0.00
       20.72     7383.62        0.00
       25.29     7315.38        0.00
       30.36     7092.88        0.00
       35.55     6486.38        0.00
       38.44     6450.21        0.00
       42.67     6355.20        0.00
       45.45     6498.24        0.00
       54.22     6400.60        0.00
       62.50     6088.94        0.00
       67.14     5949.48        0.00
       75.34     5977.06        0.00
       78.36     5799.90        0.00
       83.71     5826.59        0.00
       86.26     5830.29        0.00
       90.65     5731.39        0.00

       95.11     5796.68        0.00
       96.44     5711.37        0.00
       99.81     5668.14        0.00

 

 => Excluded regions for Pattern#  1
    From     to
     14.0000     18.0000

 => Number of Least-Squares parameters varied:    32

 =>--------------------------->
 =>------->  PATTERN number:  1
 =>--------------------------->
 => Global parameters and codes ==>
 => Zero-point:     0.0059   11.0000
 => Displacement peak-shift parameter and code:     0.00    0.00
 => Transparency peak-shift parameter and code:     0.00    0.00

 => Reading Intensity data  =>>

 -> No recognizable heading in input data file X,Y,sigma
    First 6 lines are considered as COMMENTS (except for TSAMP keyword)
 -> COMMENT: 10.0116	7515.00000                                                                                                                  
 -> COMMENT: 10.0247	7490.00000                                                                                                                  
 -> COMMENT: 10.0379	7491.00000                                                                                                                  
 -> COMMENT: 10.0510	7303.00000                                                                                                                  
 -> COMMENT: 10.0641	7841.00000                                                                                                                  
 -> COMMENT: 10.0772	7634.00000                                                                                                                  
 ==> Angular range, step and number of points:
     2Thmin:      10.090400  2Thmax:      99.993401  Step:       0.013132  No. of points:   6848
 --------------------------------------------------------------------------------
 => Phase  No. 1
       #(C) 2021 by FIZ Karlsruhe - Leibniz Institute for Information Infras
 --------------------------------------------------------------------------------
 =>-------> Pattern#  1
 => Crystal Structure Refinement
 => Preferred orientation vector:   1.0000  0.0000  0.0000

 =>-------> Data for PHASE: 1
 => Number of atoms:    6
 => Number of distance  constraints:    0
 => Number of angle     constraints:    0

 => Symmetry information on space group: P 1 21/c 1          
 -> The multiplicity of the general position is:   4
 -> The space group is Centric (-1 at origin)   
 -> Lattice type  P: { 000 }                                       
 -> Reduced set of symmetry operators:

  No.  IT   Symmetry symbol    Rotation part     Associated Translation
   1: ( 1)   1            -->     ( x, y, z) + {  0.0000  0.0000  0.0000}
   2: ( 3)   2 ( 0, y, 0) -->     (-x, y,-z) + {  0.0000  0.5000  0.5000}


        Information on Space Group: 
        --------------------------- 

 =>   Number of Space group:  14
 =>  Hermann-Mauguin Symbol: P 1 21/c 1
 =>             Hall Symbol: -P 2ybc
 =>    Table Setting Choice: b1
 =>            Setting Type: IT (Generated from Hermann-Mauguin symbol)
 =>          Crystal System: Monoclinic
 =>              Laue Class: 2/m
 =>             Point Group: 2/m
 =>         Bravais Lattice: P
 =>          Lattice Symbol: mP
 =>  Reduced Number of S.O.:   2
 =>    General multiplicity:   4
 =>          Centrosymmetry: Centric (-1 at origin)
 =>  Generators (exc. -1&L):   1
 =>         Asymmetric unit:  0.000 <= x <=  1.000
                              0.000 <= y <=  0.250
                              0.000 <= z <=  1.000

 => List of S.O. without inversion and lattice centring translations
 => SYMM(  1): x,y,z                               => SYMM(  2): -x,y+1/2,-z+1/2


 => Initial parameters ==>
 Atom    Ntyp                  X         Y         Z         B         occ.         in  fin  Spc  Mult
                             B11       B22       B33       B12       B13       B23
 Na1    Na                 0.37045   0.78983   0.11730   1.12908   1.00000           0    0    0    4
                 Codes:  151.00000 161.00000 171.00000   0.00000   0.00000
 Nb1    Nb                 0.15521   0.25653   0.31732   1.31779   1.00000           0    0    0    4
                 Codes:  181.00000 191.00000 201.00000   0.00000   0.00000
 O1     O                  0.18143   0.16580   0.05649   1.45281   1.00000           0    0    0    4
                 Codes:  211.00000 221.00000 231.00000   0.00000   0.00000
 O2     O                  0.07019   0.59004   0.23577   1.45281   1.00000           0    0    0    4
                 Codes:  241.00000 251.00000 261.00000   0.00000   0.00000
 F1     F                  0.36409   0.42831   0.30822   1.79232   1.00000           0    0    0    4
                 Codes:  271.00000 281.00000 291.00000   0.00000   0.00000
 F2     F                  0.31664   0.97998   0.37968   1.79232   1.00000           0    0    0    4
                 Codes:  301.00000 311.00000 321.00000   0.00000   0.00000

 => IT IS ASSUMED THAT THE FIRST GIVEN SITE IS FULLY OCCUPIED 
    OR THE FIRST AND SECOND ATOMS ARE IN THE SAME SITE WITH TOTAL FULL OCCUPATION
  (If this is not the case, change the order of atoms to obtain correct values for the content of the unit cell)
    The given occupation factors have been obtained mutiplying m/M by   1.0000
      -> Atom: Na  ,  Chemical element: NA  Atomic Mass:    22.9898
      -> Atom: Nb  ,  Chemical element: NB  Atomic Mass:    92.9064
      -> Atom: O   ,  Chemical element: O   Atomic Mass:    15.9994
      -> Atom: O   ,  Chemical element: O   Atomic Mass:    15.9994
      -> Atom: F   ,  Chemical element: F   Atomic Mass:    18.9984
      -> Atom: F   ,  Chemical element: F   Atomic Mass:    18.9984
 => The given value of ATZ is        743.57 the program has calculated:         743.57
    The value of ATZ given in the input PCR file will be used for quantitative analysis
 => The chemical content of the unit cell is: 
       4.0000 Na   +   4.0000 Nb   +   4.0000 O    +   4.0000 O    +   4.0000 F    +   4.0000 F      
 => The normalized site occupation numbers in % are: 
     100.0000 Na1    :      100.0000 Nb1    :      100.0000 O1     :      100.0000 O2     :      100.0000 F1     :      100.0000 F2       
 => The density (volumic mass) of the compound is:    3.772 g/cm3

 =>-------> PROFILE PARAMETERS FOR PATTERN:  1

 => Overall scale factor:   0.643840E-02
 => ETA (p-Voigt) OR M (Pearson VII):   0.4262
 => Overall temperature factor:      0.00000
 => Halfwidth U,V,W:      0.03480    -0.01107     0.00637
 => X and Y parameters:       0.0032      0.0000
 => Direct cell parameters:    8.0518   5.4431   7.6436  90.0000 102.2394  90.0000
 => Preferred orientation parameters:  -0.3936  0.0000
 => Asymmetry parameters     :      0.02425     0.01464     0.00000     0.00000
 => Strain parameters        :      0.00000     0.00000     0.00000
 => Size   parameters        :      0.00000     0.00000

 ==> CODEWORDS FOR PROFILE PARAMETERS of PATTERN#  1

 => Overall scale factor:   21.000
 => ETA (p-Voigt) OR M (Pearson VII):  101.000
 => Overall temperature factor:    0.000
 => Halfwidth U,V,W:   71.000  91.000  81.000
 => X and Y parameters:  111.000   0.000
 => Direct cell parameters:   31.000  41.000  51.000   0.000  61.000   0.000
 => Preferred orientation parameters:  141.000   0.000
 => Asymmetry parameters     :  121.000 131.000   0.000   0.000
 => Strain parameters        :    0.000   0.000   0.000
 => Size   parameters        :    0.000   0.000

 => Cell constraints according to Laue symmetry: 2/m  

        Metric information:
        -------------------

 => Direct cell parameters:

         a =       8.0518      b =       5.4431      c =       7.6436
     alpha =       90.000   beta =      102.239  gamma =       90.000
                        Direct Cell Volume =     327.3766

 => Reciprocal cell parameters:

         a*=     0.127085      b*=     0.183720      c*=     0.133871
     alpha*=       90.000   beta*=       77.761  gamma*=       90.000
                    Reciprocal Cell Volume =   0.00305459

 => Direct and Reciprocal Metric Tensors:

                   GD                                       GR
     64.8308      0.0000    -13.0473          0.016151    0.000000    0.003607
      0.0000     29.6269      0.0000          0.000000    0.033753    0.000000
    -13.0473      0.0000     58.4249          0.003607    0.000000    0.017921

 =>  Cartesian frame: z // c; y is in the bc-plane; x is y ^ z = a*  

     Crystal_to_Orthonormal_Matrix              Orthonormal_to_Crystal Matrix
              Cr_Orth_cel                               Orth_Cr_cel  
      8.0518      0.0000     -1.6204          0.124196   -0.000000    0.026942
      0.0000      5.4431      0.0000          0.000000    0.183720   -0.000000
      0.0000      0.0000      7.4699          0.000000    0.000000    0.133871

     Busing-Levy B-matrix: Hc=B.H            Inverse of the Busing-Levy B-matrix
                BL_M                                      BL_Minv  
    0.127085    0.000000    0.028380            7.8687     -0.0000     -1.7069
    0.000000    0.183720   -0.000000            0.0000      5.4431      0.0000
    0.000000    0.000000    0.130828            0.0000      0.0000      7.6436

 => Laue symmetry 2/m   will be used to generate HKL for pattern#   1
 => Reflections generated between S(1/d)min:  0.1139 A-1 and S(1/d)max:  1.0106 A-1
 =>                                    dmax:  8.7808 A   and      dmin:  0.9895 A
 => The number of reflections generated is:    356
 => The max. scatt. variable (gen.ref.) is:       102.2416
 => Scattering coefficients from internal table


 => X-ray scattering coeff. (A1, B1, A2,...C, f(0), Z, Dfp,Dfpp)

 NA      4.7626   3.2850   3.1736   8.8422   1.2674   0.3136   1.1128 129.4240   0.6760  10.9924  11.0000   0.1290   0.1240
 NB     17.6142   1.1887  12.0144  11.7660   4.0418   0.2048   3.5335  69.7957   3.7559  40.9598  41.0000  -0.2480   2.4820
 O       3.0485  13.2771   2.2868   5.7011   1.5463   0.3239   0.8670  32.9089   0.2508   7.9994   8.0000   0.0470   0.0320
 F       3.5392  10.2825   2.6412   4.2944   1.5170   0.2615   1.0243  26.1476   0.2776   8.9993   9.0000   0.0690   0.0530

     --------------------------------------------------------------
      SYMBOLIC NAMES AND INITIAL VALUES OF PARAMETERS TO BE VARIED:
     --------------------------------------------------------------

      ->  Parameter number    1   -> Symbolic Name:                                          Zero_pat1    0.59400001E-02
      ->  Parameter number    2   -> Symbolic Name:                                     Scale_ph1_pat1    0.64384001E-02
      ->  Parameter number    3   -> Symbolic Name:                                    Cell_A_ph1_pat1     8.0517578    
      ->  Parameter number    4   -> Symbolic Name:                                    Cell_B_ph1_pat1     5.4430618    
      ->  Parameter number    5   -> Symbolic Name:                                    Cell_C_ph1_pat1     7.6436172    
      ->  Parameter number    6   -> Symbolic Name:                                    Cell_E_ph1_pat1     102.23942    
      ->  Parameter number    7   -> Symbolic Name:                                    U-Cagl_ph1_pat1    0.34798998E-01
      ->  Parameter number    8   -> Symbolic Name:                                    W-Cagl_ph1_pat1    0.63720001E-02
      ->  Parameter number    9   -> Symbolic Name:                                    V-Cagl_ph1_pat1   -0.11072000E-01
      ->  Parameter number   10   -> Symbolic Name:                                     EtaPV_ph1_pat1    0.42623001    
      ->  Parameter number   11   -> Symbolic Name:                                     X-tan_ph1_pat1    0.32009999E-02
      ->  Parameter number   12   -> Symbolic Name:                                     Asym1_ph1_pat1    0.24250001E-01
      ->  Parameter number   13   -> Symbolic Name:                                     Asym2_ph1_pat1    0.14640000E-01
      ->  Parameter number   14   -> Symbolic Name:                                       Or1_ph1_pat1   -0.39364001    
      ->  Parameter number   15   -> Symbolic Name:                                          X_Na1_ph1    0.37044999    
      ->  Parameter number   16   -> Symbolic Name:                                          Y_Na1_ph1    0.78983003    
      ->  Parameter number   17   -> Symbolic Name:                                          Z_Na1_ph1    0.11730000    
      ->  Parameter number   18   -> Symbolic Name:                                          X_Nb1_ph1    0.15521000    
      ->  Parameter number   19   -> Symbolic Name:                                          Y_Nb1_ph1    0.25652999    
      ->  Parameter number   20   -> Symbolic Name:                                          Z_Nb1_ph1    0.31731999    
      ->  Parameter number   21   -> Symbolic Name:                                           X_O1_ph1    0.18143000    
      ->  Parameter number   22   -> Symbolic Name:                                           Y_O1_ph1    0.16580001    
      ->  Parameter number   23   -> Symbolic Name:                                           Z_O1_ph1    0.56490000E-01
      ->  Parameter number   24   -> Symbolic Name:                                           X_O2_ph1    0.70189998E-01
      ->  Parameter number   25   -> Symbolic Name:                                           Y_O2_ph1    0.59004003    
      ->  Parameter number   26   -> Symbolic Name:                                           Z_O2_ph1    0.23577000    
      ->  Parameter number   27   -> Symbolic Name:                                           X_F1_ph1    0.36409000    
      ->  Parameter number   28   -> Symbolic Name:                                           Y_F1_ph1    0.42831001    
      ->  Parameter number   29   -> Symbolic Name:                                           Z_F1_ph1    0.30822000    
      ->  Parameter number   30   -> Symbolic Name:                                           X_F2_ph1    0.31663999    
      ->  Parameter number   31   -> Symbolic Name:                                           Y_F2_ph1    0.97997999    
      ->  Parameter number   32   -> Symbolic Name:                                           Z_F2_ph1    0.37968001    
  
 
 => No optimization for routine tasks
 ++++++++++++++++++++++++++++++++++++++++++++++++++++++++++++++++++++++++++++++++++++++++++++++++++++++++++++++++++++++++

 => CYCLE No.:    1
 ---------------------------------------------------------------------------------------
 => Phase  1 Name:  #(C) 2021 by FIZ Karlsruhe - Leibniz Institute for Information Infras
 ---------------------------------------------------------------------------------------
 => New parameters, shifts, and standard deviations

 Atom        x       dx      sx       y       dy      sy       z       dz      sz       B       dB      sB      occ.    docc.   socc.

 Na1      0.37045-0.00000 0.00047  0.78982-0.00001 0.00124  0.11730-0.00000 0.00064  1.12908 0.00000 0.00000  1.00000 0.00000 0.00000
 Nb1      0.15521-0.00000 0.00014  0.25653 0.00000 0.00057  0.31732-0.00000 0.00021  1.31779 0.00000 0.00000  1.00000 0.00000 0.00000
 O1       0.18143-0.00000 0.00087  0.16581 0.00001 0.00134  0.05648-0.00001 0.00144  1.45281 0.00000 0.00000  1.00000 0.00000 0.00000
 O2       0.07019-0.00000 0.00078  0.59003-0.00001 0.00166  0.23577-0.00000 0.00111  1.45281 0.00000 0.00000  1.00000 0.00000 0.00000
 F1       0.36409-0.00000 0.00077  0.42831-0.00000 0.00123  0.30822-0.00000 0.00101  1.79232 0.00000 0.00000  1.00000 0.00000 0.00000
 F2       0.31663-0.00001 0.00075  0.97997-0.00001 0.00112  0.37968 0.00000 0.00103  1.79232 0.00000 0.00000  1.00000 0.00000 0.00000

 ==> PROFILE PARAMETERS FOR PATTERN#  1

 => Overall scale factor:      0.006437961    -0.000000439     0.000027667
 => Eta(p-Voigt) or m(Pearson VII):   0.426187 -0.000043  0.013995
 => Overall tem. factor:     0.000000    0.000000    0.000000
 => Halfwidth parameters: 
         0.034794   -0.000005    0.001809
        -0.011074   -0.000002    0.001086
         0.006372   -0.000000    0.000156
 => Cell parameters: 
        8.051759    0.000001    0.000107
        5.443062    0.000000    0.000093
        7.643617   -0.000000    0.000112
       90.000000    0.000000    0.000000
      102.239426    0.000008    0.000975
       90.000000    0.000000    0.000000
 => Preferred orientation: 
        -0.393613    0.000027    0.003762
         0.000000    0.000000    0.000000
 => Asymmetry parameters: 
         0.024248   -0.000002    0.003301
         0.014639   -0.000001    0.000660
         0.000000    0.000000    0.000000
         0.000000    0.000000    0.000000
 => X and Y parameters: 
         0.003198   -0.000003    0.000478
         0.000000    0.000000    0.000000
 => Strain parameters: 
         0.000000    0.000000    0.000000
         0.000000    0.000000    0.000000
         0.000000    0.000000    0.000000
 => Size   parameters (G,L): 
         0.000000    0.000000    0.000000
         0.000000    0.000000    0.000000

 ==> GLOBAL PARAMETERS FOR PATTERN#  1


 => Zero-point:     0.0059   -0.0000    0.0006

 => Cos( theta)-shift parameter :   0.0000  0.0000  0.0000
 => Sin(2theta)-shift parameter :   0.0000  0.0000  0.0000

 ==> RELIABILITY FACTORS WITH ALL NON-EXCLUDED POINTS FOR PATTERN:  1

 => R-Factors:   2.32      3.38     Chi2:  8.55     DW-Stat.:  0.3726   Patt#:  1
 => Expected :            1.16                                1.9331
 => Deviance : 0.568E+05     Dev*:   8.719    
 => GoF-index:  2.9         Sqrt(Residual/N)
 => N-P+C:  6510

 =>    SumYdif       SumYobs      SumYcal      SumwYobsSQ     Residual    Condition
     0.1129E+07    0.4876E+08    0.4871E+08    0.4876E+08    0.5567E+05    0.8724E+10


 => Conventional Rietveld Rp,Rwp,Re and Chi2:   15.9      12.4      4.25      8.551    
 => (Values obtained using Ynet, but true sigma(y))
 =>  SumYnet, Sum(w Ynet**2):     0.7094E+07    0.3608E+07


 ==> RELIABILITY FACTORS FOR POINTS WITH BRAGG CONTRIBUTIONS FOR PATTERN:  1

 => R-Factors:   2.40      3.50     Chi2:  9.20     DW-Stat.:  0.3842   Patt#:
 => Expected :            1.15                                1.9301
 => Deviance : 0.551E+05     Dev*:   9.382    
 => GoF-index:  3.0         Sqrt(Residual/N)
 => N-P+C:  5870

 =>    SumYdif       SumYobs      SumYcal      SumwYobsSQ     Residual    Condition
     0.1058E+07    0.4402E+08    0.4397E+08    0.4402E+08    0.5398E+05    0.8724E+10


 => Conventional Rietveld Rp,Rwp,Re and Chi2:   14.9      12.2      4.03      9.197    
 => (Values obtained using Ynet, but true sigma(y))
 =>  SumYnet, Sum(w Ynet**2):     0.7095E+07    0.3607E+07


 => Global user-weigthed Chi2 (Bragg contrib.):   9.20    

 => ---------> Pattern#  1
 => Phase:  1
 =>    Bragg R-factor:  7.90    
 =>    RF-factor     :  7.64    


   Standard deviations have to be multiplied by: 3.4111
   (correlated residuals) See references:
  -J.F.Berar & P.Lelann, J. Appl. Cryst. 24, 1-5 (1991) 
  -J.F.Berar, Acc. in Pow. Diff. II,NIST Sp.Pub. 846, 63(1992) 

 ++++++++++++++++++++++++++++++++++++++++++++++++++++++++++++++++++++++++++++++++++++++++++++++++++++++++++++++++++++++++

 => CYCLE No.:    1
 =>  Convergence reached at this CYCLE !!!!
 =>  Parameter shifts set to zero
 ---------------------------------------------------------------------------------------
 => Phase  1 Name:  #(C) 2021 by FIZ Karlsruhe - Leibniz Institute for Information Infras
 ---------------------------------------------------------------------------------------
 => New parameters, shifts, and standard deviations

 Atom        x       dx      sx       y       dy      sy       z       dz      sz       B       dB      sB      occ.    docc.   socc.

 Na1      0.37045 0.00000 0.00047  0.78982 0.00000 0.00124  0.11730 0.00000 0.00064  1.12908 0.00000 0.00000  1.00000 0.00000 0.00000
 Nb1      0.15521 0.00000 0.00014  0.25653 0.00000 0.00057  0.31732 0.00000 0.00021  1.31779 0.00000 0.00000  1.00000 0.00000 0.00000
 O1       0.18143 0.00000 0.00087  0.16581 0.00000 0.00134  0.05648 0.00000 0.00144  1.45281 0.00000 0.00000  1.00000 0.00000 0.00000
 O2       0.07019 0.00000 0.00078  0.59003 0.00000 0.00166  0.23577 0.00000 0.00111  1.45281 0.00000 0.00000  1.00000 0.00000 0.00000
 F1       0.36409 0.00000 0.00077  0.42831 0.00000 0.00123  0.30822 0.00000 0.00101  1.79232 0.00000 0.00000  1.00000 0.00000 0.00000
 F2       0.31663 0.00000 0.00075  0.97997 0.00000 0.00112  0.37968 0.00000 0.00103  1.79232 0.00000 0.00000  1.00000 0.00000 0.00000

 ==> PROFILE PARAMETERS FOR PATTERN#  1

 => Overall scale factor:      0.006437961     0.000000000     0.000027667
 => Eta(p-Voigt) or m(Pearson VII):   0.426187  0.000000  0.013995
 => Overall tem. factor:     0.000000    0.000000    0.000000
 => Halfwidth parameters: 
         0.034794    0.000000    0.001809
        -0.011074    0.000000    0.001086
         0.006372    0.000000    0.000156
 => Cell parameters: 
        8.051759    0.000000    0.000107
        5.443062    0.000000    0.000093
        7.643617    0.000000    0.000112
       90.000000    0.000000    0.000000
      102.239426    0.000000    0.000975
       90.000000    0.000000    0.000000
 => Preferred orientation: 
        -0.393613    0.000000    0.003762
         0.000000    0.000000    0.000000
 => Asymmetry parameters: 
         0.024248    0.000000    0.003301
         0.014639    0.000000    0.000660
         0.000000    0.000000    0.000000
         0.000000    0.000000    0.000000
 => X and Y parameters: 
         0.003198    0.000000    0.000478
         0.000000    0.000000    0.000000
 => Strain parameters: 
         0.000000    0.000000    0.000000
         0.000000    0.000000    0.000000
         0.000000    0.000000    0.000000
 => Size   parameters (G,L): 
         0.000000    0.000000    0.000000
         0.000000    0.000000    0.000000

 ==> GLOBAL PARAMETERS FOR PATTERN#  1


 => Zero-point:     0.0059    0.0000    0.0006

 => Cos( theta)-shift parameter :   0.0000  0.0000  0.0000
 => Sin(2theta)-shift parameter :   0.0000  0.0000  0.0000

 ==> RELIABILITY FACTORS WITH ALL NON-EXCLUDED POINTS FOR PATTERN:  1

 => R-Factors:   2.32      3.38     Chi2:  8.55     DW-Stat.:  0.3726   Patt#:  1
 => Expected :            1.16                                1.9331
 => Deviance : 0.568E+05     Dev*:   8.719    
 => GoF-index:  2.9         Sqrt(Residual/N)
 => N-P+C:  6510

 =>    SumYdif       SumYobs      SumYcal      SumwYobsSQ     Residual    Condition
     0.1129E+07    0.4876E+08    0.4871E+08    0.4876E+08    0.5567E+05    0.8724E+10


 => Conventional Rietveld Rp,Rwp,Re and Chi2:   15.9      12.4      4.25      8.551    
 => (Values obtained using Ynet, but true sigma(y))
 =>  SumYnet, Sum(w Ynet**2):     0.7094E+07    0.3608E+07

 => N-sigma of the GoF:      430.816

 ==> RELIABILITY FACTORS FOR POINTS WITH BRAGG CONTRIBUTIONS FOR PATTERN:  1

 => R-Factors:   2.40      3.50     Chi2:  9.20     DW-Stat.:  0.3842   Patt#:
 => Expected :            1.15                                1.9301
 => Deviance : 0.551E+05     Dev*:   9.382    
 => GoF-index:  3.0         Sqrt(Residual/N)
 => N-P+C:  5870

 =>    SumYdif       SumYobs      SumYcal      SumwYobsSQ     Residual    Condition
     0.1058E+07    0.4402E+08    0.4397E+08    0.4402E+08    0.5398E+05    0.8724E+10


 => Conventional Rietveld Rp,Rwp,Re and Chi2:   14.9      12.2      4.03      9.197    
 => (Values obtained using Ynet, but true sigma(y))
 =>  SumYnet, Sum(w Ynet**2):     0.7095E+07    0.3607E+07

 => N-sigma of the GoF:      444.053

 => Global user-weigthed Chi2 (Bragg contrib.):   9.48    

 => ---------> Pattern#  1
 => Phase:  1
 =>    Bragg R-factor:  7.90    
 =>    RF-factor     :  7.64    

 --------------------------------------------------------------------------------------------------------------
 Pattern#  1 Phase No.:   1 Phase name:  #(C) 2021 by FIZ Karlsruhe - 
 --------------------------------------------------------------------------------------------------------------

   No.  Code     H   K   L  Mult      Hw      ETA/M    2theta/TOF     Icalc       Iobs      Sigma     StrFactor^2    d-hkl       CORR

      1   1      1   0   0     2  0.074964  0.462122      11.235     4866.4     4776.5      9.866       3914.8584  7.868744      1.000000
      2   1      1   1   0     4  0.074160  0.489568      19.817     7200.2     7028.2     10.768      13299.8096  4.476449      0.692772
      3   1      0   1   1     4  0.074186  0.490694      20.169       19.7       28.3      3.319         59.4808  4.399080      0.439271
      4   1     -1   1   1     4  0.074375  0.496113      21.863        3.3       53.0      5.756          8.7182  4.061830      0.589721
      5   1      2   0   0     2  0.074489  0.498408      22.581     1896.3     2005.5      8.470       6360.3115  3.934372      1.000000
      6   1      0   0   2     2  0.074728  0.502319      23.804     1726.5     1763.3      7.013      13348.8672  3.734941      0.484296
      7   1     -1   0   2     2  0.074793  0.503243      24.092     2596.9     2524.4      6.734      19559.5898  3.690829      0.509816
      8   1      1   1   1     4  0.074856  0.504106      24.362       22.7       17.0      2.809         64.4743  3.650546      0.691903
      9   1      2   1   0     4  0.075976  0.515608      27.959     7714.6     7573.8     11.121      23638.2441  3.188604      0.857102
     10   1     -2   1   1     4  0.076172  0.517216      28.461       35.5       29.0      0.878        123.2430  3.133424      0.784682
     11   1      1   0   2     2  0.076196  0.517404      28.520      102.2       94.2      1.768        803.9103  3.127090      0.696628
     12   1      0   1   2     4  0.076381  0.518840      28.969     2579.8     2697.5      6.975      15715.2207  3.079639      0.464806
     13   1     -1   1   2     4  0.076484  0.519611      29.210      231.8      252.2      1.680       1375.0393  3.054769      0.485795
     14   1     -2   0   2     2  0.076500  0.519732      29.248      509.1      620.8      3.486       4118.0288  3.050901      0.714334
     15   1      2   1   1     4  0.078021  0.529617      32.339       56.2        0.0      6.300        240.6561  2.766024      0.836405
     16   1      0   2   0     2  0.078327  0.531356      32.882      665.8      704.2      4.384      13056.2881  2.721531      0.378603
     17   1      1   1   2     4  0.078399  0.531757      33.008     1198.2     1151.8      4.363       6917.8994  2.711469      0.648488
     18   1     -2   1   2     4  0.078777  0.533804      33.648      859.3      843.2      5.085       5040.4146  2.661348      0.665212
     19   1      3   0   0     2  0.079088  0.535429      34.156      535.8      714.0      4.833       4318.9751  2.622915      1.000000
     20   1      1   2   0     4  0.079531  0.537658      34.853      564.4      577.8      5.521       4343.9277  2.572038      0.547100
     21   1      0   2   1     4  0.079669  0.538330      35.063       26.9       53.4      1.774        277.8188  2.557104      0.413325
     22   1     -1   2   1     4  0.080376  0.541670      36.107       24.5       40.0      3.911        222.2862  2.485510      0.502112
     23   1      2   0   2     2  0.080641  0.542872      36.483      504.0      345.0      5.759       5683.5342  2.460772      0.824781
     24   1     -3   0   2     2  0.081353  0.545988      37.458      175.9      110.5      3.511       2077.0107  2.398966      0.834209
     25   1     -3   1   1     4  0.081489  0.546570      37.639      430.4      431.2      3.552       2433.5569  2.387799      0.880455
     26   1      1   2   1     4  0.081566  0.546893      37.740      348.8      313.5      2.872       3054.7124  2.381643      0.571870
     27   1      3   1   0     4  0.081804  0.547888      38.051        2.2        5.3      1.103         12.4050  2.362880      0.923693
     28   1     -1   1   3     4  0.082707  0.551528      39.189      259.6      303.5      7.095       3322.2361  2.296841      0.425024
     29   1      0   1   3     4  0.083191  0.553405      39.776        1.2        2.3      0.852         13.9429  2.264287      0.474177
     30   1      2   1   2     4  0.083535  0.554708      40.184       48.0       92.0      2.269        354.9934  2.242271      0.777630
     31   1      2   2   0     4  0.083600  0.554950      40.260      181.8      326.9      3.907       1514.9556  2.238225      0.692772
     32   1     -2   2   1     4  0.083915  0.556122      40.626        0.5        0.8      0.151          4.7956  2.218886      0.650040
     33   1      0   2   2     4  0.084242  0.557316      40.999      175.4      161.8      2.532       2399.7012  2.199540      0.439271
     34   1     -3   1   2     4  0.084317  0.557586      41.084      530.0      490.0      3.731       4059.6819  2.195212      0.788006
     35   1     -1   2   2     4  0.084400  0.557886      41.177      269.5      258.3      2.159       3600.5322  2.190425      0.454105
     36   1     -2   1   3     4  0.085136  0.560490      41.991       17.3       14.4      3.365        193.3377  2.149827      0.567905
     37   1      3   1   1     4  0.085352  0.561236      42.225       24.3       10.9      3.989        171.8641  2.138479      0.905098
     38   1      2   2   1     4  0.086617  0.565484      43.553      109.7      122.7      5.210       1070.6907  2.076303      0.704203
     39   1      1   1   3     4  0.086702  0.565759      43.639       75.2       62.1      2.273        846.5213  2.072403      0.612789
     40   1      1   2   2     4  0.087132  0.567152      44.075       32.8       18.4      2.745        402.1061  2.052927      0.576012
     41   1     -2   2   2     4  0.087639  0.568762      44.578      752.5      736.7      6.502       9232.5176  2.030915      0.589721
     42   1      4   0   0     2  0.089230  0.573642      46.104     1174.6     1330.8      8.066      18321.8652  1.967186      1.000000
     43   1      3   0   2     2  0.089424  0.574218      46.284      111.3      101.6      1.325       1962.7318  1.959949      0.892132
     44   1     -4   0   2     2  0.090659  0.577815      47.408      447.6      285.3      4.750       8284.9434  1.916046      0.897125
     45   1     -1   0   4     2  0.090830  0.578302      47.561      533.7      507.9      3.392      22838.6094  1.910263      0.390829
     46   1     -3   1   3     4  0.090979  0.578726      47.693       10.8       11.4      0.127        131.7108  1.905261      0.689756
     47   1     -3   2   1     4  0.091100  0.579070      47.801        8.7        9.1      0.341         96.6709  1.901233      0.759797
     48   1      3   2   0     4  0.091488  0.580158      48.141     1397.7     1558.8      6.125      15137.7588  1.888582      0.793309
     49   1     -4   1   1     4  0.091578  0.580410      48.220       29.1       33.1      0.158        271.1406  1.885683      0.926849
     50   1      0   0   4     2  0.092158  0.582011      48.720       42.6      124.5      2.339       1552.5355  1.867470      0.484296
     51   1     -1   2   3     4  0.092589  0.583186      49.088        2.6        4.0      0.084         57.0038  1.854348      0.415875
     52   1      4   1   0     4  0.092732  0.583574      49.209     1010.5     1115.2      5.477       9563.2373  1.850067      0.953759
     53   1     -2   0   4     2  0.092889  0.583997      49.341      330.8      337.7      1.567      11783.8828  1.845414      0.509816
     54   1      3   1   2     4  0.092935  0.584122      49.381       86.0       84.9      0.532        914.5310  1.844043      0.855136
     55   1      0   2   3     4  0.093173  0.584760      49.580        2.1        1.8      0.078         42.6866  1.837090      0.455321
     56   1      2   2   2     4  0.093586  0.585857      49.923     1449.8     1435.8      5.969      19534.0801  1.825273      0.691903
     57   1      2   1   3     4  0.093885  0.586644      50.169        0.6        0.7      0.019          7.8013  1.816894      0.723625
     58   1     -4   1   2     4  0.094232  0.587552      50.453      166.8      135.3      2.962       1849.0212  1.807337      0.861223
     59   1     -1   1   4     4  0.094411  0.588017      50.598      118.8      138.1      1.446       2926.0476  1.802481      0.390134
     60   1     -3   2   2     4  0.094518  0.588293      50.684      310.1      352.8      3.047       4257.1621  1.799618      0.702464

   No.  Code     H   K   L  Mult      Hw      ETA/M    2theta/TOF     Icalc       Iobs      Sigma     StrFactor^2    d-hkl       CORR

     61   1     -2   2   3     4  0.095486  0.590768      51.458       16.4        9.6      1.096        308.4173  1.774358      0.532008
     62   1      1   3   0     4  0.095739  0.591407      51.658      229.4      218.9      1.952       4700.7329  1.767965      0.491037
     63   1      3   2   1     4  0.095740  0.591407      51.658       33.3       31.8      0.283        420.3010  1.767962      0.796203
     64   1      0   1   4     4  0.095802  0.591564      51.707      689.3      708.9      4.346      14535.3955  1.766399      0.478241
     65   1      0   3   1     4  0.095935  0.591897      51.811       77.0       78.6      0.603       1937.5870  1.763092      0.402384
     66   1     -2   1   4     4  0.096566  0.593467      52.302        0.3        0.2      0.078          5.4928  1.747699      0.502372
     67   1     -1   3   1     4  0.096928  0.594357      52.580        3.6        1.9      0.353         80.8354  1.739101      0.463178
     68   1      1   0   4     2  0.097052  0.594661      52.676      177.3      144.4      4.642       6216.5088  1.736187      0.599635
     69   1      1   2   3     4  0.097316  0.595302      52.876        6.2        0.3      0.595        115.8485  1.730073      0.570083
     70   1      4   1   1     4  0.097861  0.596619      53.288        4.5        0.0      2.689         52.1407  1.717671      0.939604
     71   1      1   3   1     4  0.098555  0.598275      53.806        0.0        0.0      0.241          0.6787  1.702357      0.512594
     72   1     -3   0   4     2  0.098609  0.598403      53.846        0.6        0.0      3.290         21.4064  1.701189      0.622204
     73   1      1   1   4     4  0.100906  0.603724      55.509      235.6      214.4      5.273       4737.7202  1.654079      0.587996
     74   1     -4   1   3     4  0.101068  0.604091      55.624       91.6       86.9      1.207       1397.0029  1.650932      0.778642
     75   1      2   3   0     4  0.101242  0.604482      55.746      857.6      789.0      4.785      17049.0566  1.647600      0.600248
     76   1     -2   3   1     4  0.101650  0.605400      56.033       52.7       57.7      1.454       1112.1140  1.639841      0.571868
     77   1      0   3   2     4  0.102072  0.606340      56.327      236.9      323.4      3.504       6836.0269  1.631985      0.423189
     78   1     -3   2   3     4  0.102222  0.606673      56.431        9.3       11.9      0.175        179.3860  1.629218      0.638610
     79   1     -1   3   2     4  0.102275  0.606790      56.468       14.0       17.9      0.239        395.8589  1.628252      0.434076
     80   1     -3   1   4     4  0.102523  0.607338      56.639      558.3      570.3      4.141      11320.1113  1.623731      0.609743
     81   1     -4   2   1     4  0.102902  0.608170      56.899       65.2       70.6      1.809        978.1778  1.616925      0.832512
     82   1      4   0   2     2  0.103534  0.609545      57.329       34.0       20.7      2.510        930.0821  1.605811      0.928654
     83   1      4   2   0     4  0.104206  0.610993      57.782      406.4      458.4      4.517       6128.3428  1.594302      0.857102
     84   1      3   2   2     4  0.104436  0.611484      57.936      290.0      384.1      2.525       4850.2188  1.590442      0.777253
     85   1      2   3   1     4  0.105086  0.612865      58.367        0.7        0.9      0.078         15.8508  1.579701      0.616707
     86   1     -5   0   2     2  0.105400  0.613526      58.574      156.6      164.6      2.919       4479.1792  1.574624      0.931474
     87   1      5   0   0     2  0.105454  0.613640      58.610       25.2       28.3      0.440        671.5015  1.573749      1.000000
     88   1      2   2   3     4  0.105505  0.613748      58.643        7.2        8.4      0.136        143.6050  1.572926      0.670444
     89   1      3   1   3     4  0.105643  0.614036      58.734       13.1       14.0      0.162        218.0834  1.570724      0.801996
     90   1      1   3   2     4  0.105730  0.614219      58.791      241.5      261.7      2.064       6170.5762  1.569333      0.525688
