Repository: ozakary/data-NaMO2F2

# Powder X-Ray Diffraction Data for NaMO<sub>2</sub>F<sub>2</sub> (M = Nb<sup>5+</sup>, Ta<sup>5+</sup>)

**Author:** Ouail Zakary  
**ORCID:** [0000-0002-7793-3306](https://orcid.org/0000-0002-7793-3306)  
**E-mail:** [Ouail.Zakary@oulu.fi](mailto:Ouail.Zakary@oulu.fi)  
**Website:** [Ouail Zakary - webpage](https://cc.oulu.fi/~nmrwww/members/Ouail_Zakary.html)

This repository contains datasets of **Powder X-Ray Diffraction (PXRD)** data for the compounds NaNbO<sub>2</sub>F<sub>2</sub> and NaTaO<sub>2</sub>F<sub>2</sub>, recorded under both room temperature (RT) and variable temperature conditions.

File: powder_X-ray_diffraction/variable-temperature_experiments/NaNbO2F2/Rietveld_refinement/260°C/NaNbO2F2.out (part 1 of 2)


        **********************************************************
        ** PROGRAM FullProf.2k (Version 7.30 - Mar2020-ILL JRC) **
        **********************************************************
                       M U L T I -- P A T T E R N                 
            Rietveld, Profile Matching & Integrated Intensity     
                 Refinement of X-ray and/or Neutron Data


    Date: 03/02/2023  Time: 18:35:34.685                              

 => PCR file code: NaNbO2F2
 => DAT file code: NaNbO2F2.dat         -> Relative contribution: 1.0000                                                            

 ==> CONDITIONS OF THIS RUN FOR PATTERN No.:  1

 => Global Refinement of X-ray powder diffraction data                                                                              
 => Global Refinement of X-ray powder diffraction data                                                                              
    Bragg-Brentano(X-rays) or Debye-Scherrer geometry(Neutrons)
 => Title:  #(C) 2021 by FIZ Karlsruhe - Leibniz Institute for Information Infrastructure.  All rights reserved.

 => Number of phases:    1
 => Number of excluded regions:    1
 => Number of scattering factors supplied:    0
 => Conventional weights: w=1.0/Variance(yobs)
 => Asymmetry correction as in J.Appl.Cryst. 26,128(1993)
 => Background linearly interpolated between the   23 points given
 => The    5th default profile function was selected
 => Pseudo-Voigt function (ETA variable)
                 X-parameter correspond to: ETA=ETA0+X*2theta
                       pV(x)= ETA*L(x)+(1-ETA)*G(x)

 ==> INPUT/OUTPUT OPTIONS:

 => Generate file *.PRF for plot
 => Output Integrated Intensities
 => Generate new input file *.PCR

 => X-Y type of data: 2theta/TOF/E(Kev) Intens sigma for pattern:  1
 => Plot pattern at each cycle
 => Wavelengths:  1.54056 1.54439
 => Alpha2/Alpha1 ratio:   0.5000
 => Cos(Monochromator angle)=   0.9100
 => Asymmetry correction for angles lower than   90.000 degrees
 => Absorption correction (AC), muR-eff =   0.0000  0.0000
 => Base of peaks: 2.0*HW*    8.00

 => Number of cycles:   33
 => Relaxation factors ==>    for coordinates:  1.00
 => for anisotropic temperature factors:  1.00
 => for halfwidth/strain/size parameters:  1.00
 => for lattice constants and propagation vectors:  1.00
 => EPS-value for convergence:    0.1
 => Background ==> 
    Position   Intensity
       10.14     7479.92        0.00
       12.24     7868.22        0.00
       13.80     7860.45        0.00
       15.82     7419.85        0.00
       18.67     7158.13        0.00
       20.96     7383.82        0.00
       25.18     7329.83        0.00
       30.96     7025.42        0.00
       35.67     6484.55        0.00
       38.51     6434.26        0.00
       42.43     6369.66        0.00
       45.31     6481.33        0.00
       54.22     6426.00        0.00
       62.28     6096.69        0.00
       67.01     5959.77        0.00
       75.24     5976.23        0.00
       78.27     5813.91        0.00
       81.82     5838.81        0.00
       85.39     5833.03        0.00
       90.71     5744.93        0.00

       94.06     5760.14        0.00
       96.41     5750.36        0.00
       99.90     5667.68        0.00

 

 => Excluded regions for Pattern#  1
    From     to
     14.0000     18.0000

 => Number of Least-Squares parameters varied:    32

 =>--------------------------->
 =>------->  PATTERN number:  1
 =>--------------------------->
 => Global parameters and codes ==>
 => Zero-point:     0.0112   11.0000
 => Displacement peak-shift parameter and code:     0.00    0.00
 => Transparency peak-shift parameter and code:     0.00    0.00

 => Reading Intensity data  =>>

 -> No recognizable heading in input data file X,Y,sigma
    First 6 lines are considered as COMMENTS (except for TSAMP keyword)
 -> COMMENT: 10.0116	7427.00000                                                                                                                  
 -> COMMENT: 10.0247	7587.00000                                                                                                                  
 -> COMMENT: 10.0379	7487.00000                                                                                                                  
 -> COMMENT: 10.0510	7406.00000                                                                                                                  
 -> COMMENT: 10.0641	7508.00000                                                                                                                  
 -> COMMENT: 10.0772	7534.00000                                                                                                                  
 ==> Angular range, step and number of points:
     2Thmin:      10.090400  2Thmax:      99.993401  Step:       0.013132  No. of points:   6848
 --------------------------------------------------------------------------------
 => Phase  No. 1
       #(C) 2021 by FIZ Karlsruhe - Leibniz Institute for Information Infras
 --------------------------------------------------------------------------------
 =>-------> Pattern#  1
 => Crystal Structure Refinement
 => Preferred orientation vector:   1.0000  0.0000  0.0000

 =>-------> Data for PHASE: 1
 => Number of atoms:    6
 => Number of distance  constraints:    0
 => Number of angle     constraints:    0

 => Symmetry information on space group: P 1 21/c 1          
 -> The multiplicity of the general position is:   4
 -> The space group is Centric (-1 at origin)   
 -> Lattice type  P: { 000 }                                       
 -> Reduced set of symmetry operators:

  No.  IT   Symmetry symbol    Rotation part     Associated Translation
   1: ( 1)   1            -->     ( x, y, z) + {  0.0000  0.0000  0.0000}
   2: ( 3)   2 ( 0, y, 0) -->     (-x, y,-z) + {  0.0000  0.5000  0.5000}


        Information on Space Group: 
        --------------------------- 

 =>   Number of Space group:  14
 =>  Hermann-Mauguin Symbol: P 1 21/c 1
 =>             Hall Symbol: -P 2ybc
 =>    Table Setting Choice: b1
 =>            Setting Type: IT (Generated from Hermann-Mauguin symbol)
 =>          Crystal System: Monoclinic
 =>              Laue Class: 2/m
 =>             Point Group: 2/m
 =>         Bravais Lattice: P
 =>          Lattice Symbol: mP
 =>  Reduced Number of S.O.:   2
 =>    General multiplicity:   4
 =>          Centrosymmetry: Centric (-1 at origin)
 =>  Generators (exc. -1&L):   1
 =>         Asymmetric unit:  0.000 <= x <=  1.000
                              0.000 <= y <=  0.250
                              0.000 <= z <=  1.000

 => List of S.O. without inversion and lattice centring translations
 => SYMM(  1): x,y,z                               => SYMM(  2): -x,y+1/2,-z+1/2


 => Initial parameters ==>
 Atom    Ntyp                  X         Y         Z         B         occ.         in  fin  Spc  Mult
                             B11       B22       B33       B12       B13       B23
 Na1    Na                 0.37005   0.78864   0.11598   1.12908   1.00000           0    0    0    4
                 Codes:  151.00000 161.00000 171.00000   0.00000   0.00000
 Nb1    Nb                 0.15549   0.25659   0.31709   1.31779   1.00000           0    0    0    4
                 Codes:  181.00000 191.00000 201.00000   0.00000   0.00000
 O1     O                  0.18002   0.16522   0.05728   1.45281   1.00000           0    0    0    4
                 Codes:  211.00000 221.00000 231.00000   0.00000   0.00000
 O2     O                  0.07027   0.59161   0.23608   1.45281   1.00000           0    0    0    4
                 Codes:  241.00000 251.00000 261.00000   0.00000   0.00000
 F1     F                  0.36315   0.42829   0.30961   1.79232   1.00000           0    0    0    4
                 Codes:  271.00000 281.00000 291.00000   0.00000   0.00000
 F2     F                  0.31868   0.98099   0.37827   1.79232   1.00000           0    0    0    4
                 Codes:  301.00000 311.00000 321.00000   0.00000   0.00000

 => IT IS ASSUMED THAT THE FIRST GIVEN SITE IS FULLY OCCUPIED 
    OR THE FIRST AND SECOND ATOMS ARE IN THE SAME SITE WITH TOTAL FULL OCCUPATION
  (If this is not the case, change the order of atoms to obtain correct values for the content of the unit cell)
    The given occupation factors have been obtained mutiplying m/M by   1.0000
      -> Atom: Na  ,  Chemical element: NA  Atomic Mass:    22.9898
      -> Atom: Nb  ,  Chemical element: NB  Atomic Mass:    92.9064
      -> Atom: O   ,  Chemical element: O   Atomic Mass:    15.9994
      -> Atom: O   ,  Chemical element: O   Atomic Mass:    15.9994
      -> Atom: F   ,  Chemical element: F   Atomic Mass:    18.9984
      -> Atom: F   ,  Chemical element: F   Atomic Mass:    18.9984
 => The given value of ATZ is        743.57 the program has calculated:         743.57
    The value of ATZ given in the input PCR file will be used for quantitative analysis
 => The chemical content of the unit cell is: 
       4.0000 Na   +   4.0000 Nb   +   4.0000 O    +   4.0000 O    +   4.0000 F    +   4.0000 F      
 => The normalized site occupation numbers in % are: 
     100.0000 Na1    :      100.0000 Nb1    :      100.0000 O1     :      100.0000 O2     :      100.0000 F1     :      100.0000 F2       
 => The density (volumic mass) of the compound is:    3.765 g/cm3

 =>-------> PROFILE PARAMETERS FOR PATTERN:  1

 => Overall scale factor:   0.650180E-02
 => ETA (p-Voigt) OR M (Pearson VII):   0.4042
 => Overall temperature factor:      0.00000
 => Halfwidth U,V,W:      0.02484    -0.00932     0.00610
 => X and Y parameters:       0.0051      0.0000
 => Direct cell parameters:    8.0576   5.4477   7.6464  90.0000 102.2769  90.0000
 => Preferred orientation parameters:  -0.4054  0.0000
 => Asymmetry parameters     :      0.02655     0.01364     0.00000     0.00000
 => Strain parameters        :      0.00000     0.00000     0.00000
 => Size   parameters        :      0.00000     0.00000

 ==> CODEWORDS FOR PROFILE PARAMETERS of PATTERN#  1

 => Overall scale factor:   21.000
 => ETA (p-Voigt) OR M (Pearson VII):  101.000
 => Overall temperature factor:    0.000
 => Halfwidth U,V,W:   71.000  91.000  81.000
 => X and Y parameters:  111.000   0.000
 => Direct cell parameters:   31.000  41.000  51.000   0.000  61.000   0.000
 => Preferred orientation parameters:  141.000   0.000
 => Asymmetry parameters     :  121.000 131.000   0.000   0.000
 => Strain parameters        :    0.000   0.000   0.000
 => Size   parameters        :    0.000   0.000

 => Cell constraints according to Laue symmetry: 2/m  

        Metric information:
        -------------------

 => Direct cell parameters:

         a =       8.0576      b =       5.4477      c =       7.6464
     alpha =       90.000   beta =      102.277  gamma =       90.000
                        Direct Cell Volume =     327.9663

 => Reciprocal cell parameters:

         a*=     0.127011      b*=     0.183564      c*=     0.133842
     alpha*=       90.000   beta*=       77.723  gamma*=       90.000
                    Reciprocal Cell Volume =   0.00304909

 => Direct and Reciprocal Metric Tensors:

                   GD                                       GR
     64.9254      0.0000    -13.1009          0.016132    0.000000    0.003615
      0.0000     29.6775      0.0000          0.000000    0.033696    0.000000
    -13.1009      0.0000     58.4671          0.003615    0.000000    0.017914

 =>  Cartesian frame: z // c; y is in the bc-plane; x is y ^ z = a*  

     Crystal_to_Orthonormal_Matrix              Orthonormal_to_Crystal Matrix
              Cr_Orth_cel                               Orth_Cr_cel  
      8.0576      0.0000     -1.6259          0.124106   -0.000000    0.027007
      0.0000      5.4477      0.0000          0.000000    0.183564   -0.000000
      0.0000      0.0000      7.4715          0.000000    0.000000    0.133842

     Busing-Levy B-matrix: Hc=B.H            Inverse of the Busing-Levy B-matrix
                BL_M                                      BL_Minv  
    0.127011    0.000000    0.028460            7.8734     -0.0000     -1.7133
    0.000000    0.183564   -0.000000            0.0000      5.4477      0.0000
    0.000000    0.000000    0.130781            0.0000      0.0000      7.6464

 => Laue symmetry 2/m   will be used to generate HKL for pattern#   1
 => Reflections generated between S(1/d)min:  0.1139 A-1 and S(1/d)max:  1.0091 A-1
 =>                                    dmax:  8.7808 A   and      dmin:  0.9910 A
 => The number of reflections generated is:    355
 => The max. scatt. variable (gen.ref.) is:       102.0230
 => Scattering coefficients from internal table


 => X-ray scattering coeff. (A1, B1, A2,...C, f(0), Z, Dfp,Dfpp)

 NA      4.7626   3.2850   3.1736   8.8422   1.2674   0.3136   1.1128 129.4240   0.6760  10.9924  11.0000   0.1290   0.1240
 NB     17.6142   1.1887  12.0144  11.7660   4.0418   0.2048   3.5335  69.7957   3.7559  40.9598  41.0000  -0.2480   2.4820
 O       3.0485  13.2771   2.2868   5.7011   1.5463   0.3239   0.8670  32.9089   0.2508   7.9994   8.0000   0.0470   0.0320
 F       3.5392  10.2825   2.6412   4.2944   1.5170   0.2615   1.0243  26.1476   0.2776   8.9993   9.0000   0.0690   0.0530

     --------------------------------------------------------------
      SYMBOLIC NAMES AND INITIAL VALUES OF PARAMETERS TO BE VARIED:
     --------------------------------------------------------------

      ->  Parameter number    1   -> Symbolic Name:                                          Zero_pat1    0.11190000E-01
      ->  Parameter number    2   -> Symbolic Name:                                     Scale_ph1_pat1    0.65017999E-02
      ->  Parameter number    3   -> Symbolic Name:                                    Cell_A_ph1_pat1     8.0576305    
      ->  Parameter number    4   -> Symbolic Name:                                    Cell_B_ph1_pat1     5.4477029    
      ->  Parameter number    5   -> Symbolic Name:                                    Cell_C_ph1_pat1     7.6463752    
      ->  Parameter number    6   -> Symbolic Name:                                    Cell_E_ph1_pat1     102.27693    
      ->  Parameter number    7   -> Symbolic Name:                                    U-Cagl_ph1_pat1    0.24843000E-01
      ->  Parameter number    8   -> Symbolic Name:                                    W-Cagl_ph1_pat1    0.60959999E-02
      ->  Parameter number    9   -> Symbolic Name:                                    V-Cagl_ph1_pat1   -0.93200002E-02
      ->  Parameter number   10   -> Symbolic Name:                                     EtaPV_ph1_pat1    0.40417999    
      ->  Parameter number   11   -> Symbolic Name:                                     X-tan_ph1_pat1    0.50840001E-02
      ->  Parameter number   12   -> Symbolic Name:                                     Asym1_ph1_pat1    0.26550001E-01
      ->  Parameter number   13   -> Symbolic Name:                                     Asym2_ph1_pat1    0.13640000E-01
      ->  Parameter number   14   -> Symbolic Name:                                       Or1_ph1_pat1   -0.40536001    
      ->  Parameter number   15   -> Symbolic Name:                                          X_Na1_ph1    0.37005001    
      ->  Parameter number   16   -> Symbolic Name:                                          Y_Na1_ph1    0.78864002    
      ->  Parameter number   17   -> Symbolic Name:                                          Z_Na1_ph1    0.11598000    
      ->  Parameter number   18   -> Symbolic Name:                                          X_Nb1_ph1    0.15549000    
      ->  Parameter number   19   -> Symbolic Name:                                          Y_Nb1_ph1    0.25659001    
      ->  Parameter number   20   -> Symbolic Name:                                          Z_Nb1_ph1    0.31709000    
      ->  Parameter number   21   -> Symbolic Name:                                           X_O1_ph1    0.18002000    
      ->  Parameter number   22   -> Symbolic Name:                                           Y_O1_ph1    0.16522001    
      ->  Parameter number   23   -> Symbolic Name:                                           Z_O1_ph1    0.57280000E-01
      ->  Parameter number   24   -> Symbolic Name:                                           X_O2_ph1    0.70270002E-01
      ->  Parameter number   25   -> Symbolic Name:                                           Y_O2_ph1    0.59161001    
      ->  Parameter number   26   -> Symbolic Name:                                           Z_O2_ph1    0.23608001    
      ->  Parameter number   27   -> Symbolic Name:                                           X_F1_ph1    0.36315000    
      ->  Parameter number   28   -> Symbolic Name:                                           Y_F1_ph1    0.42829001    
      ->  Parameter number   29   -> Symbolic Name:                                           Z_F1_ph1    0.30961001    
      ->  Parameter number   30   -> Symbolic Name:                                           X_F2_ph1    0.31867999    
      ->  Parameter number   31   -> Symbolic Name:                                           Y_F2_ph1    0.98098999    
      ->  Parameter number   32   -> Symbolic Name:                                           Z_F2_ph1    0.37827000    
  
 
 => No optimization for routine tasks
 ++++++++++++++++++++++++++++++++++++++++++++++++++++++++++++++++++++++++++++++++++++++++++++++++++++++++++++++++++++++++

 => CYCLE No.:    1
 ---------------------------------------------------------------------------------------
 => Phase  1 Name:  #(C) 2021 by FIZ Karlsruhe - Leibniz Institute for Information Infras
 ---------------------------------------------------------------------------------------
 => New parameters, shifts, and standard deviations

 Atom        x       dx      sx       y       dy      sy       z       dz      sz       B       dB      sB      occ.    docc.   socc.

 Na1      0.37004-0.00001 0.00045  0.78864-0.00000 0.00122  0.11598-0.00000 0.00062  1.12908 0.00000 0.00000  1.00000 0.00000 0.00000
 Nb1      0.15549-0.00000 0.00014  0.25659-0.00000 0.00056  0.31709-0.00000 0.00021  1.31779 0.00000 0.00000  1.00000 0.00000 0.00000
 O1       0.18002-0.00000 0.00085  0.16522-0.00000 0.00129  0.05727-0.00001 0.00144  1.45281 0.00000 0.00000  1.00000 0.00000 0.00000
 O2       0.07027-0.00000 0.00077  0.59160-0.00001 0.00161  0.23608-0.00000 0.00109  1.45281 0.00000 0.00000  1.00000 0.00000 0.00000
 F1       0.36315-0.00000 0.00076  0.42825-0.00004 0.00121  0.30961 0.00000 0.00100  1.79232 0.00000 0.00000  1.00000 0.00000 0.00000
 F2       0.31868-0.00000 0.00074  0.98098-0.00001 0.00110  0.37826-0.00001 0.00101  1.79232 0.00000 0.00000  1.00000 0.00000 0.00000

 ==> PROFILE PARAMETERS FOR PATTERN#  1

 => Overall scale factor:      0.006501404    -0.000000396     0.000027207
 => Eta(p-Voigt) or m(Pearson VII):   0.403928 -0.000252  0.013917
 => Overall tem. factor:     0.000000    0.000000    0.000000
 => Halfwidth parameters: 
         0.024834   -0.000009    0.001548
        -0.009333   -0.000013    0.000953
         0.006096   -0.000000    0.000142
 => Cell parameters: 
        8.057629   -0.000002    0.000097
        5.447702   -0.000000    0.000084
        7.646374   -0.000001    0.000102
       90.000000    0.000000    0.000000
      102.276939    0.000008    0.000847
       90.000000    0.000000    0.000000
 => Preferred orientation: 
        -0.405433   -0.000073    0.003683
         0.000000    0.000000    0.000000
 => Asymmetry parameters: 
         0.026518   -0.000032    0.003128
         0.013638   -0.000002    0.000639
         0.000000    0.000000    0.000000
         0.000000    0.000000    0.000000
 => X and Y parameters: 
         0.005077   -0.000007    0.000480
         0.000000    0.000000    0.000000
 => Strain parameters: 
         0.000000    0.000000    0.000000
         0.000000    0.000000    0.000000
         0.000000    0.000000    0.000000
 => Size   parameters (G,L): 
         0.000000    0.000000    0.000000
         0.000000    0.000000    0.000000

 ==> GLOBAL PARAMETERS FOR PATTERN#  1


 => Zero-point:     0.0112   -0.0000    0.0006

 => Cos( theta)-shift parameter :   0.0000  0.0000  0.0000
 => Sin(2theta)-shift parameter :   0.0000  0.0000  0.0000

 ==> RELIABILITY FACTORS WITH ALL NON-EXCLUDED POINTS FOR PATTERN:  1

 => R-Factors:   2.25      3.34     Chi2:  8.33     DW-Stat.:  0.3643   Patt#:  1
 => Expected :            1.16                                1.9331
 => Deviance : 0.556E+05     Dev*:   8.547    
 => GoF-index:  2.9         Sqrt(Residual/N)
 => N-P+C:  6510

 =>    SumYdif       SumYobs      SumYcal      SumwYobsSQ     Residual    Condition
     0.1098E+07    0.4875E+08    0.4870E+08    0.4875E+08    0.5426E+05    0.1023E+11


 => Conventional Rietveld Rp,Rwp,Re and Chi2:   15.5      12.2      4.24      8.334    
 => (Values obtained using Ynet, but true sigma(y))
 =>  SumYnet, Sum(w Ynet**2):     0.7090E+07    0.3616E+07


 ==> RELIABILITY FACTORS FOR POINTS WITH BRAGG CONTRIBUTIONS FOR PATTERN:  1

 => R-Factors:   2.34      3.46     Chi2:  9.00     DW-Stat.:  0.3759   Patt#:
 => Expected :            1.15                                1.9300
 => Deviance : 0.540E+05     Dev*:   9.237    
 => GoF-index:  3.0         Sqrt(Residual/N)
 => N-P+C:  5841

 =>    SumYdif       SumYobs      SumYcal      SumwYobsSQ     Residual    Condition
     0.1025E+07    0.4383E+08    0.4378E+08    0.4383E+08    0.5258E+05    0.1023E+11


 => Conventional Rietveld Rp,Rwp,Re and Chi2:   14.5      12.1      4.02      9.002    
 => (Values obtained using Ynet, but true sigma(y))
 =>  SumYnet, Sum(w Ynet**2):     0.7084E+07    0.3614E+07


 => Global user-weigthed Chi2 (Bragg contrib.):   9.00    

 => ---------> Pattern#  1
 => Phase:  1
 =>    Bragg R-factor:  7.95    
 =>    RF-factor     :  8.37    


   Standard deviations have to be multiplied by: 3.4907
   (correlated residuals) See references:
  -J.F.Berar & P.Lelann, J. Appl. Cryst. 24, 1-5 (1991) 
  -J.F.Berar, Acc. in Pow. Diff. II,NIST Sp.Pub. 846, 63(1992) 

 ++++++++++++++++++++++++++++++++++++++++++++++++++++++++++++++++++++++++++++++++++++++++++++++++++++++++++++++++++++++++

 => CYCLE No.:    1
 =>  Convergence reached at this CYCLE !!!!
 =>  Parameter shifts set to zero
 ---------------------------------------------------------------------------------------
 => Phase  1 Name:  #(C) 2021 by FIZ Karlsruhe - Leibniz Institute for Information Infras
 ---------------------------------------------------------------------------------------
 => New parameters, shifts, and standard deviations

 Atom        x       dx      sx       y       dy      sy       z       dz      sz       B       dB      sB      occ.    docc.   socc.

 Na1      0.37004 0.00000 0.00045  0.78864 0.00000 0.00122  0.11598 0.00000 0.00062  1.12908 0.00000 0.00000  1.00000 0.00000 0.00000
 Nb1      0.15549 0.00000 0.00014  0.25659 0.00000 0.00056  0.31709 0.00000 0.00021  1.31779 0.00000 0.00000  1.00000 0.00000 0.00000
 O1       0.18002 0.00000 0.00085  0.16522 0.00000 0.00129  0.05727 0.00000 0.00144  1.45281 0.00000 0.00000  1.00000 0.00000 0.00000
 O2       0.07027 0.00000 0.00077  0.59160 0.00000 0.00161  0.23608 0.00000 0.00109  1.45281 0.00000 0.00000  1.00000 0.00000 0.00000
 F1       0.36315 0.00000 0.00076  0.42825 0.00000 0.00121  0.30961 0.00000 0.00100  1.79232 0.00000 0.00000  1.00000 0.00000 0.00000
 F2       0.31868 0.00000 0.00074  0.98098 0.00000 0.00110  0.37826 0.00000 0.00101  1.79232 0.00000 0.00000  1.00000 0.00000 0.00000

 ==> PROFILE PARAMETERS FOR PATTERN#  1

 => Overall scale factor:      0.006501404     0.000000000     0.000027207
 => Eta(p-Voigt) or m(Pearson VII):   0.403928  0.000000  0.013917
 => Overall tem. factor:     0.000000    0.000000    0.000000
 => Halfwidth parameters: 
         0.024834    0.000000    0.001548
        -0.009333    0.000000    0.000953
         0.006096    0.000000    0.000142
 => Cell parameters: 
        8.057629    0.000000    0.000097
        5.447702    0.000000    0.000084
        7.646374    0.000000    0.000102
       90.000000    0.000000    0.000000
      102.276939    0.000000    0.000847
       90.000000    0.000000    0.000000
 => Preferred orientation: 
        -0.405433    0.000000    0.003683
         0.000000    0.000000    0.000000
 => Asymmetry parameters: 
         0.026518    0.000000    0.003128
         0.013638    0.000000    0.000639
         0.000000    0.000000    0.000000
         0.000000    0.000000    0.000000
 => X and Y parameters: 
         0.005077    0.000000    0.000480
         0.000000    0.000000    0.000000
 => Strain parameters: 
         0.000000    0.000000    0.000000
         0.000000    0.000000    0.000000
         0.000000    0.000000    0.000000
 => Size   parameters (G,L): 
         0.000000    0.000000    0.000000
         0.000000    0.000000    0.000000

 ==> GLOBAL PARAMETERS FOR PATTERN#  1


 => Zero-point:     0.0112    0.0000    0.0006

 => Cos( theta)-shift parameter :   0.0000  0.0000  0.0000
 => Sin(2theta)-shift parameter :   0.0000  0.0000  0.0000

 ==> RELIABILITY FACTORS WITH ALL NON-EXCLUDED POINTS FOR PATTERN:  1

 => R-Factors:   2.25      3.34     Chi2:  8.33     DW-Stat.:  0.3643   Patt#:  1
 => Expected :            1.16                                1.9331
 => Deviance : 0.556E+05     Dev*:   8.547    
 => GoF-index:  2.9         Sqrt(Residual/N)
 => N-P+C:  6510

 =>    SumYdif       SumYobs      SumYcal      SumwYobsSQ     Residual    Condition
     0.1098E+07    0.4875E+08    0.4870E+08    0.4875E+08    0.5426E+05    0.1023E+11


 => Conventional Rietveld Rp,Rwp,Re and Chi2:   15.5      12.2      4.24      8.334    
 => (Values obtained using Ynet, but true sigma(y))
 =>  SumYnet, Sum(w Ynet**2):     0.7090E+07    0.3616E+07

 => N-sigma of the GoF:      418.451

 ==> RELIABILITY FACTORS FOR POINTS WITH BRAGG CONTRIBUTIONS FOR PATTERN:  1

 => R-Factors:   2.34      3.46     Chi2:  9.00     DW-Stat.:  0.3759   Patt#:
 => Expected :            1.15                                1.9300
 => Deviance : 0.540E+05     Dev*:   9.237    
 => GoF-index:  3.0         Sqrt(Residual/N)
 => N-P+C:  5841

 =>    SumYdif       SumYobs      SumYcal      SumwYobsSQ     Residual    Condition
     0.1025E+07    0.4383E+08    0.4378E+08    0.4383E+08    0.5258E+05    0.1023E+11


 => Conventional Rietveld Rp,Rwp,Re and Chi2:   14.5      12.1      4.02      9.002    
 => (Values obtained using Ynet, but true sigma(y))
 =>  SumYnet, Sum(w Ynet**2):     0.7084E+07    0.3614E+07

 => N-sigma of the GoF:      432.438

 => Global user-weigthed Chi2 (Bragg contrib.):   9.29    

 => ---------> Pattern#  1
 => Phase:  1
 =>    Bragg R-factor:  7.95    
 =>    RF-factor     :  8.37    

 --------------------------------------------------------------------------------------------------------------
 Pattern#  1 Phase No.:   1 Phase name:  #(C) 2021 by FIZ Karlsruhe - 
 --------------------------------------------------------------------------------------------------------------

   No.  Code     H   K   L  Mult      Hw      ETA/M    2theta/TOF     Icalc       Iobs      Sigma     StrFactor^2    d-hkl       CORR

      1   1      1   0   0     2  0.073620  0.460939      11.229     4895.0     4817.6      9.792       3894.8887  7.873363      1.000000
      2   1      1   1   0     4  0.072292  0.504463      19.802     7208.1     7058.0     10.734      13314.4756  4.479880      0.685309
      3   1      0   1   1     4  0.072279  0.506264      20.156       21.4       38.6      3.313         65.6115  4.401862      0.428860
      4   1     -1   1   1     4  0.072268  0.514839      21.845        2.5       51.1      5.510          6.8130  4.065191      0.580346
      5   1      2   0   0     2  0.072287  0.518506      22.567     1919.5     2003.4      8.386       6373.0928  3.936681      1.000000
      6   1      0   0   2     2  0.072355  0.524757      23.798     1708.9     1723.7      7.093      13365.5664  3.735756      0.474295
      7   1     -1   0   2     2  0.072376  0.526180      24.079     2589.1     2526.2      6.651      19712.9707  3.692895      0.499298
      8   1      1   1   1     4  0.072399  0.527563      24.351       25.1       20.5      2.893         71.4143  3.652208      0.684538
      9   1      2   1   0     4  0.072903  0.545781      27.939     7747.8     7593.8     11.127      23605.1367  3.190766      0.853230
     10   1     -2   1   1     4  0.073003  0.548306      28.437       40.4       33.5      1.089        140.0819  3.136088      0.778956
     11   1      1   0   2     2  0.073020  0.548717      28.518       98.9       97.8      1.850        778.9730  3.127371      0.689376
     12   1      0   1   2     4  0.073115  0.550946      28.957     2545.5     2650.8      6.901      15705.2627  3.080936      0.454618
     13   1     -1   1   2     4  0.073168  0.552135      29.191      244.4      268.1      1.730       1467.4956  3.056761      0.475158
     14   1     -2   0   2     2  0.073176  0.552305      29.224      466.4      570.7      3.197       3774.2585  3.053330      0.706909
     15   1      2   1   1     4  0.074038  0.568047      32.325       54.4        0.0      6.162        232.0083  2.767179      0.832065
     16   1      0   2   0     2  0.074213  0.570731      32.854      658.3      691.4      4.454      13157.6924  2.723851      0.367811
     17   1      1   1   2     4  0.074263  0.571467      32.999     1200.0     1159.5      4.462       6954.1904  2.712225      0.640411
     18   1     -2   1   2     4  0.074483  0.574622      33.620      866.2      844.0      5.083       5093.2275  2.663503      0.656935
     19   1      3   0   0     2  0.074675  0.577239      34.135      534.9      713.3      4.834       4271.8545  2.624454      1.000000
     20   1      1   2   0     4  0.074943  0.580732      34.823      566.3      576.0      5.472       4392.3159  2.574158      0.537407
     21   1      0   2   1     4  0.075028  0.581806      35.035       23.9       51.2      1.758        251.0737  2.559093      0.402722
     22   1     -1   2   1     4  0.075469  0.587091      36.076       23.6       50.0      4.441        215.8700  2.487606      0.491822
     23   1      2   0   2     2  0.075648  0.589133      36.478      502.2      355.0      5.639       5648.5933  2.461095      0.820154
     24   1     -3   0   2     2  0.076088  0.593937      37.424      178.0       96.7      3.535       2094.6006  2.401022      0.829537
     25   1     -3   1   1     4  0.076177  0.594868      37.608      417.4      418.8      3.488       2347.0164  2.389732      0.877092
     26   1      1   2   1     4  0.076228  0.595405      37.713      344.5      302.9      2.888       3038.4312  2.383270      0.562588
     27   1      3   1   0     4  0.076382  0.596993      38.026        2.8        6.4      1.896         15.5293  2.364385      0.921548
     28   1     -1   1   3     4  0.076972  0.602793      39.169      243.1      272.2      6.971       3166.1462  2.298021      0.414001
     29   1      0   1   3     4  0.077295  0.605811      39.763        1.0        2.5      0.799         12.0646  2.265030      0.464077
     30   1      2   1   2     4  0.077524  0.607894      40.173       42.9       83.0      1.788        316.4331  2.242839      0.771967
     31   1      2   2   0     4  0.077554  0.608169      40.227      184.6      340.5      4.195       1539.7424  2.239940      0.685309
     32   1     -2   2   1     4  0.077762  0.610009      40.590        0.4        0.6      0.126          3.8125  2.220775      0.641707
     33   1      0   2   2     4  0.077985  0.611950      40.972      173.2      166.7      2.432       2405.4180  2.200931      0.428860
     34   1     -3   1   2     4  0.078029  0.612330      41.047      508.2      483.9      3.689       3882.9458  2.197092      0.782274
     35   1     -1   2   2     4  0.078087  0.612829      41.145      267.6      261.1      2.218       3628.7957  2.192067      0.443352
     36   1     -2   1   3     4  0.078583  0.616971      41.961       14.8       13.1      3.464        166.0277  2.151316      0.558079
     37   1      3   1   1     4  0.078735  0.618214      42.206       21.2        4.5      4.065        149.7122  2.139399      0.902467
     38   1      2   2   1     4  0.079590  0.624912      43.525      110.7      108.7      5.514       1081.6619  2.077564      0.697028
     39   1      1   1   3     4  0.079660  0.625441      43.629       74.2       53.4      2.168        840.9422  2.072844      0.604182
     40   1      1   2   2     4  0.079946  0.627579      44.050       36.0       15.8      2.768        443.8251  2.054002      0.566847
     41   1     -2   2   2     4  0.080284  0.630060      44.539      754.1      740.7      6.300       9314.8457  2.032596      0.580346
     42   1      4   0   0     2  0.081395  0.637859      46.075     1203.4     1363.2      7.883      18608.1836  1.968341      1.000000
     43   1      3   0   2     2  0.081545  0.638868      46.274      115.2       95.8      1.608       2022.7064  1.960348      0.889142
     44   1     -4   0   2     2  0.082386  0.644412      47.366      438.6      292.5      4.970       8072.5459  1.917672      0.894122
     45   1     -1   0   4     2  0.082525  0.645305      47.542      540.3      531.0      3.519      23608.5293  1.910988      0.379696
     46   1     -3   1   3     4  0.082613  0.645869      47.653       12.3       13.0      0.128        150.5704  1.906790      0.681892
     47   1     -3   2   1     4  0.082698  0.646407      47.759        9.6        8.7      0.314        106.9406  1.902802      0.753592
     48   1      3   2   0     4  0.082976  0.648163      48.105     1404.1     1527.3      6.109      15178.8438  1.889932      0.787924
     49   1     -4   1   1     4  0.083038  0.648548      48.180       28.5       31.6      0.163        263.1811  1.887133      0.924743
     50   1      0   0   4     2  0.083472  0.651232      48.709       42.6      120.1      2.336       1572.1897  1.867878      0.474295
     51   1     -1   2   3     4  0.083761  0.652988      49.055        3.2        5.0      0.102         70.2648  1.855519      0.404891
     52   1      4   1   0     4  0.083864  0.653606      49.177     1028.7     1141.9      5.507       9667.1543  1.851209      0.952438
     53   1     -2   0   4     2  0.083978  0.654293      49.312      319.7      325.5      1.530      11529.3320  1.846448      0.499298
     54   1      3   1   2     4  0.084024  0.654566      49.366       86.2       83.0      0.648        914.2951  1.844556      0.851239
     55   1      0   2   3     4  0.084184  0.655517      49.553        2.0        1.8      0.075         41.8314  1.838022      0.445046
     56   1      2   2   2     4  0.084481  0.657271      49.899     1450.6     1456.8      5.973      19597.5684  1.826104      0.684538
     57   1      2   1   3     4  0.084708  0.658595      50.159        0.5        0.4      0.017          5.9158  1.817218      0.716871
     58   1     -4   1   2     4  0.084926  0.659852      50.407      155.8      121.6      2.858       1718.6063  1.808872      0.857301
     59   1     -1   1   4     4  0.085074  0.660705      50.575      120.0      137.3      1.355       3019.1018  1.803259      0.379021
     60   1     -3   2   2     4  0.085131  0.661026      50.638      330.1      365.7      3.124       4541.0684  1.801157      0.694991

   No.  Code     H   K   L  Mult      Hw      ETA/M    2theta/TOF     Icalc       Iobs      Sigma     StrFactor^2    d-hkl       CORR

     61   1     -2   2   3     4  0.085834  0.664982      51.417       17.9       10.0      1.251        338.6305  1.775677      0.521843
     62   1      1   3   0     4  0.086012  0.665968      51.612      221.4      196.7      2.322       4593.9600  1.769449      0.480778
     63   1      3   2   1     4  0.086026  0.666046      51.627       30.8       28.5      0.276        388.5140  1.768958      0.790927
     64   1      0   1   4     4  0.086085  0.666374      51.691      670.5      708.5      4.281      14337.6016  1.766902      0.468180
     65   1      0   3   1     4  0.086154  0.666752      51.766       74.6       76.7      0.594       1913.5980  1.764533      0.391711
     66   1     -2   1   4     4  0.086624  0.669306      52.269        0.4        0.0      0.129          9.0296  1.748730      0.491814
     67   1     -1   3   1     4  0.086873  0.670644      52.533        3.9        0.8      0.629         90.2885  1.740575      0.452621
     68   1      1   0   4     2  0.087002  0.671335      52.669      179.3      147.3      4.716       6338.0210  1.736397      0.590858
     69   1      1   2   3     4  0.087179  0.672271      52.853        6.7        3.7      0.492        126.2820  1.730776      0.560876
     70   1      4   1   1     4  0.087574  0.674348      53.262        3.9        0.0      2.564         44.0471  1.718443      0.937893
     71   1      1   3   1     4  0.088063  0.676882      53.761        0.1        0.0      0.535          1.1165  1.703661      0.502612
     72   1     -3   0   4     2  0.088106  0.677102      53.805        0.4        0.0      2.858         13.9741  1.702389      0.613107
     73   1      1   1   4     4  0.089827  0.685699      55.498      236.3      199.0      4.835       4792.5063  1.654391      0.579056
     74   1     -4   1   3     4  0.089905  0.686080      55.573       85.7       73.6      1.183       1306.1443  1.652334      0.772659
     75   1      2   3   0     4  0.090036  0.686714      55.698      855.2      780.2      4.668      17116.3145  1.648928      0.591250
     76   1     -2   3   1     4  0.090335  0.688155      55.981       49.9       55.6      1.404       1062.2123  1.641238      0.562397
     77   1      0   3   2     4  0.090655  0.689682      56.282      232.0      315.3      3.477       6810.7056  1.633179      0.412654
     78   1     -3   2   3     4  0.090761  0.690184      56.381        9.6       12.1      0.195        184.6146  1.630548      0.629917
     79   1     -1   3   2     4  0.090801  0.690376      56.419       15.1       20.0      0.268        434.9626  1.629547      0.423278
     80   1     -3   1   4     4  0.090990  0.691269      56.595      563.0      573.8      4.169      11498.5342  1.624898      0.600484
     81   1     -4   2   1     4  0.091267  0.692565      56.850       64.0       68.6      1.771        957.2453  1.618205      0.827983
     82   1      4   0   2     2  0.091772  0.694914      57.313       31.3       18.1      2.484        852.7251  1.606239      0.926624
     83   1      4   2   0     4  0.092245  0.697079      57.739      399.7      447.8      4.535       6007.4780  1.595383      0.853230
     84   1      3   2   2     4  0.092434  0.697940      57.909      287.8      383.1      2.610       4813.8213  1.591118      0.771578
     85   1      2   3   1     4  0.092900  0.700038      58.322        0.8        1.0      0.082         16.5595  1.580824      0.608021
     86   1     -5   0   2     2  0.093126  0.701048      58.521      159.6      161.5      2.969       4535.8101  1.575922      0.929440
     87   1      5   0   0     2  0.093184  0.701307      58.572       26.0       29.9      0.498        688.6201  1.574672      1.000000
     88   1      2   2   3     4  0.093240  0.701556      58.621        6.9        7.8      0.138        137.1174  1.573472      0.662719
     89   1      3   1   3     4  0.093355  0.702065      58.721       12.9       13.7      0.126        215.0874  1.571024      0.796861
     90   1      1   3   2     4  0.093386  0.702201      58.748      242.7      259.1      2.012       6268.1899  1.570369      0.515899
