Repository: ozakary/data-NaMO2F2

# Powder X-Ray Diffraction Data for NaMO<sub>2</sub>F<sub>2</sub> (M = Nb<sup>5+</sup>, Ta<sup>5+</sup>)

**Author:** Ouail Zakary  
**ORCID:** [0000-0002-7793-3306](https://orcid.org/0000-0002-7793-3306)  
**E-mail:** [Ouail.Zakary@oulu.fi](mailto:Ouail.Zakary@oulu.fi)  
**Website:** [Ouail Zakary - webpage](https://cc.oulu.fi/~nmrwww/members/Ouail_Zakary.html)

This repository contains datasets of **Powder X-Ray Diffraction (PXRD)** data for the compounds NaNbO<sub>2</sub>F<sub>2</sub> and NaTaO<sub>2</sub>F<sub>2</sub>, recorded under both room temperature (RT) and variable temperature conditions.

File: powder_X-ray_diffraction/variable-temperature_experiments/NaNbO2F2/Rietveld_refinement/290°C/NaNbO2F2.out (part 1 of 2)


        **********************************************************
        ** PROGRAM FullProf.2k (Version 7.30 - Mar2020-ILL JRC) **
        **********************************************************
                       M U L T I -- P A T T E R N                 
            Rietveld, Profile Matching & Integrated Intensity     
                 Refinement of X-ray and/or Neutron Data


    Date: 03/02/2023  Time: 19:07:20.682                              

 => PCR file code: NaNbO2F2
 => DAT file code: NaNbO2F2.dat         -> Relative contribution: 1.0000                                                            

 ==> CONDITIONS OF THIS RUN FOR PATTERN No.:  1

 => Global Refinement of X-ray powder diffraction data                                                                              
 => Global Refinement of X-ray powder diffraction data                                                                              
    Bragg-Brentano(X-rays) or Debye-Scherrer geometry(Neutrons)
 => Title:  #(C) 2021 by FIZ Karlsruhe - Leibniz Institute for Information Infrastructure.  All rights reserved.

 => Number of phases:    1
 => Number of excluded regions:    1
 => Number of scattering factors supplied:    0
 => Conventional weights: w=1.0/Variance(yobs)
 => Asymmetry correction as in J.Appl.Cryst. 26,128(1993)
 => Background linearly interpolated between the   23 points given
 => The    5th default profile function was selected
 => Pseudo-Voigt function (ETA variable)
                 X-parameter correspond to: ETA=ETA0+X*2theta
                       pV(x)= ETA*L(x)+(1-ETA)*G(x)

 ==> INPUT/OUTPUT OPTIONS:

 => Generate file *.PRF for plot
 => Output Integrated Intensities
 => Generate new input file *.PCR

 => X-Y type of data: 2theta/TOF/E(Kev) Intens sigma for pattern:  1
 => Plot pattern at each cycle
 => Wavelengths:  1.54056 1.54439
 => Alpha2/Alpha1 ratio:   0.5000
 => Cos(Monochromator angle)=   0.9100
 => Asymmetry correction for angles lower than   90.000 degrees
 => Absorption correction (AC), muR-eff =   0.0000  0.0000
 => Base of peaks: 2.0*HW*    8.00

 => Number of cycles:   33
 => Relaxation factors ==>    for coordinates:  1.00
 => for anisotropic temperature factors:  1.00
 => for halfwidth/strain/size parameters:  1.00
 => for lattice constants and propagation vectors:  1.00
 => EPS-value for convergence:    0.1
 => Background ==> 
    Position   Intensity
       10.23     7469.16        0.00
       11.77     7700.69        0.00
       13.80     7898.31        0.00
       16.12     7609.21        0.00
       18.64     7104.46        0.00
       21.09     7372.79        0.00
       25.88     7301.48        0.00
       30.84     7056.02        0.00
       35.62     6475.19        0.00
       38.41     6438.49        0.00
       42.34     6396.38        0.00
       45.36     6462.64        0.00
       54.09     6442.57        0.00
       62.54     6080.18        0.00
       67.07     5968.92        0.00
       75.39     5971.56        0.00
       78.25     5812.50        0.00
       83.61     5832.05        0.00
       87.30     5811.12        0.00
       90.57     5726.41        0.00

       94.93     5776.79        0.00
       97.73     5638.21        0.00
      100.02     5720.74        0.00

 

 => Excluded regions for Pattern#  1
    From     to
     14.0000     18.0000

 => Number of Least-Squares parameters varied:    32

 =>--------------------------->
 =>------->  PATTERN number:  1
 =>--------------------------->
 => Global parameters and codes ==>
 => Zero-point:     0.0217   11.0000
 => Displacement peak-shift parameter and code:     0.00    0.00
 => Transparency peak-shift parameter and code:     0.00    0.00

 => Reading Intensity data  =>>

 -> No recognizable heading in input data file X,Y,sigma
    First 6 lines are considered as COMMENTS (except for TSAMP keyword)
 -> COMMENT: 10.0116	7485.00000                                                                                                                  
 -> COMMENT: 10.0247	7382.00000                                                                                                                  
 -> COMMENT: 10.0379	7376.00000                                                                                                                  
 -> COMMENT: 10.0510	7375.00000                                                                                                                  
 -> COMMENT: 10.0641	7443.00000                                                                                                                  
 -> COMMENT: 10.0772	7655.00000                                                                                                                  
 ==> Angular range, step and number of points:
     2Thmin:      10.090400  2Thmax:      99.993401  Step:       0.013132  No. of points:   6848
 --------------------------------------------------------------------------------
 => Phase  No. 1
       #(C) 2021 by FIZ Karlsruhe - Leibniz Institute for Information Infras
 --------------------------------------------------------------------------------
 =>-------> Pattern#  1
 => Crystal Structure Refinement
 => Preferred orientation vector:   1.0000  0.0000  0.0000

 =>-------> Data for PHASE: 1
 => Number of atoms:    6
 => Number of distance  constraints:    0
 => Number of angle     constraints:    0

 => Symmetry information on space group: P 1 21/c 1          
 -> The multiplicity of the general position is:   4
 -> The space group is Centric (-1 at origin)   
 -> Lattice type  P: { 000 }                                       
 -> Reduced set of symmetry operators:

  No.  IT   Symmetry symbol    Rotation part     Associated Translation
   1: ( 1)   1            -->     ( x, y, z) + {  0.0000  0.0000  0.0000}
   2: ( 3)   2 ( 0, y, 0) -->     (-x, y,-z) + {  0.0000  0.5000  0.5000}


        Information on Space Group: 
        --------------------------- 

 =>   Number of Space group:  14
 =>  Hermann-Mauguin Symbol: P 1 21/c 1
 =>             Hall Symbol: -P 2ybc
 =>    Table Setting Choice: b1
 =>            Setting Type: IT (Generated from Hermann-Mauguin symbol)
 =>          Crystal System: Monoclinic
 =>              Laue Class: 2/m
 =>             Point Group: 2/m
 =>         Bravais Lattice: P
 =>          Lattice Symbol: mP
 =>  Reduced Number of S.O.:   2
 =>    General multiplicity:   4
 =>          Centrosymmetry: Centric (-1 at origin)
 =>  Generators (exc. -1&L):   1
 =>         Asymmetric unit:  0.000 <= x <=  1.000
                              0.000 <= y <=  0.250
                              0.000 <= z <=  1.000

 => List of S.O. without inversion and lattice centring translations
 => SYMM(  1): x,y,z                               => SYMM(  2): -x,y+1/2,-z+1/2


 => Initial parameters ==>
 Atom    Ntyp                  X         Y         Z         B         occ.         in  fin  Spc  Mult
                             B11       B22       B33       B12       B13       B23
 Na1    Na                 0.37059   0.78938   0.11447   1.12908   1.00000           0    0    0    4
                 Codes:  151.00000 161.00000 171.00000   0.00000   0.00000
 Nb1    Nb                 0.15583   0.25635   0.31537   1.31779   1.00000           0    0    0    4
                 Codes:  181.00000 191.00000 201.00000   0.00000   0.00000
 O1     O                  0.17876   0.16677   0.05686   1.45281   1.00000           0    0    0    4
                 Codes:  211.00000 221.00000 231.00000   0.00000   0.00000
 O2     O                  0.07049   0.59119   0.23561   1.45281   1.00000           0    0    0    4
                 Codes:  241.00000 251.00000 261.00000   0.00000   0.00000
 F1     F                  0.36157   0.42609   0.31334   1.79232   1.00000           0    0    0    4
                 Codes:  271.00000 281.00000 291.00000   0.00000   0.00000
 F2     F                  0.32077   0.98033   0.37422   1.79232   1.00000           0    0    0    4
                 Codes:  301.00000 311.00000 321.00000   0.00000   0.00000

 => IT IS ASSUMED THAT THE FIRST GIVEN SITE IS FULLY OCCUPIED 
    OR THE FIRST AND SECOND ATOMS ARE IN THE SAME SITE WITH TOTAL FULL OCCUPATION
  (If this is not the case, change the order of atoms to obtain correct values for the content of the unit cell)
    The given occupation factors have been obtained mutiplying m/M by   1.0000
      -> Atom: Na  ,  Chemical element: NA  Atomic Mass:    22.9898
      -> Atom: Nb  ,  Chemical element: NB  Atomic Mass:    92.9064
      -> Atom: O   ,  Chemical element: O   Atomic Mass:    15.9994
      -> Atom: O   ,  Chemical element: O   Atomic Mass:    15.9994
      -> Atom: F   ,  Chemical element: F   Atomic Mass:    18.9984
      -> Atom: F   ,  Chemical element: F   Atomic Mass:    18.9984
 => The given value of ATZ is        743.57 the program has calculated:         743.57
    The value of ATZ given in the input PCR file will be used for quantitative analysis
 => The chemical content of the unit cell is: 
       4.0000 Na   +   4.0000 Nb   +   4.0000 O    +   4.0000 O    +   4.0000 F    +   4.0000 F      
 => The normalized site occupation numbers in % are: 
     100.0000 Na1    :      100.0000 Nb1    :      100.0000 O1     :      100.0000 O2     :      100.0000 F1     :      100.0000 F2       
 => The density (volumic mass) of the compound is:    3.752 g/cm3

 =>-------> PROFILE PARAMETERS FOR PATTERN:  1

 => Overall scale factor:   0.646600E-02
 => ETA (p-Voigt) OR M (Pearson VII):   0.3896
 => Overall temperature factor:      0.00000
 => Halfwidth U,V,W:      0.02189    -0.01043     0.00616
 => X and Y parameters:       0.0063      0.0000
 => Direct cell parameters:    8.0704   5.4569   7.6506  90.0000 102.3510  90.0000
 => Preferred orientation parameters:  -0.4114  0.0000
 => Asymmetry parameters     :      0.04303     0.01370     0.00000     0.00000
 => Strain parameters        :      0.00000     0.00000     0.00000
 => Size   parameters        :      0.00000     0.00000

 ==> CODEWORDS FOR PROFILE PARAMETERS of PATTERN#  1

 => Overall scale factor:   21.000
 => ETA (p-Voigt) OR M (Pearson VII):  101.000
 => Overall temperature factor:    0.000
 => Halfwidth U,V,W:   71.000  91.000  81.000
 => X and Y parameters:  111.000   0.000
 => Direct cell parameters:   31.000  41.000  51.000   0.000  61.000   0.000
 => Preferred orientation parameters:  141.000   0.000
 => Asymmetry parameters     :  121.000 131.000   0.000   0.000
 => Strain parameters        :    0.000   0.000   0.000
 => Size   parameters        :    0.000   0.000

 => Cell constraints according to Laue symmetry: 2/m  

        Metric information:
        -------------------

 => Direct cell parameters:

         a =       8.0704      b =       5.4569      c =       7.6506
     alpha =       90.000   beta =      102.351  gamma =       90.000
                        Direct Cell Volume =     329.1261

 => Reciprocal cell parameters:

         a*=     0.126845      b*=     0.183255      c*=     0.133806
     alpha*=       90.000   beta*=       77.649  gamma*=       90.000
                    Reciprocal Cell Volume =   0.00303835

 => Direct and Reciprocal Metric Tensors:

                   GD                                       GR
     65.1313      0.0000    -13.2068          0.016090    0.000000    0.003630
      0.0000     29.7775      0.0000          0.000000    0.033582    0.000000
    -13.2068      0.0000     58.5311          0.003630    0.000000    0.017904

 =>  Cartesian frame: z // c; y is in the bc-plane; x is y ^ z = a*  

     Crystal_to_Orthonormal_Matrix              Orthonormal_to_Crystal Matrix
              Cr_Orth_cel                               Orth_Cr_cel  
      8.0704      0.0000     -1.6365          0.123910   -0.000000    0.027132
      0.0000      5.4569      0.0000          0.000000    0.183255   -0.000000
      0.0000      0.0000      7.4735          0.000000    0.000000    0.133806

     Busing-Levy B-matrix: Hc=B.H            Inverse of the Busing-Levy B-matrix
                BL_M                                      BL_Minv  
    0.126845    0.000000    0.028621            7.8836     -0.0000     -1.7263
    0.000000    0.183255   -0.000000            0.0000      5.4569      0.0000
    0.000000    0.000000    0.130709            0.0000      0.0000      7.6506

 => Laue symmetry 2/m   will be used to generate HKL for pattern#   1
 => Reflections generated between S(1/d)min:  0.1139 A-1 and S(1/d)max:  1.0079 A-1
 =>                                    dmax:  8.7808 A   and      dmin:  0.9921 A
 => The number of reflections generated is:    356
 => The max. scatt. variable (gen.ref.) is:       101.8616
 => Scattering coefficients from internal table


 => X-ray scattering coeff. (A1, B1, A2,...C, f(0), Z, Dfp,Dfpp)

 NA      4.7626   3.2850   3.1736   8.8422   1.2674   0.3136   1.1128 129.4240   0.6760  10.9924  11.0000   0.1290   0.1240
 NB     17.6142   1.1887  12.0144  11.7660   4.0418   0.2048   3.5335  69.7957   3.7559  40.9598  41.0000  -0.2480   2.4820
 O       3.0485  13.2771   2.2868   5.7011   1.5463   0.3239   0.8670  32.9089   0.2508   7.9994   8.0000   0.0470   0.0320
 F       3.5392  10.2825   2.6412   4.2944   1.5170   0.2615   1.0243  26.1476   0.2776   8.9993   9.0000   0.0690   0.0530

     --------------------------------------------------------------
      SYMBOLIC NAMES AND INITIAL VALUES OF PARAMETERS TO BE VARIED:
     --------------------------------------------------------------

      ->  Parameter number    1   -> Symbolic Name:                                          Zero_pat1    0.21709999E-01
      ->  Parameter number    2   -> Symbolic Name:                                     Scale_ph1_pat1    0.64659999E-02
      ->  Parameter number    3   -> Symbolic Name:                                    Cell_A_ph1_pat1     8.0703955    
      ->  Parameter number    4   -> Symbolic Name:                                    Cell_B_ph1_pat1     5.4568720    
      ->  Parameter number    5   -> Symbolic Name:                                    Cell_C_ph1_pat1     7.6505618    
      ->  Parameter number    6   -> Symbolic Name:                                    Cell_E_ph1_pat1     102.35098    
      ->  Parameter number    7   -> Symbolic Name:                                    U-Cagl_ph1_pat1    0.21885000E-01
      ->  Parameter number    8   -> Symbolic Name:                                    W-Cagl_ph1_pat1    0.61639999E-02
      ->  Parameter number    9   -> Symbolic Name:                                    V-Cagl_ph1_pat1   -0.10429000E-01
      ->  Parameter number   10   -> Symbolic Name:                                     EtaPV_ph1_pat1    0.38964999    
      ->  Parameter number   11   -> Symbolic Name:                                     X-tan_ph1_pat1    0.63029998E-02
      ->  Parameter number   12   -> Symbolic Name:                                     Asym1_ph1_pat1    0.43030001E-01
      ->  Parameter number   13   -> Symbolic Name:                                     Asym2_ph1_pat1    0.13700000E-01
      ->  Parameter number   14   -> Symbolic Name:                                       Or1_ph1_pat1   -0.41144001    
      ->  Parameter number   15   -> Symbolic Name:                                          X_Na1_ph1    0.37059000    
      ->  Parameter number   16   -> Symbolic Name:                                          Y_Na1_ph1    0.78938001    
      ->  Parameter number   17   -> Symbolic Name:                                          Z_Na1_ph1    0.11447000    
      ->  Parameter number   18   -> Symbolic Name:                                          X_Nb1_ph1    0.15583000    
      ->  Parameter number   19   -> Symbolic Name:                                          Y_Nb1_ph1    0.25635001    
      ->  Parameter number   20   -> Symbolic Name:                                          Z_Nb1_ph1    0.31536999    
      ->  Parameter number   21   -> Symbolic Name:                                           X_O1_ph1    0.17876001    
      ->  Parameter number   22   -> Symbolic Name:                                           Y_O1_ph1    0.16677000    
      ->  Parameter number   23   -> Symbolic Name:                                           Z_O1_ph1    0.56860000E-01
      ->  Parameter number   24   -> Symbolic Name:                                           X_O2_ph1    0.70490003E-01
      ->  Parameter number   25   -> Symbolic Name:                                           Y_O2_ph1    0.59118998    
      ->  Parameter number   26   -> Symbolic Name:                                           Z_O2_ph1    0.23560999    
      ->  Parameter number   27   -> Symbolic Name:                                           X_F1_ph1    0.36157000    
      ->  Parameter number   28   -> Symbolic Name:                                           Y_F1_ph1    0.42609000    
      ->  Parameter number   29   -> Symbolic Name:                                           Z_F1_ph1    0.31334001    
      ->  Parameter number   30   -> Symbolic Name:                                           X_F2_ph1    0.32077000    
      ->  Parameter number   31   -> Symbolic Name:                                           Y_F2_ph1    0.98032999    
      ->  Parameter number   32   -> Symbolic Name:                                           Z_F2_ph1    0.37422001    
  
 
 => No optimization for routine tasks
 ++++++++++++++++++++++++++++++++++++++++++++++++++++++++++++++++++++++++++++++++++++++++++++++++++++++++++++++++++++++++

 => CYCLE No.:    1
 ---------------------------------------------------------------------------------------
 => Phase  1 Name:  #(C) 2021 by FIZ Karlsruhe - Leibniz Institute for Information Infras
 ---------------------------------------------------------------------------------------
 => New parameters, shifts, and standard deviations

 Atom        x       dx      sx       y       dy      sy       z       dz      sz       B       dB      sB      occ.    docc.   socc.

 Na1      0.37059-0.00000 0.00046  0.78937-0.00001 0.00123  0.11447-0.00000 0.00062  1.12908 0.00000 0.00000  1.00000 0.00000 0.00000
 Nb1      0.15583 0.00000 0.00014  0.25635 0.00000 0.00056  0.31537-0.00000 0.00022  1.31779 0.00000 0.00000  1.00000 0.00000 0.00000
 O1       0.17875-0.00001 0.00086  0.16678 0.00001 0.00129  0.05685-0.00001 0.00152  1.45281 0.00000 0.00000  1.00000 0.00000 0.00000
 O2       0.07049-0.00000 0.00077  0.59117-0.00002 0.00163  0.23561-0.00000 0.00110  1.45281 0.00000 0.00000  1.00000 0.00000 0.00000
 F1       0.36156-0.00001 0.00078  0.42607-0.00002 0.00122  0.31334 0.00000 0.00103  1.79232 0.00000 0.00000  1.00000 0.00000 0.00000
 F2       0.32078 0.00001 0.00078  0.98033-0.00000 0.00112  0.37422-0.00000 0.00104  1.79232 0.00000 0.00000  1.00000 0.00000 0.00000

 ==> PROFILE PARAMETERS FOR PATTERN#  1

 => Overall scale factor:      0.006465531    -0.000000468     0.000027296
 => Eta(p-Voigt) or m(Pearson VII):   0.389530 -0.000120  0.014082
 => Overall tem. factor:     0.000000    0.000000    0.000000
 => Halfwidth parameters: 
         0.021886    0.000001    0.001412
        -0.010434   -0.000005    0.000890
         0.006165    0.000001    0.000140
 => Cell parameters: 
        8.070395   -0.000001    0.000092
        5.456872    0.000000    0.000077
        7.650562    0.000000    0.000093
       90.000000    0.000000    0.000000
      102.350983    0.000008    0.000811
       90.000000    0.000000    0.000000
 => Preferred orientation: 
        -0.411469   -0.000029    0.003700
         0.000000    0.000000    0.000000
 => Asymmetry parameters: 
         0.043020   -0.000010    0.002854
         0.013700   -0.000000    0.000633
         0.000000    0.000000    0.000000
         0.000000    0.000000    0.000000
 => X and Y parameters: 
         0.006297   -0.000006    0.000483
         0.000000    0.000000    0.000000
 => Strain parameters: 
         0.000000    0.000000    0.000000
         0.000000    0.000000    0.000000
         0.000000    0.000000    0.000000
 => Size   parameters (G,L): 
         0.000000    0.000000    0.000000
         0.000000    0.000000    0.000000

 ==> GLOBAL PARAMETERS FOR PATTERN#  1


 => Zero-point:     0.0217   -0.0000    0.0006

 => Cos( theta)-shift parameter :   0.0000  0.0000  0.0000
 => Sin(2theta)-shift parameter :   0.0000  0.0000  0.0000

 ==> RELIABILITY FACTORS WITH ALL NON-EXCLUDED POINTS FOR PATTERN:  1

 => R-Factors:   2.23      3.40     Chi2:  8.64     DW-Stat.:  0.3455   Patt#:  1
 => Expected :            1.16                                1.9331
 => Deviance : 0.585E+05     Dev*:   8.983    
 => GoF-index:  2.9         Sqrt(Residual/N)
 => N-P+C:  6510

 =>    SumYdif       SumYobs      SumYcal      SumwYobsSQ     Residual    Condition
     0.1084E+07    0.4867E+08    0.4861E+08    0.4867E+08    0.5627E+05    0.1163E+11


 => Conventional Rietveld Rp,Rwp,Re and Chi2:   15.4      12.5      4.25      8.643    
 => (Values obtained using Ynet, but true sigma(y))
 =>  SumYnet, Sum(w Ynet**2):     0.7037E+07    0.3596E+07


 ==> RELIABILITY FACTORS FOR POINTS WITH BRAGG CONTRIBUTIONS FOR PATTERN:  1

 => R-Factors:   2.29      3.52     Chi2:  9.29     DW-Stat.:  0.3603   Patt#:
 => Expected :            1.15                                1.9298
 => Deviance : 0.562E+05     Dev*:   9.670    
 => GoF-index:  3.0         Sqrt(Residual/N)
 => N-P+C:  5807

 =>    SumYdif       SumYobs      SumYcal      SumwYobsSQ     Residual    Condition
     0.9980E+06    0.4353E+08    0.4347E+08    0.4353E+08    0.5396E+05    0.1163E+11


 => Conventional Rietveld Rp,Rwp,Re and Chi2:   14.2      12.3      4.02      9.291    
 => (Values obtained using Ynet, but true sigma(y))
 =>  SumYnet, Sum(w Ynet**2):     0.7035E+07    0.3594E+07


 => Global user-weigthed Chi2 (Bragg contrib.):   9.29    

 => ---------> Pattern#  1
 => Phase:  1
 =>    Bragg R-factor:  8.04    
 =>    RF-factor     :  7.96    


   Standard deviations have to be multiplied by: 3.4565
   (correlated residuals) See references:
  -J.F.Berar & P.Lelann, J. Appl. Cryst. 24, 1-5 (1991) 
  -J.F.Berar, Acc. in Pow. Diff. II,NIST Sp.Pub. 846, 63(1992) 

 ++++++++++++++++++++++++++++++++++++++++++++++++++++++++++++++++++++++++++++++++++++++++++++++++++++++++++++++++++++++++

 => CYCLE No.:    1
 =>  Convergence reached at this CYCLE !!!!
 =>  Parameter shifts set to zero
 ---------------------------------------------------------------------------------------
 => Phase  1 Name:  #(C) 2021 by FIZ Karlsruhe - Leibniz Institute for Information Infras
 ---------------------------------------------------------------------------------------
 => New parameters, shifts, and standard deviations

 Atom        x       dx      sx       y       dy      sy       z       dz      sz       B       dB      sB      occ.    docc.   socc.

 Na1      0.37059 0.00000 0.00046  0.78937 0.00000 0.00123  0.11447 0.00000 0.00062  1.12908 0.00000 0.00000  1.00000 0.00000 0.00000
 Nb1      0.15583 0.00000 0.00014  0.25635 0.00000 0.00056  0.31537 0.00000 0.00022  1.31779 0.00000 0.00000  1.00000 0.00000 0.00000
 O1       0.17875 0.00000 0.00086  0.16678 0.00000 0.00129  0.05685 0.00000 0.00152  1.45281 0.00000 0.00000  1.00000 0.00000 0.00000
 O2       0.07049 0.00000 0.00077  0.59117 0.00000 0.00163  0.23561 0.00000 0.00110  1.45281 0.00000 0.00000  1.00000 0.00000 0.00000
 F1       0.36156 0.00000 0.00078  0.42607 0.00000 0.00122  0.31334 0.00000 0.00103  1.79232 0.00000 0.00000  1.00000 0.00000 0.00000
 F2       0.32078 0.00000 0.00078  0.98033 0.00000 0.00112  0.37422 0.00000 0.00104  1.79232 0.00000 0.00000  1.00000 0.00000 0.00000

 ==> PROFILE PARAMETERS FOR PATTERN#  1

 => Overall scale factor:      0.006465531     0.000000000     0.000027296
 => Eta(p-Voigt) or m(Pearson VII):   0.389530  0.000000  0.014082
 => Overall tem. factor:     0.000000    0.000000    0.000000
 => Halfwidth parameters: 
         0.021886    0.000000    0.001412
        -0.010434    0.000000    0.000890
         0.006165    0.000000    0.000140
 => Cell parameters: 
        8.070395    0.000000    0.000092
        5.456872    0.000000    0.000077
        7.650562    0.000000    0.000093
       90.000000    0.000000    0.000000
      102.350983    0.000000    0.000811
       90.000000    0.000000    0.000000
 => Preferred orientation: 
        -0.411469    0.000000    0.003700
         0.000000    0.000000    0.000000
 => Asymmetry parameters: 
         0.043020    0.000000    0.002854
         0.013700    0.000000    0.000633
         0.000000    0.000000    0.000000
         0.000000    0.000000    0.000000
 => X and Y parameters: 
         0.006297    0.000000    0.000483
         0.000000    0.000000    0.000000
 => Strain parameters: 
         0.000000    0.000000    0.000000
         0.000000    0.000000    0.000000
         0.000000    0.000000    0.000000
 => Size   parameters (G,L): 
         0.000000    0.000000    0.000000
         0.000000    0.000000    0.000000

 ==> GLOBAL PARAMETERS FOR PATTERN#  1


 => Zero-point:     0.0217    0.0000    0.0006

 => Cos( theta)-shift parameter :   0.0000  0.0000  0.0000
 => Sin(2theta)-shift parameter :   0.0000  0.0000  0.0000

 ==> RELIABILITY FACTORS WITH ALL NON-EXCLUDED POINTS FOR PATTERN:  1

 => R-Factors:   2.23      3.40     Chi2:  8.64     DW-Stat.:  0.3455   Patt#:  1
 => Expected :            1.16                                1.9331
 => Deviance : 0.585E+05     Dev*:   8.983    
 => GoF-index:  2.9         Sqrt(Residual/N)
 => N-P+C:  6510

 =>    SumYdif       SumYobs      SumYcal      SumwYobsSQ     Residual    Condition
     0.1084E+07    0.4867E+08    0.4861E+08    0.4867E+08    0.5627E+05    0.1163E+11


 => Conventional Rietveld Rp,Rwp,Re and Chi2:   15.4      12.5      4.25      8.643    
 => (Values obtained using Ynet, but true sigma(y))
 =>  SumYnet, Sum(w Ynet**2):     0.7037E+07    0.3596E+07

 => N-sigma of the GoF:      436.070

 ==> RELIABILITY FACTORS FOR POINTS WITH BRAGG CONTRIBUTIONS FOR PATTERN:  1

 => R-Factors:   2.29      3.52     Chi2:  9.29     DW-Stat.:  0.3603   Patt#:
 => Expected :            1.15                                1.9298
 => Deviance : 0.562E+05     Dev*:   9.670    
 => GoF-index:  3.0         Sqrt(Residual/N)
 => N-P+C:  5807

 =>    SumYdif       SumYobs      SumYcal      SumwYobsSQ     Residual    Condition
     0.9980E+06    0.4353E+08    0.4347E+08    0.4353E+08    0.5396E+05    0.1163E+11


 => Conventional Rietveld Rp,Rwp,Re and Chi2:   14.2      12.3      4.02      9.291    
 => (Values obtained using Ynet, but true sigma(y))
 =>  SumYnet, Sum(w Ynet**2):     0.7035E+07    0.3594E+07

 => N-sigma of the GoF:      446.777

 => Global user-weigthed Chi2 (Bragg contrib.):   9.69    

 => ---------> Pattern#  1
 => Phase:  1
 =>    Bragg R-factor:  8.04    
 =>    RF-factor     :  7.96    

 --------------------------------------------------------------------------------------------------------------
 Pattern#  1 Phase No.:   1 Phase name:  #(C) 2021 by FIZ Karlsruhe - 
 --------------------------------------------------------------------------------------------------------------

   No.  Code     H   K   L  Mult      Hw      ETA/M    2theta/TOF     Icalc       Iobs      Sigma     StrFactor^2    d-hkl       CORR

      1   1      1   0   0     2  0.073151  0.460150      11.214     4830.1     4751.4      9.713       3854.6257  7.883613      1.000000
      2   1      1   1   0     4  0.070790  0.514032      19.770     7234.6     7112.8     10.712      13472.0996  4.486867      0.681532
      3   1      0   1   1     4  0.070727  0.516308      20.132       26.0       30.8      3.368         80.8760  4.407102      0.423885
      4   1     -1   1   1     4  0.070478  0.526871      21.809        2.5       29.4      5.457          6.8277  4.071795      0.575222
      5   1      2   0   0     2  0.070391  0.531458      22.538     1915.4     2010.3      8.362       6379.7832  3.941806      1.000000
      6   1      0   0   2     2  0.070273  0.539358      23.792     1740.7     1764.5      6.977      13826.2637  3.736747      0.469695
      7   1     -1   0   2     2  0.070253  0.541013      24.055     2582.6     2520.2      6.572      19987.6504  3.696501      0.493270
      8   1      1   1   1     4  0.070234  0.542740      24.329       19.2       20.4      2.754         55.1466  3.655453      0.680980
      9   1      2   1   0     4  0.070170  0.565219      27.899     7703.9     7537.6     11.012      23604.6113  3.195337      0.851280
     10   1     -2   1   1     4  0.070187  0.568289      28.386       54.0       39.6      1.467        188.2493  3.141552      0.775822
     11   1      1   0   2     2  0.070193  0.569102      28.515       84.4       85.6      2.031        672.6578  3.127628      0.685898
     12   1      0   1   2     4  0.070215  0.571748      28.936     2451.6     2571.4      6.799      15361.2217  3.083149      0.449862
     13   1     -1   1   2     4  0.070228  0.573131      29.155      287.2      323.4      1.948       1752.7853  3.060426      0.469221
     14   1     -2   0   2     2  0.070229  0.573276      29.178      375.3      453.8      2.625       3064.8010  3.058064      0.702528
     15   1      2   1   1     4  0.070563  0.592911      32.296       57.1        0.0      6.137        245.3524  2.769590      0.829931
     16   1      0   2   0     2  0.070642  0.596065      32.797      656.5      704.1      4.612      13353.8506  2.728436      0.362334
     17   1      1   1   2     4  0.070673  0.597232      32.982     1199.4     1153.4      4.620       7031.1338  2.713522      0.636567
     18   1     -2   1   2     4  0.070776  0.600903      33.565      882.3      844.0      5.048       5242.7515  2.667717      0.652223
     19   1      3   0   0     2  0.070878  0.604205      34.090      532.2      712.6      4.832       4266.3262  2.627871      1.000000
     20   1      1   2   0     4  0.071020  0.608455      34.764      556.2      549.0      5.334       4367.5073  2.578385      0.532489
     21   1      0   2   1     4  0.071069  0.609814      34.980       24.8       52.6      2.035        264.8471  2.562974      0.397523
     22   1     -1   2   1     4  0.071319  0.616324      36.014       24.6       63.5      5.097        228.6594  2.491738      0.486393
     23   1      2   0   2     2  0.071439  0.619190      36.469      485.5      341.0      5.476       5510.2949  2.461688      0.817840
     24   1     -3   0   2     2  0.071690  0.624779      37.357      194.6      106.9      3.668       2302.6504  2.405217      0.826767
     25   1     -3   1   1     4  0.071745  0.625942      37.541      375.6      390.9      3.344       2121.8621  2.393800      0.875263
     26   1      1   2   1     4  0.071782  0.626695      37.661      344.6      292.8      2.974       3074.3286  2.386475      0.558043
     27   1      3   1   0     4  0.071878  0.628655      37.972        3.9       11.5      2.413         21.2874  2.367633      0.920470
     28   1     -1   1   3     4  0.072263  0.635962      39.132      217.4      272.3      6.853       2888.0530  2.300058      0.407859
     29   1      0   1   3     4  0.072481  0.639799      39.742        0.4        1.7      0.432          4.8885  2.266185      0.459398
     30   1      2   1   2     4  0.072634  0.642388      40.153       48.7       87.7      1.264        363.0027  2.243927      0.769203
     31   1      2   2   0     4  0.072638  0.642446      40.162      189.8      341.3      4.549       1597.3271  2.243434      0.681532
     32   1     -2   2   1     4  0.072774  0.644683      40.517        0.1        0.2      0.043          1.2108  2.224579      0.637301
     33   1      0   2   2     4  0.072934  0.647226      40.921      175.5      164.5      2.169       2475.1343  2.203551      0.423885
     34   1     -3   1   2     4  0.072955  0.647550      40.973      474.5      458.1      3.646       3652.8127  2.200907      0.778997
     35   1     -1   2   2     4  0.073000  0.648250      41.084      260.7      255.6      2.317       3594.9849  2.195210      0.437537
     36   1     -2   1   3     4  0.073344  0.653419      41.905       10.7        8.6      3.519        122.4594  2.154087      0.552464
     37   1      3   1   1     4  0.073458  0.655059      42.165       19.9        7.4      4.158        141.3569  2.141386      0.901155
     38   1      2   2   1     4  0.074057  0.663272      43.469      109.3       99.9      5.839       1077.4789  2.080109      0.693509
     39   1      1   1   3     4  0.074127  0.664190      43.615       64.9       42.7      2.136        745.3184  2.073494      0.600123
     40   1      1   2   2     4  0.074318  0.666643      44.004       42.5       23.9      2.849        531.2416  2.056039      0.562454
     41   1     -2   2   2     4  0.074549  0.669530      44.463      720.8      685.4      5.992       9015.8721  2.035897      0.575222
     42   1      4   0   0     2  0.075375  0.679284      46.012     1215.2     1362.3      7.602      18874.0332  1.970903      1.000000
     43   1      3   0   2     2  0.075510  0.680801      46.253      118.6       84.9      2.120       2100.0122  1.961200      0.887603
     44   1     -4   0   2     2  0.076104  0.687251      47.277      417.9      283.6      5.327       7728.2812  1.921070      0.892349
     45   1     -1   0   4     2  0.076246  0.688732      47.512      578.7      596.5      3.833      25858.6699  1.912106      0.373490
     46   1     -3   1   3     4  0.076283  0.689120      47.574       14.1       14.0      0.141        174.5043  1.909778      0.677339
     47   1     -3   2   1     4  0.076343  0.689746      47.673       11.8       11.9      0.184        132.4989  1.906028      0.750321
     48   1      3   2   0     4  0.076562  0.691985      48.029     1412.7     1537.1      6.113      15384.8066  1.892739      0.785206
     49   1     -4   1   1     4  0.076604  0.692412      48.096       29.1       32.5      0.174        270.6701  1.890231      0.923605
     50   1      0   0   4     2  0.076982  0.696184      48.695       35.8      117.8      2.348       1345.6654  1.868374      0.469695
     51   1     -1   2   3     4  0.077174  0.698065      48.994        4.7        7.3      0.139        106.2089  1.857678      0.398888
     52   1      4   1   0     4  0.077247  0.698771      49.106     1023.2     1135.7      5.480       9662.4082  1.853701      0.951775
     53   1     -2   0   4     2  0.077348  0.699743      49.261      289.5      288.8      1.573      10623.8232  1.848251      0.493270
     54   1      3   1   2     4  0.077398  0.700215      49.335       77.5       74.0      0.822        829.0703  1.845621      0.849295
     55   1      0   2   3     4  0.077510  0.701283      49.505        2.7        2.4      0.103         57.0762  1.839694      0.440210
     56   1      2   2   2     4  0.077743  0.703463      49.851     1412.0     1432.3      5.937      19275.6875  1.827726      0.680980
     57   1      2   1   3     4  0.077942  0.705304      50.144        0.1        0.1      0.003          0.7891  1.817750      0.713612
     58   1     -4   1   2     4  0.078058  0.706365      50.312      133.5      114.4      2.696       1481.9709  1.812059      0.855066
     59   1     -1   1   4     4  0.078214  0.707780      50.537      108.6      117.5      0.991       2792.7136  1.804530      0.372858
     60   1     -3   2   2     4  0.078219  0.707832      50.545      364.4      397.0      3.318       5058.9761  1.804253      0.690895

   No.  Code     H   K   L  Mult      Hw      ETA/M    2theta/TOF     Icalc       Iobs      Sigma     StrFactor^2    d-hkl       CORR

     61   1     -2   2   3     4  0.078784  0.712834      51.339       20.5       14.6      1.487        394.1631  1.778188      0.516199
     62   1      1   3   0     4  0.078915  0.713969      51.520      223.6      196.9      2.968       4706.4771  1.772393      0.475570
     63   1      3   2   1     4  0.078946  0.714238      51.562       32.2       27.8      0.383        410.1071  1.771023      0.788331
     64   1      0   1   4     4  0.079024  0.714906      51.668      655.9      694.9      4.111      14260.0820  1.767634      0.463533
     65   1      0   3   1     4  0.079030  0.714960      51.677       73.2       77.6      0.467       1908.1562  1.767363      0.386420
     66   1     -2   1   4     4  0.079426  0.718317      52.210        3.1        3.6      0.794         66.8721  1.750565      0.485814
     67   1     -1   3   1     4  0.079598  0.719753      52.438        4.6        0.8      1.191        107.2113  1.743486      0.447124
     68   1      1   0   4     2  0.079769  0.721168      52.663      172.9      131.2      4.645       6199.4102  1.736574      0.586744
     69   1      1   2   3     4  0.079883  0.722105      52.812        6.4        4.2      0.290        122.2102  1.732036      0.556515
     70   1      4   1   1     4  0.080188  0.724585      53.205        3.3        0.0      2.291         37.9374  1.720138      0.937032
     71   1      1   3   1     4  0.080558  0.727533      53.674        0.0        0.0      0.524          0.9888  1.706234      0.497670
     72   1     -3   0   4     2  0.080602  0.727876      53.728        0.5        0.0      3.039         16.3769  1.704633      0.607794
     73   1     -4   1   3     4  0.082041  0.738845      55.470       75.9       64.1      1.544       1166.1970  1.655156      0.769180
     74   1      1   1   4     4  0.082052  0.738927      55.483      258.9      225.9      3.644       5325.5103  1.654800      0.574865
     75   1      2   3   0     4  0.082153  0.739664      55.600      845.6      776.1      4.694      17123.6992  1.651593      0.586687
     76   1     -2   3   1     4  0.082393  0.741416      55.878       43.0       48.3      1.268        927.0756  1.644027      0.557457
     77   1      0   3   2     4  0.082670  0.743417      56.196      215.3      299.0      3.435       6426.4692  1.635484      0.407540
     78   1     -3   2   3     4  0.082747  0.743967      56.283       10.5       13.9      0.243        205.3089  1.633153      0.625045
     79   1     -1   3   2     4  0.082783  0.744224      56.324       18.9       25.5      0.368        552.6072  1.632065      0.417542
     80   1     -3   1   4     4  0.082949  0.745406      56.512      575.7      571.8      4.234      11917.2734  1.627092      0.595133
     81   1     -4   2   1     4  0.083159  0.746893      56.748       60.1       64.7      1.535        905.6885  1.620879      0.825605
     82   1      4   0   2     2  0.083636  0.750218      57.276       32.4       27.5      2.614        889.8293  1.607186      0.925559
     83   1      4   2   0     4  0.083979  0.752567      57.649      390.1      422.4      4.476       5902.0171  1.597669      0.851280
     84   1      3   2   2     4  0.084170  0.753860      57.854      291.5      407.6      2.935       4922.3828  1.592487      0.768812
     85   1      2   3   1     4  0.084523  0.756236      58.231        1.0        1.2      0.101         22.3403  1.583065      0.603726
     86   1     -5   0   2     2  0.084691  0.757355      58.409      163.4      159.7      3.074       4666.9370  1.578672      0.928245
     87   1      5   0   0     2  0.084767  0.757854      58.488       27.5       35.3      0.632        732.3122  1.576723      1.000000
     88   1      2   2   3     4  0.084854  0.758430      58.580        5.3        5.6      0.079        106.6532  1.574479      0.659019
     89   1      1   3   2     4  0.084936  0.758971      58.666      246.4      259.8      1.869       6453.5054  1.572377      0.511150
     90   1      3   1   3     4  0.084967  0.759174      58.698       12.6       12.9      0.076        213.3956  1.571590      0.794328
