Repository: ozakary/data-NaMO2F2

# Powder X-Ray Diffraction Data for NaMO<sub>2</sub>F<sub>2</sub> (M = Nb<sup>5+</sup>, Ta<sup>5+</sup>)

**Author:** Ouail Zakary  
**ORCID:** [0000-0002-7793-3306](https://orcid.org/0000-0002-7793-3306)  
**E-mail:** [Ouail.Zakary@oulu.fi](mailto:Ouail.Zakary@oulu.fi)  
**Website:** [Ouail Zakary - webpage](https://cc.oulu.fi/~nmrwww/members/Ouail_Zakary.html)

This repository contains datasets of **Powder X-Ray Diffraction (PXRD)** data for the compounds NaNbO<sub>2</sub>F<sub>2</sub> and NaTaO<sub>2</sub>F<sub>2</sub>, recorded under both room temperature (RT) and variable temperature conditions.

File: powder_X-ray_diffraction/variable-temperature_experiments/NaNbO2F2/Rietveld_refinement/300°C/NaNbO2F2.out (part 1 of 2)


        **********************************************************
        ** PROGRAM FullProf.2k (Version 7.30 - Mar2020-ILL JRC) **
        **********************************************************
                       M U L T I -- P A T T E R N                 
            Rietveld, Profile Matching & Integrated Intensity     
                 Refinement of X-ray and/or Neutron Data


    Date: 03/02/2023  Time: 19:18:25.665                              

 => PCR file code: NaNbO2F2
 => DAT file code: NaNbO2F2.dat         -> Relative contribution: 1.0000                                                            

 ==> CONDITIONS OF THIS RUN FOR PATTERN No.:  1

 => Global Refinement of X-ray powder diffraction data                                                                              
 => Global Refinement of X-ray powder diffraction data                                                                              
    Bragg-Brentano(X-rays) or Debye-Scherrer geometry(Neutrons)
 => Title:  #(C) 2021 by FIZ Karlsruhe - Leibniz Institute for Information Infrastructure.  All rights reserved.

 => Number of phases:    1
 => Number of excluded regions:    1
 => Number of scattering factors supplied:    0
 => Conventional weights: w=1.0/Variance(yobs)
 => Asymmetry correction as in J.Appl.Cryst. 26,128(1993)
 => Background linearly interpolated between the   23 points given
 => The    5th default profile function was selected
 => Pseudo-Voigt function (ETA variable)
                 X-parameter correspond to: ETA=ETA0+X*2theta
                       pV(x)= ETA*L(x)+(1-ETA)*G(x)

 ==> INPUT/OUTPUT OPTIONS:

 => Generate file *.PRF for plot
 => Output Integrated Intensities
 => Generate new input file *.PCR

 => X-Y type of data: 2theta/TOF/E(Kev) Intens sigma for pattern:  1
 => Plot pattern at each cycle
 => Wavelengths:  1.54056 1.54439
 => Alpha2/Alpha1 ratio:   0.5000
 => Cos(Monochromator angle)=   0.9100
 => Asymmetry correction for angles lower than   90.000 degrees
 => Absorption correction (AC), muR-eff =   0.0000  0.0000
 => Base of peaks: 2.0*HW*    8.00

 => Number of cycles:   33
 => Relaxation factors ==>    for coordinates:  1.00
 => for anisotropic temperature factors:  1.00
 => for halfwidth/strain/size parameters:  1.00
 => for lattice constants and propagation vectors:  1.00
 => EPS-value for convergence:    0.1
 => Background ==> 
    Position   Intensity
       10.10     7385.09        0.00
       12.18     7815.62        0.00
       13.95     7806.99        0.00
       16.24     7695.44        0.00
       18.74     7181.34        0.00
       20.97     7345.07        0.00
       25.43     7315.47        0.00
       30.53     7093.70        0.00
       35.49     6488.07        0.00
       38.22     6425.86        0.00
       42.29     6415.49        0.00
       45.27     6469.24        0.00
       54.01     6451.48        0.00
       62.26     6093.18        0.00
       67.15     5968.24        0.00
       75.06     5982.99        0.00
       78.24     5805.16        0.00
       83.61     5832.44        0.00
       87.28     5829.14        0.00
       90.53     5734.20        0.00

       95.93     5793.93        0.00
       97.78     5619.60        0.00
       99.96     5745.87        0.00

 

 => Excluded regions for Pattern#  1
    From     to
     14.0000     18.0000

 => Number of Least-Squares parameters varied:    32

 =>--------------------------->
 =>------->  PATTERN number:  1
 =>--------------------------->
 => Global parameters and codes ==>
 => Zero-point:     0.0256   11.0000
 => Displacement peak-shift parameter and code:     0.00    0.00
 => Transparency peak-shift parameter and code:     0.00    0.00

 => Reading Intensity data  =>>

 -> No recognizable heading in input data file X,Y,sigma
    First 6 lines are considered as COMMENTS (except for TSAMP keyword)
 -> COMMENT: 10.0116	7393.00000                                                                                                                  
 -> COMMENT: 10.0247	7329.00000                                                                                                                  
 -> COMMENT: 10.0379	7514.00000                                                                                                                  
 -> COMMENT: 10.0510	7297.00000                                                                                                                  
 -> COMMENT: 10.0641	7634.00000                                                                                                                  
 -> COMMENT: 10.0772	7344.00000                                                                                                                  
 ==> Angular range, step and number of points:
     2Thmin:      10.090400  2Thmax:      99.993401  Step:       0.013132  No. of points:   6848
 --------------------------------------------------------------------------------
 => Phase  No. 1
       #(C) 2021 by FIZ Karlsruhe - Leibniz Institute for Information Infras
 --------------------------------------------------------------------------------
 =>-------> Pattern#  1
 => Crystal Structure Refinement
 => Preferred orientation vector:   1.0000  0.0000  0.0000

 =>-------> Data for PHASE: 1
 => Number of atoms:    6
 => Number of distance  constraints:    0
 => Number of angle     constraints:    0

 => Symmetry information on space group: P 1 21/c 1          
 -> The multiplicity of the general position is:   4
 -> The space group is Centric (-1 at origin)   
 -> Lattice type  P: { 000 }                                       
 -> Reduced set of symmetry operators:

  No.  IT   Symmetry symbol    Rotation part     Associated Translation
   1: ( 1)   1            -->     ( x, y, z) + {  0.0000  0.0000  0.0000}
   2: ( 3)   2 ( 0, y, 0) -->     (-x, y,-z) + {  0.0000  0.5000  0.5000}


        Information on Space Group: 
        --------------------------- 

 =>   Number of Space group:  14
 =>  Hermann-Mauguin Symbol: P 1 21/c 1
 =>             Hall Symbol: -P 2ybc
 =>    Table Setting Choice: b1
 =>            Setting Type: IT (Generated from Hermann-Mauguin symbol)
 =>          Crystal System: Monoclinic
 =>              Laue Class: 2/m
 =>             Point Group: 2/m
 =>         Bravais Lattice: P
 =>          Lattice Symbol: mP
 =>  Reduced Number of S.O.:   2
 =>    General multiplicity:   4
 =>          Centrosymmetry: Centric (-1 at origin)
 =>  Generators (exc. -1&L):   1
 =>         Asymmetric unit:  0.000 <= x <=  1.000
                              0.000 <= y <=  0.250
                              0.000 <= z <=  1.000

 => List of S.O. without inversion and lattice centring translations
 => SYMM(  1): x,y,z                               => SYMM(  2): -x,y+1/2,-z+1/2


 => Initial parameters ==>
 Atom    Ntyp                  X         Y         Z         B         occ.         in  fin  Spc  Mult
                             B11       B22       B33       B12       B13       B23
 Na1    Na                 0.37152   0.78956   0.11414   1.12908   1.00000           0    0    0    4
                 Codes:  151.00000 161.00000 171.00000   0.00000   0.00000
 Nb1    Nb                 0.15620   0.25582   0.31437   1.31779   1.00000           0    0    0    4
                 Codes:  181.00000 191.00000 201.00000   0.00000   0.00000
 O1     O                  0.17794   0.16775   0.05841   1.45281   1.00000           0    0    0    4
                 Codes:  211.00000 221.00000 231.00000   0.00000   0.00000
 O2     O                  0.07060   0.59225   0.23492   1.45281   1.00000           0    0    0    4
                 Codes:  241.00000 251.00000 261.00000   0.00000   0.00000
 F1     F                  0.36119   0.42747   0.31467   1.79232   1.00000           0    0    0    4
                 Codes:  271.00000 281.00000 291.00000   0.00000   0.00000
 F2     F                  0.32157   0.98149   0.37286   1.79232   1.00000           0    0    0    4
                 Codes:  301.00000 311.00000 321.00000   0.00000   0.00000

 => IT IS ASSUMED THAT THE FIRST GIVEN SITE IS FULLY OCCUPIED 
    OR THE FIRST AND SECOND ATOMS ARE IN THE SAME SITE WITH TOTAL FULL OCCUPATION
  (If this is not the case, change the order of atoms to obtain correct values for the content of the unit cell)
    The given occupation factors have been obtained mutiplying m/M by   1.0000
      -> Atom: Na  ,  Chemical element: NA  Atomic Mass:    22.9898
      -> Atom: Nb  ,  Chemical element: NB  Atomic Mass:    92.9064
      -> Atom: O   ,  Chemical element: O   Atomic Mass:    15.9994
      -> Atom: O   ,  Chemical element: O   Atomic Mass:    15.9994
      -> Atom: F   ,  Chemical element: F   Atomic Mass:    18.9984
      -> Atom: F   ,  Chemical element: F   Atomic Mass:    18.9984
 => The given value of ATZ is        743.57 the program has calculated:         743.57
    The value of ATZ given in the input PCR file will be used for quantitative analysis
 => The chemical content of the unit cell is: 
       4.0000 Na   +   4.0000 Nb   +   4.0000 O    +   4.0000 O    +   4.0000 F    +   4.0000 F      
 => The normalized site occupation numbers in % are: 
     100.0000 Na1    :      100.0000 Nb1    :      100.0000 O1     :      100.0000 O2     :      100.0000 F1     :      100.0000 F2       
 => The density (volumic mass) of the compound is:    3.746 g/cm3

 =>-------> PROFILE PARAMETERS FOR PATTERN:  1

 => Overall scale factor:   0.648400E-02
 => ETA (p-Voigt) OR M (Pearson VII):   0.3719
 => Overall temperature factor:      0.00000
 => Halfwidth U,V,W:      0.02235    -0.01048     0.00619
 => X and Y parameters:       0.0069      0.0000
 => Direct cell parameters:    8.0763   5.4608   7.6519  90.0000 102.3821  90.0000
 => Preferred orientation parameters:  -0.4162  0.0000
 => Asymmetry parameters     :      0.04299     0.01306     0.00000     0.00000
 => Strain parameters        :      0.00000     0.00000     0.00000
 => Size   parameters        :      0.00000     0.00000

 ==> CODEWORDS FOR PROFILE PARAMETERS of PATTERN#  1

 => Overall scale factor:   21.000
 => ETA (p-Voigt) OR M (Pearson VII):  101.000
 => Overall temperature factor:    0.000
 => Halfwidth U,V,W:   71.000  91.000  81.000
 => X and Y parameters:  111.000   0.000
 => Direct cell parameters:   31.000  41.000  51.000   0.000  61.000   0.000
 => Preferred orientation parameters:  141.000   0.000
 => Asymmetry parameters     :  121.000 131.000   0.000   0.000
 => Strain parameters        :    0.000   0.000   0.000
 => Size   parameters        :    0.000   0.000

 => Cell constraints according to Laue symmetry: 2/m  

        Metric information:
        -------------------

 => Direct cell parameters:

         a =       8.0763      b =       5.4608      c =       7.6519
     alpha =       90.000   beta =      102.382  gamma =       90.000
                        Direct Cell Volume =     329.6255

 => Reciprocal cell parameters:

         a*=     0.126768      b*=     0.183122      c*=     0.133799
     alpha*=       90.000   beta*=       77.618  gamma*=       90.000
                    Reciprocal Cell Volume =   0.00303375

 => Direct and Reciprocal Metric Tensors:

                   GD                                       GR
     65.2268      0.0000    -13.2516          0.016070    0.000000    0.003637
      0.0000     29.8208      0.0000          0.000000    0.033534    0.000000
    -13.2516      0.0000     58.5516          0.003637    0.000000    0.017902

 =>  Cartesian frame: z // c; y is in the bc-plane; x is y ^ z = a*  

     Crystal_to_Orthonormal_Matrix              Orthonormal_to_Crystal Matrix
              Cr_Orth_cel                               Orth_Cr_cel  
      8.0763      0.0000     -1.6408          0.123819   -0.000000    0.027183
      0.0000      5.4608      0.0000          0.000000    0.183122   -0.000000
      0.0000      0.0000      7.4739          0.000000    0.000000    0.133799

     Busing-Levy B-matrix: Hc=B.H            Inverse of the Busing-Levy B-matrix
                BL_M                                      BL_Minv  
    0.126768    0.000000    0.028690            7.8885     -0.0000     -1.7318
    0.000000    0.183122   -0.000000            0.0000      5.4608      0.0000
    0.000000    0.000000    0.130687            0.0000      0.0000      7.6519

 => Laue symmetry 2/m   will be used to generate HKL for pattern#   1
 => Reflections generated between S(1/d)min:  0.1139 A-1 and S(1/d)max:  1.0080 A-1
 =>                                    dmax:  8.7808 A   and      dmin:  0.9920 A
 => The number of reflections generated is:    356
 => The max. scatt. variable (gen.ref.) is:       101.8781
 => Scattering coefficients from internal table


 => X-ray scattering coeff. (A1, B1, A2,...C, f(0), Z, Dfp,Dfpp)

 NA      4.7626   3.2850   3.1736   8.8422   1.2674   0.3136   1.1128 129.4240   0.6760  10.9924  11.0000   0.1290   0.1240
 NB     17.6142   1.1887  12.0144  11.7660   4.0418   0.2048   3.5335  69.7957   3.7559  40.9598  41.0000  -0.2480   2.4820
 O       3.0485  13.2771   2.2868   5.7011   1.5463   0.3239   0.8670  32.9089   0.2508   7.9994   8.0000   0.0470   0.0320
 F       3.5392  10.2825   2.6412   4.2944   1.5170   0.2615   1.0243  26.1476   0.2776   8.9993   9.0000   0.0690   0.0530

     --------------------------------------------------------------
      SYMBOLIC NAMES AND INITIAL VALUES OF PARAMETERS TO BE VARIED:
     --------------------------------------------------------------

      ->  Parameter number    1   -> Symbolic Name:                                          Zero_pat1    0.25620000E-01
      ->  Parameter number    2   -> Symbolic Name:                                     Scale_ph1_pat1    0.64840000E-02
      ->  Parameter number    3   -> Symbolic Name:                                    Cell_A_ph1_pat1     8.0763140    
      ->  Parameter number    4   -> Symbolic Name:                                    Cell_B_ph1_pat1     5.4608431    
      ->  Parameter number    5   -> Symbolic Name:                                    Cell_C_ph1_pat1     7.6518989    
      ->  Parameter number    6   -> Symbolic Name:                                    Cell_E_ph1_pat1     102.38206    
      ->  Parameter number    7   -> Symbolic Name:                                    U-Cagl_ph1_pat1    0.22348000E-01
      ->  Parameter number    8   -> Symbolic Name:                                    W-Cagl_ph1_pat1    0.61949999E-02
      ->  Parameter number    9   -> Symbolic Name:                                    V-Cagl_ph1_pat1   -0.10481000E-01
      ->  Parameter number   10   -> Symbolic Name:                                     EtaPV_ph1_pat1    0.37186000    
      ->  Parameter number   11   -> Symbolic Name:                                     X-tan_ph1_pat1    0.68890001E-02
      ->  Parameter number   12   -> Symbolic Name:                                     Asym1_ph1_pat1    0.42989999E-01
      ->  Parameter number   13   -> Symbolic Name:                                     Asym2_ph1_pat1    0.13060000E-01
      ->  Parameter number   14   -> Symbolic Name:                                       Or1_ph1_pat1   -0.41619000    
      ->  Parameter number   15   -> Symbolic Name:                                          X_Na1_ph1    0.37152001    
      ->  Parameter number   16   -> Symbolic Name:                                          Y_Na1_ph1    0.78956002    
      ->  Parameter number   17   -> Symbolic Name:                                          Z_Na1_ph1    0.11414000    
      ->  Parameter number   18   -> Symbolic Name:                                          X_Nb1_ph1    0.15620001    
      ->  Parameter number   19   -> Symbolic Name:                                          Y_Nb1_ph1    0.25582001    
      ->  Parameter number   20   -> Symbolic Name:                                          Z_Nb1_ph1    0.31437001    
      ->  Parameter number   21   -> Symbolic Name:                                           X_O1_ph1    0.17794000    
      ->  Parameter number   22   -> Symbolic Name:                                           Y_O1_ph1    0.16775000    
      ->  Parameter number   23   -> Symbolic Name:                                           Z_O1_ph1    0.58410000E-01
      ->  Parameter number   24   -> Symbolic Name:                                           X_O2_ph1    0.70600003E-01
      ->  Parameter number   25   -> Symbolic Name:                                           Y_O2_ph1    0.59224999    
      ->  Parameter number   26   -> Symbolic Name:                                           Z_O2_ph1    0.23492000    
      ->  Parameter number   27   -> Symbolic Name:                                           X_F1_ph1    0.36118999    
      ->  Parameter number   28   -> Symbolic Name:                                           Y_F1_ph1    0.42747000    
      ->  Parameter number   29   -> Symbolic Name:                                           Z_F1_ph1    0.31467000    
      ->  Parameter number   30   -> Symbolic Name:                                           X_F2_ph1    0.32157001    
      ->  Parameter number   31   -> Symbolic Name:                                           Y_F2_ph1    0.98149002    
      ->  Parameter number   32   -> Symbolic Name:                                           Z_F2_ph1    0.37286001    
  
 
 => No optimization for routine tasks
 ++++++++++++++++++++++++++++++++++++++++++++++++++++++++++++++++++++++++++++++++++++++++++++++++++++++++++++++++++++++++

 => CYCLE No.:    1
 ---------------------------------------------------------------------------------------
 => Phase  1 Name:  #(C) 2021 by FIZ Karlsruhe - Leibniz Institute for Information Infras
 ---------------------------------------------------------------------------------------
 => New parameters, shifts, and standard deviations

 Atom        x       dx      sx       y       dy      sy       z       dz      sz       B       dB      sB      occ.    docc.   socc.

 Na1      0.37152-0.00000 0.00046  0.78956-0.00000 0.00125  0.11414-0.00000 0.00063  1.12908 0.00000 0.00000  1.00000 0.00000 0.00000
 Nb1      0.15620 0.00000 0.00014  0.25582-0.00000 0.00058  0.31437-0.00000 0.00022  1.31779 0.00000 0.00000  1.00000 0.00000 0.00000
 O1       0.17794-0.00000 0.00087  0.16775-0.00000 0.00130  0.05841-0.00000 0.00157  1.45281 0.00000 0.00000  1.00000 0.00000 0.00000
 O2       0.07060-0.00000 0.00078  0.59225-0.00000 0.00164  0.23492-0.00000 0.00111  1.45281 0.00000 0.00000  1.00000 0.00000 0.00000
 F1       0.36119-0.00000 0.00080  0.42747-0.00000 0.00123  0.31467-0.00000 0.00106  1.79232 0.00000 0.00000  1.00000 0.00000 0.00000
 F2       0.32157-0.00000 0.00079  0.98149-0.00000 0.00113  0.37286-0.00001 0.00106  1.79232 0.00000 0.00000  1.00000 0.00000 0.00000

 ==> PROFILE PARAMETERS FOR PATTERN#  1

 => Overall scale factor:      0.006483952    -0.000000048     0.000027455
 => Eta(p-Voigt) or m(Pearson VII):   0.371849 -0.000011  0.014267
 => Overall tem. factor:     0.000000    0.000000    0.000000
 => Halfwidth parameters: 
         0.022348   -0.000000    0.001476
        -0.010482   -0.000001    0.000916
         0.006195    0.000000    0.000142
 => Cell parameters: 
        8.076314    0.000000    0.000094
        5.460843   -0.000000    0.000080
        7.651899    0.000000    0.000097
       90.000000    0.000000    0.000000
      102.382065    0.000000    0.000824
       90.000000    0.000000    0.000000
 => Preferred orientation: 
        -0.416190    0.000000    0.003708
         0.000000    0.000000    0.000000
 => Asymmetry parameters: 
         0.042983   -0.000007    0.002928
         0.013060    0.000000    0.000644
         0.000000    0.000000    0.000000
         0.000000    0.000000    0.000000
 => X and Y parameters: 
         0.006889   -0.000000    0.000491
         0.000000    0.000000    0.000000
 => Strain parameters: 
         0.000000    0.000000    0.000000
         0.000000    0.000000    0.000000
         0.000000    0.000000    0.000000
 => Size   parameters (G,L): 
         0.000000    0.000000    0.000000
         0.000000    0.000000    0.000000

 ==> GLOBAL PARAMETERS FOR PATTERN#  1


 => Zero-point:     0.0256   -0.0000    0.0006

 => Cos( theta)-shift parameter :   0.0000  0.0000  0.0000
 => Sin(2theta)-shift parameter :   0.0000  0.0000  0.0000

 ==> RELIABILITY FACTORS WITH ALL NON-EXCLUDED POINTS FOR PATTERN:  1

 => R-Factors:   2.24      3.41     Chi2:  8.67     DW-Stat.:  0.3353   Patt#:  1
 => Expected :            1.16                                1.9331
 => Deviance : 0.588E+05     Dev*:   9.026    
 => GoF-index:  2.9         Sqrt(Residual/N)
 => N-P+C:  6510

 =>    SumYdif       SumYobs      SumYcal      SumwYobsSQ     Residual    Condition
     0.1090E+07    0.4869E+08    0.4864E+08    0.4869E+08    0.5647E+05    0.1151E+11


 => Conventional Rietveld Rp,Rwp,Re and Chi2:   15.5      12.6      4.26      8.674    
 => (Values obtained using Ynet, but true sigma(y))
 =>  SumYnet, Sum(w Ynet**2):     0.7024E+07    0.3584E+07


 ==> RELIABILITY FACTORS FOR POINTS WITH BRAGG CONTRIBUTIONS FOR PATTERN:  1

 => R-Factors:   2.32      3.54     Chi2:  9.38     DW-Stat.:  0.3473   Patt#:
 => Expected :            1.15                                1.9298
 => Deviance : 0.568E+05     Dev*:   9.775    
 => GoF-index:  3.1         Sqrt(Residual/N)
 => N-P+C:  5812

 =>    SumYdif       SumYobs      SumYcal      SumwYobsSQ     Residual    Condition
     0.1011E+07    0.4359E+08    0.4353E+08    0.4359E+08    0.5452E+05    0.1151E+11


 => Conventional Rietveld Rp,Rwp,Re and Chi2:   14.4      12.3      4.03      9.381    
 => (Values obtained using Ynet, but true sigma(y))
 =>  SumYnet, Sum(w Ynet**2):     0.7029E+07    0.3582E+07


 => Global user-weigthed Chi2 (Bragg contrib.):   9.38    

 => ---------> Pattern#  1
 => Phase:  1
 =>    Bragg R-factor:  8.14    
 =>    RF-factor     :  8.34    


   Standard deviations have to be multiplied by: 3.4877
   (correlated residuals) See references:
  -J.F.Berar & P.Lelann, J. Appl. Cryst. 24, 1-5 (1991) 
  -J.F.Berar, Acc. in Pow. Diff. II,NIST Sp.Pub. 846, 63(1992) 

 ++++++++++++++++++++++++++++++++++++++++++++++++++++++++++++++++++++++++++++++++++++++++++++++++++++++++++++++++++++++++

 => CYCLE No.:    1
 =>  Convergence reached at this CYCLE !!!!
 =>  Parameter shifts set to zero
 ---------------------------------------------------------------------------------------
 => Phase  1 Name:  #(C) 2021 by FIZ Karlsruhe - Leibniz Institute for Information Infras
 ---------------------------------------------------------------------------------------
 => New parameters, shifts, and standard deviations

 Atom        x       dx      sx       y       dy      sy       z       dz      sz       B       dB      sB      occ.    docc.   socc.

 Na1      0.37152 0.00000 0.00046  0.78956 0.00000 0.00125  0.11414 0.00000 0.00063  1.12908 0.00000 0.00000  1.00000 0.00000 0.00000
 Nb1      0.15620 0.00000 0.00014  0.25582 0.00000 0.00058  0.31437 0.00000 0.00022  1.31779 0.00000 0.00000  1.00000 0.00000 0.00000
 O1       0.17794 0.00000 0.00087  0.16775 0.00000 0.00130  0.05841 0.00000 0.00157  1.45281 0.00000 0.00000  1.00000 0.00000 0.00000
 O2       0.07060 0.00000 0.00078  0.59225 0.00000 0.00164  0.23492 0.00000 0.00111  1.45281 0.00000 0.00000  1.00000 0.00000 0.00000
 F1       0.36119 0.00000 0.00080  0.42747 0.00000 0.00123  0.31467 0.00000 0.00106  1.79232 0.00000 0.00000  1.00000 0.00000 0.00000
 F2       0.32157 0.00000 0.00079  0.98149 0.00000 0.00113  0.37286 0.00000 0.00106  1.79232 0.00000 0.00000  1.00000 0.00000 0.00000

 ==> PROFILE PARAMETERS FOR PATTERN#  1

 => Overall scale factor:      0.006483952     0.000000000     0.000027455
 => Eta(p-Voigt) or m(Pearson VII):   0.371849  0.000000  0.014267
 => Overall tem. factor:     0.000000    0.000000    0.000000
 => Halfwidth parameters: 
         0.022348    0.000000    0.001476
        -0.010482    0.000000    0.000916
         0.006195    0.000000    0.000142
 => Cell parameters: 
        8.076314    0.000000    0.000094
        5.460843    0.000000    0.000080
        7.651899    0.000000    0.000097
       90.000000    0.000000    0.000000
      102.382065    0.000000    0.000824
       90.000000    0.000000    0.000000
 => Preferred orientation: 
        -0.416190    0.000000    0.003708
         0.000000    0.000000    0.000000
 => Asymmetry parameters: 
         0.042983    0.000000    0.002928
         0.013060    0.000000    0.000644
         0.000000    0.000000    0.000000
         0.000000    0.000000    0.000000
 => X and Y parameters: 
         0.006889    0.000000    0.000491
         0.000000    0.000000    0.000000
 => Strain parameters: 
         0.000000    0.000000    0.000000
         0.000000    0.000000    0.000000
         0.000000    0.000000    0.000000
 => Size   parameters (G,L): 
         0.000000    0.000000    0.000000
         0.000000    0.000000    0.000000

 ==> GLOBAL PARAMETERS FOR PATTERN#  1


 => Zero-point:     0.0256    0.0000    0.0006

 => Cos( theta)-shift parameter :   0.0000  0.0000  0.0000
 => Sin(2theta)-shift parameter :   0.0000  0.0000  0.0000

 ==> RELIABILITY FACTORS WITH ALL NON-EXCLUDED POINTS FOR PATTERN:  1

 => R-Factors:   2.24      3.41     Chi2:  8.67     DW-Stat.:  0.3353   Patt#:  1
 => Expected :            1.16                                1.9331
 => Deviance : 0.588E+05     Dev*:   9.026    
 => GoF-index:  2.9         Sqrt(Residual/N)
 => N-P+C:  6510

 =>    SumYdif       SumYobs      SumYcal      SumwYobsSQ     Residual    Condition
     0.1090E+07    0.4869E+08    0.4864E+08    0.4869E+08    0.5647E+05    0.1151E+11


 => Conventional Rietveld Rp,Rwp,Re and Chi2:   15.5      12.6      4.26      8.674    
 => (Values obtained using Ynet, but true sigma(y))
 =>  SumYnet, Sum(w Ynet**2):     0.7024E+07    0.3584E+07

 => N-sigma of the GoF:      437.799

 ==> RELIABILITY FACTORS FOR POINTS WITH BRAGG CONTRIBUTIONS FOR PATTERN:  1

 => R-Factors:   2.32      3.54     Chi2:  9.38     DW-Stat.:  0.3473   Patt#:
 => Expected :            1.15                                1.9298
 => Deviance : 0.568E+05     Dev*:   9.775    
 => GoF-index:  3.1         Sqrt(Residual/N)
 => N-P+C:  5812

 =>    SumYdif       SumYobs      SumYcal      SumwYobsSQ     Residual    Condition
     0.1011E+07    0.4359E+08    0.4353E+08    0.4359E+08    0.5452E+05    0.1151E+11


 => Conventional Rietveld Rp,Rwp,Re and Chi2:   14.4      12.3      4.03      9.381    
 => (Values obtained using Ynet, but true sigma(y))
 =>  SumYnet, Sum(w Ynet**2):     0.7029E+07    0.3582E+07

 => N-sigma of the GoF:      451.818

 => Global user-weigthed Chi2 (Bragg contrib.):   9.72    

 => ---------> Pattern#  1
 => Phase:  1
 =>    Bragg R-factor:  8.14    
 =>    RF-factor     :  8.34    

 --------------------------------------------------------------------------------------------------------------
 Pattern#  1 Phase No.:   1 Phase name:  #(C) 2021 by FIZ Karlsruhe - 
 --------------------------------------------------------------------------------------------------------------

   No.  Code     H   K   L  Mult      Hw      ETA/M    2theta/TOF     Icalc       Iobs      Sigma     StrFactor^2    d-hkl       CORR

      1   1      1   0   0     2  0.073361  0.449052      11.207     4783.8     4742.7      9.713       3800.6316  7.888454      1.000000
      2   1      1   1   0     4  0.071046  0.507944      19.757     7281.6     7152.0     10.745      13558.5195  4.489967      0.678551
      3   1      0   1   1     4  0.070985  0.510461      20.122       25.8       33.1      3.382         80.6523  4.409278      0.419893
      4   1     -1   1   1     4  0.070750  0.521979      21.794        2.4       38.0      5.402          6.3890  4.074622      0.571368
      5   1      2   0   0     2  0.070669  0.527006      22.524     1918.6     1999.1      8.351       6363.6069  3.944227      1.000000
      6   1      0   0   2     2  0.070561  0.535734      23.791     1779.0     1816.3      6.990      14199.3506  3.736955      0.465900
      7   1     -1   0   2     2  0.070544  0.537492      24.046     2564.0     2514.6      6.593      19942.7285  3.697865      0.488872
      8   1      1   1   1     4  0.070528  0.539378      24.320       14.9       11.6      2.718         42.8739  3.656856      0.678090
      9   1      2   1   0     4  0.070501  0.563904      27.880     7723.0     7560.8     11.075      23601.2031  3.197424      0.849723
     10   1     -2   1   1     4  0.070523  0.567237      28.364       52.8       37.9      1.474        183.9527  3.143975      0.773436
     11   1      1   0   2     2  0.070532  0.568278      28.515       74.8       78.0      2.100        596.9993  3.127651      0.683048
     12   1      0   1   2     4  0.070558  0.571120      28.928     2393.6     2541.4      6.774      15073.7607  3.083981      0.445982
     13   1     -1   1   2     4  0.070573  0.572589      29.141      316.3      362.2      2.120       1940.9529  3.061900      0.464839
     14   1     -2   0   2     2  0.070575  0.572712      29.159      325.0      392.2      2.295       2654.7937  3.060060      0.699327
     15   1      2   1   1     4  0.070947  0.594234      32.283       55.4        0.0      6.123        237.4885  2.770691      0.828200
     16   1      0   2   0     2  0.071031  0.597605      32.772      652.7      699.0      4.645      13379.5195  2.730421      0.358113
     17   1      1   1   2     4  0.071068  0.599008      32.976     1198.8     1139.7      4.664       7038.6919  2.714025      0.633420
     18   1     -2   1   2     4  0.071176  0.602907      33.542      898.8      844.4      5.026       5345.8301  2.669506      0.648732
     19   1      3   0   0     2  0.071285  0.606531      34.068      542.7      727.1      4.851       4331.4546  2.629485      1.000000
     20   1      1   2   0     4  0.071436  0.611151      34.739      562.4      567.5      5.363       4429.4922  2.580230      0.528648
     21   1      0   2   1     4  0.071488  0.612653      34.957       20.4       46.2      1.793        219.0116  2.564637      0.393422
     22   1     -1   2   1     4  0.071752  0.619752      35.987       28.0       66.4      5.243        260.9789  2.493520      0.482258
     23   1      2   0   2     2  0.071885  0.623043      36.465      478.6      334.9      5.454       5427.8809  2.461945      0.815971
     24   1     -3   0   2     2  0.072142  0.628980      37.327      215.1      123.8      3.752       2540.4199  2.407059      0.824730
     25   1     -3   1   1     4  0.072200  0.630251      37.511      358.7      382.9      3.244       2021.1693  2.395639      0.873858
     26   1      1   2   1     4  0.072240  0.631124      37.638      339.8      276.5      2.978       3039.1711  2.387861      0.554413
     27   1      3   1   0     4  0.072341  0.633251      37.947        6.2       15.2      2.532         34.2658  2.369138      0.919605
     28   1     -1   1   3     4  0.072747  0.641324      39.119      210.6      273.8      6.845       2819.5198  2.300824      0.403346
     29   1      0   1   3     4  0.072978  0.645566      39.735        0.3        0.2      0.262          3.1026  2.266574      0.455559
     30   1      2   2   0     4  0.073133  0.648311      40.133      190.8      340.4      4.594       1606.2615  2.244984      0.678551
     31   1      2   1   2     4  0.073137  0.648386      40.144       55.8       99.8      1.258        415.8063  2.244398      0.766953
     32   1     -2   2   1     4  0.073274  0.650739      40.486        0.2        0.4      0.071          2.1040  2.226246      0.633915
     33   1      0   2   2     4  0.073445  0.653594      40.900      179.9      173.6      2.059       2552.8169  2.204639      0.419893
     34   1     -3   1   2     4  0.073462  0.653869      40.940      449.5      438.7      3.573       3455.7288  2.202579      0.776554
     35   1     -1   2   2     4  0.073511  0.654681      41.058      257.7      263.1      2.434       3573.5100  2.196530      0.433183
     36   1     -2   1   3     4  0.073871  0.660356      41.882        9.4        2.2      3.454        107.3334  2.155210      0.548342
     37   1      3   1   1     4  0.073990  0.662175      42.146       19.6        0.0      4.193        138.9393  2.142315      0.900095
     38   1      2   2   1     4  0.074609  0.671121      43.444      105.9       97.4      5.962       1045.1398  2.081235      0.690678
     39   1      1   1   3     4  0.074692  0.672264      43.610       60.5       34.8      2.237        696.1998  2.073704      0.596789
     40   1      1   2   2     4  0.074882  0.674846      43.985       49.7       23.5      2.898        622.6820  2.056895      0.558897
     41   1     -2   2   2     4  0.075113  0.677913      44.430      703.6      662.1      5.938       8820.5840  2.037311      0.571368
     42   1      4   0   0     2  0.075968  0.688601      45.982     1222.5     1351.4      7.578      18915.9004  1.972114      1.000000
     43   1      3   0   2     2  0.076119  0.690396      46.243      119.5       89.6      2.270       2112.6387  1.961604      0.886375
     44   1     -4   0   2     2  0.076714  0.697248      47.237      407.8      282.1      5.332       7522.5776  1.922592      0.891036
     45   1     -1   0   4     2  0.076878  0.699076      47.503      592.7      614.4      3.954      26730.7344  1.912470      0.368947
     46   1     -3   1   3     4  0.076902  0.699335      47.540       14.7       14.5      0.119        181.7455  1.911042      0.673989
     47   1     -3   2   1     4  0.076961  0.699988      47.635       12.8       13.2      0.133        143.3528  1.907464      0.747787
     48   1      3   2   0     4  0.077188  0.702465      47.995     1440.2     1561.8      6.106      15663.6670  1.894005      0.783045
     49   1     -4   1   1     4  0.077229  0.702903      48.058       30.2       33.2      0.173        279.7596  1.891648      0.922725
     50   1      0   0   4     2  0.077641  0.707273      48.693       33.1      105.6      2.221       1250.5035  1.868478      0.465900
     51   1     -1   2   3     4  0.077825  0.709182      48.970        4.8        7.4      0.124        109.1962  1.858552      0.394434
     52   1      4   1   0     4  0.077895  0.709897      49.073     1027.1     1146.3      5.499       9665.8271  1.854864      0.951242
     53   1     -2   0   4     2  0.078008  0.711053      49.241      278.0      278.6      1.685      10260.4170  1.848932      0.488872
     54   1      3   1   2     4  0.078062  0.711606      49.321       76.0       70.7      0.855        812.2933  1.846111      0.847725
     55   1      0   2   3     4  0.078174  0.712739      49.486        2.9        2.6      0.106         61.3477  1.840359      0.436288
     56   1      2   2   2     4  0.078412  0.715114      49.831     1405.3     1428.4      5.921      19201.5801  1.828428      0.678090
     57   1      2   1   3     4  0.078627  0.717229      50.138        0.0        0.0      0.001          0.2942  1.817951      0.710948
     58   1     -4   1   2     4  0.078721  0.718139      50.270      114.8      104.4      2.511       1272.0238  1.813482      0.853388
     59   1     -3   2   2     4  0.078888  0.719756      50.505      393.0      425.2      3.478       5457.1973  1.805605      0.687795
     60   1     -1   1   4     4  0.078902  0.719885      50.523      104.9      117.4      0.983       2722.9365  1.804980      0.368333

   No.  Code     H   K   L  Mult      Hw      ETA/M    2theta/TOF     Icalc       Iobs      Sigma     StrFactor^2    d-hkl       CORR

     61   1     -2   2   3     4  0.079474  0.725284      51.307       21.1       19.5      1.509        407.9333  1.779231      0.512006
     62   1      1   3   0     4  0.079602  0.726473      51.480      224.6      206.9      3.136       4749.3145  1.773672      0.471520
     63   1      3   2   1     4  0.079642  0.726841      51.533       32.9       28.6      0.450        418.3906  1.771956      0.786235
     64   1      0   3   1     4  0.079721  0.727568      51.639       70.4       74.0      0.469       1849.2686  1.768583      0.382278
     65   1      0   1   4     4  0.079739  0.727725      51.661      652.5      693.8      4.123      14266.2314  1.767857      0.459712
     66   1     -2   1   4     4  0.080139  0.731347      52.187        5.5        4.7      1.125        118.3707  1.751275      0.481421
     67   1     -1   3   1     4  0.080302  0.732795      52.397        4.1        0.0      1.103         96.1153  1.744744      0.442918
     68   1      1   0   4     2  0.080509  0.734624      52.663      169.1      132.4      4.704       6083.3262  1.736572      0.583354
     69   1      1   2   3     4  0.080613  0.735533      52.795        5.9        3.4      0.248        112.0981  1.732539      0.552959
     70   1      4   1   1     4  0.080918  0.738177      53.179        2.9        0.0      1.957         33.2161  1.720938      0.936338
     71   1      1   3   1     4  0.081288  0.741325      53.636        0.0        0.0      0.242          0.7648  1.707348      0.493765
     72   1     -3   0   4     2  0.081338  0.741747      53.697        1.2        0.0      3.946         43.6216  1.705542      0.603920
     73   1     -4   1   3     4  0.082801  0.753653      55.425       71.3       57.5      2.407       1094.4756  1.656382      0.766609
     74   1      1   1   4     4  0.082848  0.754022      55.479      269.2      238.5      3.073       5556.4482  1.654909      0.571417
     75   1      2   3   0     4  0.082916  0.754561      55.557      847.5      770.1      4.772      17198.4805  1.652762      0.583110
     76   1     -2   3   1     4  0.083160  0.756463      55.833       39.9       46.9      1.160        863.3630  1.645242      0.553652
     77   1      0   3   2     4  0.083451  0.758708      56.159      205.7      287.2      3.376       6180.1299  1.636464      0.403479
     78   1     -3   2   3     4  0.083525  0.759275      56.242       11.0       14.4      0.249        214.7549  1.634263      0.621414
     79   1     -1   3   2     4  0.083563  0.759566      56.284       21.3       28.7      0.421        628.8331  1.633139      0.413213
     80   1     -3   1   4     4  0.083738  0.760902      56.478      589.7      580.9      4.291      12244.7656  1.627988      0.591214
     81   1     -4   2   1     4  0.083943  0.762446      56.702       55.4       58.6      1.295        832.7094  1.622085      0.823751
     82   1      4   0   2     2  0.084457  0.766278      57.258       33.9       25.6      2.595        927.3864  1.607641      0.924716
     83   1      4   2   0     4  0.084785  0.768687      57.608      382.3      402.2      4.413       5772.6333  1.598712      0.849723
     84   1      3   2   2     4  0.084996  0.770217      57.830      292.0      404.6      3.069       4928.9785  1.593098      0.766564
     85   1      2   3   1     4  0.085342  0.772711      58.192        1.0        1.5      0.091         22.3898  1.584046      0.600305
     86   1     -5   0   2     2  0.085504  0.773859      58.359      160.3      162.6      3.047       4563.2168  1.579918      0.927356
     87   1      5   0   0     2  0.085591  0.774481      58.449       30.7       37.7      0.688        813.3624  1.577691      1.000000
     88   1      2   2   3     4  0.085702  0.775265      58.563        5.3        5.5      0.070        107.4691  1.574896      0.656000
     89   1      1   3   2     4  0.085768  0.775733      58.631      248.1      258.9      1.751       6523.9976  1.573235      0.507347
     90   1     -4   2   2     4  0.085818  0.776085      58.682      535.6      521.7      2.958       9257.4434  1.571987      0.773436
