Repository: ozakary/data-NaMO2F2

# Powder X-Ray Diffraction Data for NaMO<sub>2</sub>F<sub>2</sub> (M = Nb<sup>5+</sup>, Ta<sup>5+</sup>)

**Author:** Ouail Zakary  
**ORCID:** [0000-0002-7793-3306](https://orcid.org/0000-0002-7793-3306)  
**E-mail:** [Ouail.Zakary@oulu.fi](mailto:Ouail.Zakary@oulu.fi)  
**Website:** [Ouail Zakary - webpage](https://cc.oulu.fi/~nmrwww/members/Ouail_Zakary.html)

This repository contains datasets of **Powder X-Ray Diffraction (PXRD)** data for the compounds NaNbO<sub>2</sub>F<sub>2</sub> and NaTaO<sub>2</sub>F<sub>2</sub>, recorded under both room temperature (RT) and variable temperature conditions.

File: powder_X-ray_diffraction/variable-temperature_experiments/NaNbO2F2/Rietveld_refinement/80°C/NaNbO2F2.out (part 1 of 2)


        **********************************************************
        ** PROGRAM FullProf.2k (Version 7.30 - Mar2020-ILL JRC) **
        **********************************************************
                       M U L T I -- P A T T E R N                 
            Rietveld, Profile Matching & Integrated Intensity     
                 Refinement of X-ray and/or Neutron Data


    Date: 03/02/2023  Time: 16:18:23.280                              

 => PCR file code: NaNbO2F2
 => DAT file code: NaNbO2F2.dat         -> Relative contribution: 1.0000                                                            

 ==> CONDITIONS OF THIS RUN FOR PATTERN No.:  1

 => Global Refinement of X-ray powder diffraction data                                                                              
 => Global Refinement of X-ray powder diffraction data                                                                              
    Bragg-Brentano(X-rays) or Debye-Scherrer geometry(Neutrons)
 => Title:  #(C) 2021 by FIZ Karlsruhe - Leibniz Institute for Information Infrastructure.  All rights reserved.

 => Number of phases:    1
 => Number of excluded regions:    1
 => Number of scattering factors supplied:    0
 => Conventional weights: w=1.0/Variance(yobs)
 => Asymmetry correction as in J.Appl.Cryst. 26,128(1993)
 => Background linearly interpolated between the   23 points given
 => The    5th default profile function was selected
 => Pseudo-Voigt function (ETA variable)
                 X-parameter correspond to: ETA=ETA0+X*2theta
                       pV(x)= ETA*L(x)+(1-ETA)*G(x)

 ==> INPUT/OUTPUT OPTIONS:

 => Generate file *.PRF for plot
 => Output Integrated Intensities
 => Generate new input file *.PCR

 => X-Y type of data: 2theta/TOF/E(Kev) Intens sigma for pattern:  1
 => Plot pattern at each cycle
 => Wavelengths:  1.54056 1.54439
 => Alpha2/Alpha1 ratio:   0.5000
 => Cos(Monochromator angle)=   0.9100
 => Asymmetry correction for angles lower than   90.000 degrees
 => Absorption correction (AC), muR-eff =   0.0000  0.0000
 => Base of peaks: 2.0*HW*    8.00

 => Number of cycles:   33
 => Relaxation factors ==>    for coordinates:  1.00
 => for anisotropic temperature factors:  1.00
 => for halfwidth/strain/size parameters:  1.00
 => for lattice constants and propagation vectors:  1.00
 => EPS-value for convergence:    0.1
 => Background ==> 
    Position   Intensity
       10.14     7999.88        0.00
       11.98     8209.28        0.00
       13.57     8291.66        0.00
       15.62     7896.87        0.00
       18.43     7460.66        0.00
       21.04     7470.43        0.00
       25.54     7387.91        0.00
       30.95     7043.30        0.00
       35.82     6475.47        0.00
       38.82     6433.50        0.00
       43.00     6317.02        0.00
       45.57     6484.01        0.00
       54.52     6350.90        0.00
       62.59     6047.15        0.00
       67.36     5905.41        0.00
       75.54     5974.35        0.00
       78.39     5778.34        0.00
       82.50     5830.76        0.00
       86.55     5781.83        0.00
       90.71     5741.77        0.00

       94.84     5751.52        0.00
       96.92     5722.75        0.00
       99.84     5639.91        0.00

 

 => Excluded regions for Pattern#  1
    From     to
     14.0000     18.0000

 => Number of Least-Squares parameters varied:    32

 =>--------------------------->
 =>------->  PATTERN number:  1
 =>--------------------------->
 => Global parameters and codes ==>
 => Zero-point:    -0.0150   11.0000
 => Displacement peak-shift parameter and code:     0.00    0.00
 => Transparency peak-shift parameter and code:     0.00    0.00

 => Reading Intensity data  =>>

 -> No recognizable heading in input data file X,Y,sigma
    First 6 lines are considered as COMMENTS (except for TSAMP keyword)
 -> COMMENT: 10.0116	7951.00000                                                                                                                  
 -> COMMENT: 10.0247	8184.00000                                                                                                                  
 -> COMMENT: 10.0379	8428.00000                                                                                                                  
 -> COMMENT: 10.0510	8254.00000                                                                                                                  
 -> COMMENT: 10.0641	8254.00000                                                                                                                  
 -> COMMENT: 10.0772	8050.00000                                                                                                                  
 ==> Angular range, step and number of points:
     2Thmin:      10.090400  2Thmax:      99.993401  Step:       0.013132  No. of points:   6848
 --------------------------------------------------------------------------------
 => Phase  No. 1
       #(C) 2021 by FIZ Karlsruhe - Leibniz Institute for Information Infras
 --------------------------------------------------------------------------------
 =>-------> Pattern#  1
 => Crystal Structure Refinement
 => Preferred orientation vector:   1.0000  0.0000  0.0000

 =>-------> Data for PHASE: 1
 => Number of atoms:    6
 => Number of distance  constraints:    0
 => Number of angle     constraints:    0

 => Symmetry information on space group: P 1 21/c 1          
 -> The multiplicity of the general position is:   4
 -> The space group is Centric (-1 at origin)   
 -> Lattice type  P: { 000 }                                       
 -> Reduced set of symmetry operators:

  No.  IT   Symmetry symbol    Rotation part     Associated Translation
   1: ( 1)   1            -->     ( x, y, z) + {  0.0000  0.0000  0.0000}
   2: ( 3)   2 ( 0, y, 0) -->     (-x, y,-z) + {  0.0000  0.5000  0.5000}


        Information on Space Group: 
        --------------------------- 

 =>   Number of Space group:  14
 =>  Hermann-Mauguin Symbol: P 1 21/c 1
 =>             Hall Symbol: -P 2ybc
 =>    Table Setting Choice: b1
 =>            Setting Type: IT (Generated from Hermann-Mauguin symbol)
 =>          Crystal System: Monoclinic
 =>              Laue Class: 2/m
 =>             Point Group: 2/m
 =>         Bravais Lattice: P
 =>          Lattice Symbol: mP
 =>  Reduced Number of S.O.:   2
 =>    General multiplicity:   4
 =>          Centrosymmetry: Centric (-1 at origin)
 =>  Generators (exc. -1&L):   1
 =>         Asymmetric unit:  0.000 <= x <=  1.000
                              0.000 <= y <=  0.250
                              0.000 <= z <=  1.000

 => List of S.O. without inversion and lattice centring translations
 => SYMM(  1): x,y,z                               => SYMM(  2): -x,y+1/2,-z+1/2


 => Initial parameters ==>
 Atom    Ntyp                  X         Y         Z         B         occ.         in  fin  Spc  Mult
                             B11       B22       B33       B12       B13       B23
 Na1    Na                 0.36615   0.78624   0.11963   1.12908   1.00000           0    0    0    4
                 Codes:  151.00000 161.00000 171.00000   0.00000   0.00000
 Nb1    Nb                 0.15501   0.25681   0.31835   1.31779   1.00000           0    0    0    4
                 Codes:  181.00000 191.00000 201.00000   0.00000   0.00000
 O1     O                  0.18272   0.15533   0.06658   1.45281   1.00000           0    0    0    4
                 Codes:  211.00000 221.00000 231.00000   0.00000   0.00000
 O2     O                  0.07406   0.58803   0.23041   1.45281   1.00000           0    0    0    4
                 Codes:  241.00000 251.00000 261.00000   0.00000   0.00000
 F1     F                  0.36670   0.42711   0.30381   1.79232   1.00000           0    0    0    4
                 Codes:  271.00000 281.00000 291.00000   0.00000   0.00000
 F2     F                  0.31753   0.97759   0.38467   1.79232   1.00000           0    0    0    4
                 Codes:  301.00000 311.00000 321.00000   0.00000   0.00000

 => IT IS ASSUMED THAT THE FIRST GIVEN SITE IS FULLY OCCUPIED 
    OR THE FIRST AND SECOND ATOMS ARE IN THE SAME SITE WITH TOTAL FULL OCCUPATION
  (If this is not the case, change the order of atoms to obtain correct values for the content of the unit cell)
    The given occupation factors have been obtained mutiplying m/M by   1.0000
      -> Atom: Na  ,  Chemical element: NA  Atomic Mass:    22.9898
      -> Atom: Nb  ,  Chemical element: NB  Atomic Mass:    92.9064
      -> Atom: O   ,  Chemical element: O   Atomic Mass:    15.9994
      -> Atom: O   ,  Chemical element: O   Atomic Mass:    15.9994
      -> Atom: F   ,  Chemical element: F   Atomic Mass:    18.9984
      -> Atom: F   ,  Chemical element: F   Atomic Mass:    18.9984
 => The given value of ATZ is        743.57 the program has calculated:         743.57
    The value of ATZ given in the input PCR file will be used for quantitative analysis
 => The chemical content of the unit cell is: 
       4.0000 Na   +   4.0000 Nb   +   4.0000 O    +   4.0000 O    +   4.0000 F    +   4.0000 F      
 => The normalized site occupation numbers in % are: 
     100.0000 Na1    :      100.0000 Nb1    :      100.0000 O1     :      100.0000 O2     :      100.0000 F1     :      100.0000 F2       
 => The density (volumic mass) of the compound is:    3.814 g/cm3

 =>-------> PROFILE PARAMETERS FOR PATTERN:  1

 => Overall scale factor:   0.651480E-02
 => ETA (p-Voigt) OR M (Pearson VII):   0.4559
 => Overall temperature factor:      0.00000
 => Halfwidth U,V,W:      0.02877    -0.00964     0.00630
 => X and Y parameters:       0.0035      0.0000
 => Direct cell parameters:    8.0147   5.4151   7.6271  90.0000 101.9986  90.0000
 => Preferred orientation parameters:  -0.3948  0.0000
 => Asymmetry parameters     :      0.02812     0.01149     0.00000     0.00000
 => Strain parameters        :      0.00000     0.00000     0.00000
 => Size   parameters        :      0.00000     0.00000

 ==> CODEWORDS FOR PROFILE PARAMETERS of PATTERN#  1

 => Overall scale factor:   21.000
 => ETA (p-Voigt) OR M (Pearson VII):  101.000
 => Overall temperature factor:    0.000
 => Halfwidth U,V,W:   71.000  91.000  81.000
 => X and Y parameters:  111.000   0.000
 => Direct cell parameters:   31.000  41.000  51.000   0.000  61.000   0.000
 => Preferred orientation parameters:  141.000   0.000
 => Asymmetry parameters     :  121.000 131.000   0.000   0.000
 => Strain parameters        :    0.000   0.000   0.000
 => Size   parameters        :    0.000   0.000

 => Cell constraints according to Laue symmetry: 2/m  

        Metric information:
        -------------------

 => Direct cell parameters:

         a =       8.0147      b =       5.4151      c =       7.6271
     alpha =       90.000   beta =      101.999  gamma =       90.000
                        Direct Cell Volume =     323.7830

 => Reciprocal cell parameters:

         a*=     0.127557      b*=     0.184670      c*=     0.134041
     alpha*=       90.000   beta*=       78.001  gamma*=       90.000
                    Reciprocal Cell Volume =   0.00308849

 => Direct and Reciprocal Metric Tensors:

                   GD                                       GR
     64.2355      0.0000    -12.7079          0.016271    0.000000    0.003554
      0.0000     29.3228      0.0000          0.000000    0.034103    0.000000
    -12.7079      0.0000     58.1720          0.003554    0.000000    0.017967

 =>  Cartesian frame: z // c; y is in the bc-plane; x is y ^ z = a*  

     Crystal_to_Orthonormal_Matrix              Orthonormal_to_Crystal Matrix
              Cr_Orth_cel                               Orth_Cr_cel  
      8.0147      0.0000     -1.5856          0.124771   -0.000000    0.026518
      0.0000      5.4151      0.0000          0.000000    0.184670   -0.000000
      0.0000      0.0000      7.4604          0.000000    0.000000    0.134041

     Busing-Levy B-matrix: Hc=B.H            Inverse of the Busing-Levy B-matrix
                BL_M                                      BL_Minv  
    0.127557    0.000000    0.027865            7.8396     -0.0000     -1.6662
    0.000000    0.184670   -0.000000            0.0000      5.4151      0.0000
    0.000000    0.000000    0.131112            0.0000      0.0000      7.6271

 => Laue symmetry 2/m   will be used to generate HKL for pattern#   1
 => Reflections generated between S(1/d)min:  0.1139 A-1 and S(1/d)max:  1.0100 A-1
 =>                                    dmax:  8.7808 A   and      dmin:  0.9901 A
 => The number of reflections generated is:    353
 => The max. scatt. variable (gen.ref.) is:       102.1485
 => Scattering coefficients from internal table


 => X-ray scattering coeff. (A1, B1, A2,...C, f(0), Z, Dfp,Dfpp)

 NA      4.7626   3.2850   3.1736   8.8422   1.2674   0.3136   1.1128 129.4240   0.6760  10.9924  11.0000   0.1290   0.1240
 NB     17.6142   1.1887  12.0144  11.7660   4.0418   0.2048   3.5335  69.7957   3.7559  40.9598  41.0000  -0.2480   2.4820
 O       3.0485  13.2771   2.2868   5.7011   1.5463   0.3239   0.8670  32.9089   0.2508   7.9994   8.0000   0.0470   0.0320
 F       3.5392  10.2825   2.6412   4.2944   1.5170   0.2615   1.0243  26.1476   0.2776   8.9993   9.0000   0.0690   0.0530

     --------------------------------------------------------------
      SYMBOLIC NAMES AND INITIAL VALUES OF PARAMETERS TO BE VARIED:
     --------------------------------------------------------------

      ->  Parameter number    1   -> Symbolic Name:                                          Zero_pat1   -0.15030000E-01
      ->  Parameter number    2   -> Symbolic Name:                                     Scale_ph1_pat1    0.65147998E-02
      ->  Parameter number    3   -> Symbolic Name:                                    Cell_A_ph1_pat1     8.0147047    
      ->  Parameter number    4   -> Symbolic Name:                                    Cell_B_ph1_pat1     5.4150562    
      ->  Parameter number    5   -> Symbolic Name:                                    Cell_C_ph1_pat1     7.6270561    
      ->  Parameter number    6   -> Symbolic Name:                                    Cell_E_ph1_pat1     101.99860    
      ->  Parameter number    7   -> Symbolic Name:                                    U-Cagl_ph1_pat1    0.28774999E-01
      ->  Parameter number    8   -> Symbolic Name:                                    W-Cagl_ph1_pat1    0.63040000E-02
      ->  Parameter number    9   -> Symbolic Name:                                    V-Cagl_ph1_pat1   -0.96439999E-02
      ->  Parameter number   10   -> Symbolic Name:                                     EtaPV_ph1_pat1    0.45587000    
      ->  Parameter number   11   -> Symbolic Name:                                     X-tan_ph1_pat1    0.34960001E-02
      ->  Parameter number   12   -> Symbolic Name:                                     Asym1_ph1_pat1    0.28120000E-01
      ->  Parameter number   13   -> Symbolic Name:                                     Asym2_ph1_pat1    0.11490000E-01
      ->  Parameter number   14   -> Symbolic Name:                                       Or1_ph1_pat1   -0.39478001    
      ->  Parameter number   15   -> Symbolic Name:                                          X_Na1_ph1    0.36614999    
      ->  Parameter number   16   -> Symbolic Name:                                          Y_Na1_ph1    0.78623998    
      ->  Parameter number   17   -> Symbolic Name:                                          Z_Na1_ph1    0.11963000    
      ->  Parameter number   18   -> Symbolic Name:                                          X_Nb1_ph1    0.15501000    
      ->  Parameter number   19   -> Symbolic Name:                                          Y_Nb1_ph1    0.25681001    
      ->  Parameter number   20   -> Symbolic Name:                                          Z_Nb1_ph1    0.31834999    
      ->  Parameter number   21   -> Symbolic Name:                                           X_O1_ph1    0.18272001    
      ->  Parameter number   22   -> Symbolic Name:                                           Y_O1_ph1    0.15533000    
      ->  Parameter number   23   -> Symbolic Name:                                           Z_O1_ph1    0.66579998E-01
      ->  Parameter number   24   -> Symbolic Name:                                           X_O2_ph1    0.74060000E-01
      ->  Parameter number   25   -> Symbolic Name:                                           Y_O2_ph1    0.58802998    
      ->  Parameter number   26   -> Symbolic Name:                                           Z_O2_ph1    0.23040999    
      ->  Parameter number   27   -> Symbolic Name:                                           X_F1_ph1    0.36669999    
      ->  Parameter number   28   -> Symbolic Name:                                           Y_F1_ph1    0.42710999    
      ->  Parameter number   29   -> Symbolic Name:                                           Z_F1_ph1    0.30381000    
      ->  Parameter number   30   -> Symbolic Name:                                           X_F2_ph1    0.31753001    
      ->  Parameter number   31   -> Symbolic Name:                                           Y_F2_ph1    0.97759002    
      ->  Parameter number   32   -> Symbolic Name:                                           Z_F2_ph1    0.38466999    
  
 
 => No optimization for routine tasks
 ++++++++++++++++++++++++++++++++++++++++++++++++++++++++++++++++++++++++++++++++++++++++++++++++++++++++++++++++++++++++

 => CYCLE No.:    1
 ---------------------------------------------------------------------------------------
 => Phase  1 Name:  #(C) 2021 by FIZ Karlsruhe - Leibniz Institute for Information Infras
 ---------------------------------------------------------------------------------------
 => New parameters, shifts, and standard deviations

 Atom        x       dx      sx       y       dy      sy       z       dz      sz       B       dB      sB      occ.    docc.   socc.

 Na1      0.36615-0.00000 0.00046  0.78623-0.00001 0.00134  0.11963-0.00000 0.00065  1.12908 0.00000 0.00000  1.00000 0.00000 0.00000
 Nb1      0.15501-0.00000 0.00013  0.25682 0.00001 0.00056  0.31835-0.00000 0.00020  1.31779 0.00000 0.00000  1.00000 0.00000 0.00000
 O1       0.18271-0.00001 0.00087  0.15535 0.00002 0.00137  0.06657-0.00001 0.00139  1.45281 0.00000 0.00000  1.00000 0.00000 0.00000
 O2       0.07406-0.00000 0.00076  0.58800-0.00003 0.00164  0.23041 0.00000 0.00110  1.45281 0.00000 0.00000  1.00000 0.00000 0.00000
 F1       0.36669-0.00001 0.00074  0.42707-0.00004 0.00121  0.30380-0.00001 0.00099  1.79232 0.00000 0.00000  1.00000 0.00000 0.00000
 F2       0.31752-0.00001 0.00070  0.97756-0.00003 0.00110  0.38469 0.00002 0.00103  1.79232 0.00000 0.00000  1.00000 0.00000 0.00000

 ==> PROFILE PARAMETERS FOR PATTERN#  1

 => Overall scale factor:      0.006513957    -0.000000842     0.000028075
 => Eta(p-Voigt) or m(Pearson VII):   0.455779 -0.000091  0.013863
 => Overall tem. factor:     0.000000    0.000000    0.000000
 => Halfwidth parameters: 
         0.028765   -0.000010    0.001622
        -0.009659   -0.000015    0.001000
         0.006304    0.000000    0.000150
 => Cell parameters: 
        8.014704   -0.000001    0.000099
        5.415056    0.000000    0.000084
        7.627056    0.000000    0.000102
       90.000000    0.000000    0.000000
      101.998604    0.000000    0.000910
       90.000000    0.000000    0.000000
 => Preferred orientation: 
        -0.394708    0.000072    0.003792
         0.000000    0.000000    0.000000
 => Asymmetry parameters: 
         0.028098   -0.000022    0.003061
         0.011490    0.000000    0.000625
         0.000000    0.000000    0.000000
         0.000000    0.000000    0.000000
 => X and Y parameters: 
         0.003487   -0.000009    0.000463
         0.000000    0.000000    0.000000
 => Strain parameters: 
         0.000000    0.000000    0.000000
         0.000000    0.000000    0.000000
         0.000000    0.000000    0.000000
 => Size   parameters (G,L): 
         0.000000    0.000000    0.000000
         0.000000    0.000000    0.000000

 ==> GLOBAL PARAMETERS FOR PATTERN#  1


 => Zero-point:    -0.0150    0.0000    0.0006

 => Cos( theta)-shift parameter :   0.0000  0.0000  0.0000
 => Sin(2theta)-shift parameter :   0.0000  0.0000  0.0000

 ==> RELIABILITY FACTORS WITH ALL NON-EXCLUDED POINTS FOR PATTERN:  1

 => R-Factors:   2.29      3.29     Chi2:  8.12     DW-Stat.:  0.3727   Patt#:  1
 => Expected :            1.16                                1.9331
 => Deviance : 0.541E+05     Dev*:   8.305    
 => GoF-index:  2.8         Sqrt(Residual/N)
 => N-P+C:  6510

 =>    SumYdif       SumYobs      SumYcal      SumwYobsSQ     Residual    Condition
     0.1117E+07    0.4878E+08    0.4874E+08    0.4878E+08    0.5283E+05    0.9331E+10


 => Conventional Rietveld Rp,Rwp,Re and Chi2:   15.9      12.2      4.27      8.116    
 => (Values obtained using Ynet, but true sigma(y))
 =>  SumYnet, Sum(w Ynet**2):     0.7031E+07    0.3572E+07


 ==> RELIABILITY FACTORS FOR POINTS WITH BRAGG CONTRIBUTIONS FOR PATTERN:  1

 => R-Factors:   2.37      3.41     Chi2:  8.70     DW-Stat.:  0.3862   Patt#:
 => Expected :            1.16                                1.9301
 => Deviance : 0.522E+05     Dev*:   8.903    
 => GoF-index:  2.9         Sqrt(Residual/N)
 => N-P+C:  5864

 =>    SumYdif       SumYobs      SumYcal      SumwYobsSQ     Residual    Condition
     0.1041E+07    0.4388E+08    0.4385E+08    0.4388E+08    0.5099E+05    0.9331E+10


 => Conventional Rietveld Rp,Rwp,Re and Chi2:   14.8      12.0      4.05      8.695    
 => (Values obtained using Ynet, but true sigma(y))
 =>  SumYnet, Sum(w Ynet**2):     0.7024E+07    0.3570E+07


 => Global user-weigthed Chi2 (Bragg contrib.):   8.70    

 => ---------> Pattern#  1
 => Phase:  1
 =>    Bragg R-factor:  8.14    
 =>    RF-factor     :  9.00    


   Standard deviations have to be multiplied by: 3.5354
   (correlated residuals) See references:
  -J.F.Berar & P.Lelann, J. Appl. Cryst. 24, 1-5 (1991) 
  -J.F.Berar, Acc. in Pow. Diff. II,NIST Sp.Pub. 846, 63(1992) 

 ++++++++++++++++++++++++++++++++++++++++++++++++++++++++++++++++++++++++++++++++++++++++++++++++++++++++++++++++++++++++

 => CYCLE No.:    1
 =>  Convergence reached at this CYCLE !!!!
 =>  Parameter shifts set to zero
 ---------------------------------------------------------------------------------------
 => Phase  1 Name:  #(C) 2021 by FIZ Karlsruhe - Leibniz Institute for Information Infras
 ---------------------------------------------------------------------------------------
 => New parameters, shifts, and standard deviations

 Atom        x       dx      sx       y       dy      sy       z       dz      sz       B       dB      sB      occ.    docc.   socc.

 Na1      0.36615 0.00000 0.00046  0.78623 0.00000 0.00134  0.11963 0.00000 0.00065  1.12908 0.00000 0.00000  1.00000 0.00000 0.00000
 Nb1      0.15501 0.00000 0.00013  0.25682 0.00000 0.00056  0.31835 0.00000 0.00020  1.31779 0.00000 0.00000  1.00000 0.00000 0.00000
 O1       0.18271 0.00000 0.00087  0.15535 0.00000 0.00137  0.06657 0.00000 0.00139  1.45281 0.00000 0.00000  1.00000 0.00000 0.00000
 O2       0.07406 0.00000 0.00076  0.58800 0.00000 0.00164  0.23041 0.00000 0.00110  1.45281 0.00000 0.00000  1.00000 0.00000 0.00000
 F1       0.36669 0.00000 0.00074  0.42707 0.00000 0.00121  0.30380 0.00000 0.00099  1.79232 0.00000 0.00000  1.00000 0.00000 0.00000
 F2       0.31752 0.00000 0.00070  0.97756 0.00000 0.00110  0.38469 0.00000 0.00103  1.79232 0.00000 0.00000  1.00000 0.00000 0.00000

 ==> PROFILE PARAMETERS FOR PATTERN#  1

 => Overall scale factor:      0.006513957     0.000000000     0.000028075
 => Eta(p-Voigt) or m(Pearson VII):   0.455779  0.000000  0.013863
 => Overall tem. factor:     0.000000    0.000000    0.000000
 => Halfwidth parameters: 
         0.028765    0.000000    0.001622
        -0.009659    0.000000    0.001000
         0.006304    0.000000    0.000150
 => Cell parameters: 
        8.014704    0.000000    0.000099
        5.415056    0.000000    0.000084
        7.627056    0.000000    0.000102
       90.000000    0.000000    0.000000
      101.998604    0.000000    0.000910
       90.000000    0.000000    0.000000
 => Preferred orientation: 
        -0.394708    0.000000    0.003792
         0.000000    0.000000    0.000000
 => Asymmetry parameters: 
         0.028098    0.000000    0.003061
         0.011490    0.000000    0.000625
         0.000000    0.000000    0.000000
         0.000000    0.000000    0.000000
 => X and Y parameters: 
         0.003487    0.000000    0.000463
         0.000000    0.000000    0.000000
 => Strain parameters: 
         0.000000    0.000000    0.000000
         0.000000    0.000000    0.000000
         0.000000    0.000000    0.000000
 => Size   parameters (G,L): 
         0.000000    0.000000    0.000000
         0.000000    0.000000    0.000000

 ==> GLOBAL PARAMETERS FOR PATTERN#  1


 => Zero-point:    -0.0150    0.0000    0.0006

 => Cos( theta)-shift parameter :   0.0000  0.0000  0.0000
 => Sin(2theta)-shift parameter :   0.0000  0.0000  0.0000

 ==> RELIABILITY FACTORS WITH ALL NON-EXCLUDED POINTS FOR PATTERN:  1

 => R-Factors:   2.29      3.29     Chi2:  8.12     DW-Stat.:  0.3727   Patt#:  1
 => Expected :            1.16                                1.9331
 => Deviance : 0.541E+05     Dev*:   8.305    
 => GoF-index:  2.8         Sqrt(Residual/N)
 => N-P+C:  6510

 =>    SumYdif       SumYobs      SumYcal      SumwYobsSQ     Residual    Condition
     0.1117E+07    0.4878E+08    0.4874E+08    0.4878E+08    0.5283E+05    0.9331E+10


 => Conventional Rietveld Rp,Rwp,Re and Chi2:   15.9      12.2      4.27      8.116    
 => (Values obtained using Ynet, but true sigma(y))
 =>  SumYnet, Sum(w Ynet**2):     0.7031E+07    0.3572E+07

 => N-sigma of the GoF:      405.974

 ==> RELIABILITY FACTORS FOR POINTS WITH BRAGG CONTRIBUTIONS FOR PATTERN:  1

 => R-Factors:   2.37      3.41     Chi2:  8.70     DW-Stat.:  0.3862   Patt#:
 => Expected :            1.16                                1.9301
 => Deviance : 0.522E+05     Dev*:   8.903    
 => GoF-index:  2.9         Sqrt(Residual/N)
 => N-P+C:  5864

 =>    SumYdif       SumYobs      SumYcal      SumwYobsSQ     Residual    Condition
     0.1041E+07    0.4388E+08    0.4385E+08    0.4388E+08    0.5099E+05    0.9331E+10


 => Conventional Rietveld Rp,Rwp,Re and Chi2:   14.8      12.0      4.05      8.695    
 => (Values obtained using Ynet, but true sigma(y))
 =>  SumYnet, Sum(w Ynet**2):     0.7024E+07    0.3570E+07

 => N-sigma of the GoF:      416.675

 => Global user-weigthed Chi2 (Bragg contrib.):   9.01    

 => ---------> Pattern#  1
 => Phase:  1
 =>    Bragg R-factor:  8.14    
 =>    RF-factor     :  9.00    

 --------------------------------------------------------------------------------------------------------------
 Pattern#  1 Phase No.:   1 Phase name:  #(C) 2021 by FIZ Karlsruhe - 
 --------------------------------------------------------------------------------------------------------------

   No.  Code     H   K   L  Mult      Hw      ETA/M    2theta/TOF     Icalc       Iobs      Sigma     StrFactor^2    d-hkl       CORR

      1   1      1   0   0     2  0.075049  0.495106      11.277     4850.8     4715.6      9.908       3892.1055  7.839604      1.000000
      2   1      1   1   0     4  0.074147  0.525213      19.911     6887.0     6663.7     10.696      12735.7412  4.455503      0.691678
      3   1      0   1   1     4  0.074158  0.526384      20.247       11.9       27.2      3.225         36.0707  4.382341      0.436850
      4   1     -1   1   1     4  0.074272  0.532415      21.976        1.6       38.9      5.176          4.3309  4.041203      0.589969
      5   1      2   0   0     2  0.074344  0.534820      22.666     1981.6     2062.1      8.466       6631.7700  3.919802      1.000000
      6   1      0   0   2     2  0.074500  0.538894      23.834     1752.7     1784.6      7.031      13540.4102  3.730212      0.481105
      7   1     -1   0   2     2  0.074555  0.540091      24.177     2406.3     2290.3      6.627      18016.1348  3.678045      0.511343
      8   1      1   1   1     4  0.074597  0.540972      24.430       30.5       26.0      2.787         86.3564  3.640583      0.690074
      9   1      2   1   0     4  0.075444  0.553696      28.079     7618.1     7528.9     11.064      23330.5977  3.175215      0.856428
     10   1      1   0   2     2  0.075580  0.555281      28.534       82.8       86.2      1.634        647.1765  3.125668      0.694610
     11   1     -2   1   1     4  0.075605  0.555569      28.616       33.8       34.3      0.752        117.4709  3.116855      0.784687
     12   1      0   1   2     4  0.075740  0.557061      29.044     2576.4     2749.0      7.028      15717.6992  3.071901      0.461909
     13   1     -1   1   2     4  0.075834  0.558059      29.330      220.3      352.7      2.223       1301.7245  3.042568      0.486753
     14   1     -2   0   2     2  0.075857  0.558297      29.398      498.2      653.4      3.861       4026.6172  3.035665      0.715588
     15   1      2   1   1     4  0.077023  0.568847      32.424       43.5        0.0      6.363        185.5504  2.758987      0.835400
     16   1      0   2   0     2  0.077306  0.571057      33.057      638.0      617.1      2.510      12562.8350  2.707528      0.377539
     17   1      1   1   2     4  0.077308  0.571077      33.063     1273.8     1232.0      4.825       7330.8149  2.707063      0.646242
     18   1     -2   1   2     4  0.077665  0.573727      33.823      882.2      842.3      5.189       5174.3589  2.647962      0.666050
     19   1      3   0   0     2  0.077892  0.575344      34.287      540.0      655.0      4.705       4345.1182  2.613202      1.000000
     20   1      1   2   0     4  0.078273  0.577948      35.034      539.6      557.0      5.598       4165.6802  2.559199      0.545906
     21   1      0   2   1     4  0.078378  0.578647      35.234       23.9       52.3      1.650        247.9037  2.545103      0.411462
     22   1     -1   2   1     4  0.078961  0.582363      36.300       18.0       25.2      2.137        163.2951  2.472784      0.501752
     23   1      2   0   2     2  0.079081  0.583101      36.511      496.5      363.2      6.394       5558.4438  2.458950      0.823772
     24   1     -3   0   2     2  0.079764  0.587137      37.668      177.7      121.0      3.518       2101.4243  2.386014      0.834936
     25   1     -3   1   1     4  0.079868  0.587729      37.838      499.8      480.4      3.696       2830.6682  2.375695      0.880364
     26   1      1   2   1     4  0.079908  0.587952      37.902      368.8      356.1      2.675       3238.5388  2.371833      0.570005
     27   1      3   1   0     4  0.080099  0.589022      38.209        0.6        1.2      0.109          3.1482  2.353487      0.923295
     28   1     -1   1   3     4  0.080815  0.592888      39.318      300.3      299.1      7.088       3821.7639  2.289647      0.426115
     29   1      0   1   3     4  0.081178  0.594769      39.857        1.6        1.5      1.001         19.1728  2.259893      0.471130
     30   1      2   1   2     4  0.081447  0.596126      40.246       51.1       85.2      3.404        375.9056  2.238925      0.776222
     31   1      2   2   0     4  0.081594  0.596861      40.457      186.0      304.0      3.826       1553.1904  2.227751      0.691678
     32   1     -2   2   1     4  0.081871  0.598226      40.848        1.4        0.8      0.349         13.0820  2.207311      0.649607
     33   1      0   2   2     4  0.082098  0.599322      41.163      194.0      158.1      3.215       2665.9954  2.191171      0.436850
     34   1     -3   1   2     4  0.082208  0.599853      41.315      509.5      456.8      3.434       3909.1433  2.183450      0.788514
     35   1     -1   2   2     4  0.082252  0.600060      41.374      280.4      267.2      2.091       3745.3569  2.180450      0.454389
     36   1     -2   1   3     4  0.082854  0.602872      42.181       12.6       17.6      3.022        140.3981  2.140609      0.569149
     37   1      3   1   1     4  0.082977  0.603436      42.343       22.9       19.6      3.726        161.7317  2.132808      0.904539
     38   1      1   1   3     4  0.084041  0.608152      43.695       89.1       70.0      3.836       1000.6877  2.069889      0.610270
     39   1      2   2   1     4  0.084063  0.608247      43.722       97.6       89.1      3.280        953.2222  2.068657      0.702666
     40   1      1   2   2     4  0.084471  0.609985      44.220       25.9       13.5      2.851        317.5176  2.046498      0.573745
     41   1     -2   2   2     4  0.084971  0.612067      44.818      748.7      771.6      6.724       9199.0547  2.020602      0.589969
     42   1      4   0   0     2  0.086248  0.617184      46.285     1200.2     1290.3      7.775      18701.2637  1.959901      1.000000
     43   1      3   0   2     2  0.086301  0.617389      46.344      135.6      141.8      0.869       2376.8733  1.957554      0.891623
     44   1     -1   0   4     2  0.087526  0.622039      47.677      457.8      377.9      3.315      19444.1094  1.905867      0.392037
     45   1     -4   0   2     2  0.087528  0.622048      47.680      516.3      426.3      3.688       9580.0771  1.905779      0.897531
     46   1     -3   1   3     4  0.087782  0.622986      47.949       11.6       10.1      0.492        141.3632  1.895711      0.690799
     47   1     -3   2   1     4  0.087889  0.623378      48.061       15.1       13.0      0.720        168.8970  1.891543      0.759351
     48   1      3   2   0     4  0.088182  0.624446      48.367     1280.9     1462.8      5.866      13898.7217  1.880275      0.792429
     49   1     -4   1   1     4  0.088281  0.624800      48.469       21.8       26.3      0.129        203.5942  1.876569      0.926750
     50   1      0   0   4     2  0.088589  0.625907      48.786       55.1      129.0      2.280       2008.6610  1.865106      0.481105
     51   1     -1   2   3     4  0.089085  0.627661      49.289        4.5        5.8      0.133         96.6873  1.847237      0.416502
     52   1      4   1   0     4  0.089208  0.628092      49.413     1055.3     1108.4      5.385       9981.4834  1.842907      0.953507
     53   1      3   1   2     4  0.089263  0.628287      49.469       83.3       86.8      0.391        881.5231  1.840955      0.854287
     54   1     -2   0   4     2  0.089319  0.628481      49.524      361.9      367.4      1.613      12832.1152  1.839022      0.511343
     55   1      0   2   3     4  0.089537  0.629237      49.741        0.3        0.2      0.008          5.5086  1.831506      0.452590
     56   1      2   2   2     4  0.089869  0.630379      50.069     1515.0     1473.8      6.010      20394.5586  1.820292      0.690074
     57   1      2   1   3     4  0.090027  0.630918      50.223        2.1        2.1      0.016         27.6260  1.815058      0.721823
     58   1     -1   1   4     4  0.090561  0.632721      50.740      131.1      125.3      1.714       3208.2603  1.797768      0.391207
     59   1     -4   1   2     4  0.090563  0.632728      50.743      170.5      163.2      2.203       1894.1158  1.797695      0.861498
     60   1     -3   2   2     4  0.090804  0.633533      50.973      280.5      306.3      3.299       3862.0054  1.790101      0.702581

   No.  Code     H   K   L  Mult      Hw      ETA/M    2theta/TOF     Icalc       Iobs      Sigma     StrFactor^2    d-hkl       CORR

     61   1     -2   2   3     4  0.091588  0.636107      51.711       10.0        7.5      0.247        187.2085  1.766264      0.532723
     62   1      0   1   4     4  0.091683  0.636418      51.801      709.2      713.1      5.244      14964.7588  1.763437      0.475133
     63   1      3   2   1     4  0.091737  0.636590      51.850       35.5       33.4      0.254        448.1831  1.761874      0.795051
     64   1      1   3   0     4  0.091835  0.636908      51.941      207.9      212.2      1.465       4280.3623  1.758997      0.489862
     65   1      0   3   1     4  0.091994  0.637418      52.087       71.7       79.6      1.201       1816.4713  1.754400      0.400769
     66   1     -2   1   4     4  0.092453  0.638884      52.508        1.7        0.0      0.305         33.9104  1.741342      0.503716
     67   1      1   0   4     2  0.092678  0.639597      52.712      182.6      131.7      4.416       6377.2588  1.735064      0.596956
     68   1     -1   3   1     4  0.092857  0.640157      52.873        2.7        1.5      0.123         61.8373  1.730174      0.462575
     69   1      1   2   3     4  0.093014  0.640649      53.014        9.4        0.0      1.576        174.9449  1.725904      0.567578
     70   1      4   1   1     4  0.093503  0.642166      53.449        3.2        0.0      2.768         36.9429  1.712871      0.939266
     71   1      1   3   1     4  0.094218  0.644352      54.076        0.0        0.0      0.124          0.7605  1.694490      0.510896
     72   1     -3   0   4     2  0.094249  0.644448      54.103        1.7        0.0      4.603         59.2794  1.693695      0.623700
     73   1      1   1   4     4  0.095980  0.649575      55.573      208.6      156.6      6.702       4183.2378  1.652318      0.585306
     74   1     -4   1   3     4  0.096432  0.650881      55.948       81.9       81.4      1.277       1252.4072  1.642142      0.779393
     75   1      2   3   0     4  0.096549  0.651218      56.045      834.5      794.5      4.607      16656.4512  1.639539      0.599064
     76   1     -2   3   1     4  0.096924  0.652287      56.351       49.8       63.0      1.502       1055.1332  1.631339      0.571210
     77   1      0   3   2     4  0.097229  0.653151      56.599      259.4      347.2      3.503       7528.8062  1.624791      0.421107
     78   1     -3   2   3     4  0.097408  0.653655      56.743        7.0        8.8      0.116        135.4800  1.620993      0.639234
     79   1     -1   3   2     4  0.097436  0.653733      56.766       14.5       17.6      0.230        410.0772  1.620406      0.433972
     80   1     -3   1   4     4  0.097623  0.654259      56.917      535.5      518.7      4.009      10844.9141  1.616471      0.611073
     81   1     -4   2   1     4  0.097985  0.655268      57.206       63.9       78.9      2.042        961.5201  1.608977      0.832108
     82   1      4   0   2     2  0.098270  0.656056      57.432       32.3       27.5      1.797        877.6500  1.603188      0.928376
     83   1      4   2   0     4  0.099056  0.658207      58.049      393.9      548.8      4.050       5947.2651  1.587608      0.856428
     84   1      3   2   2     4  0.099120  0.658382      58.099      293.9      389.4      2.526       4906.1572  1.586360      0.775884
     85   1      2   3   1     4  0.099826  0.660282      58.644        1.4        1.4      0.169         29.2193  1.572910      0.615096
     86   1      2   2   3     4  0.099998  0.660741      58.776       10.4       13.1      0.550        206.8704  1.569699      0.668386
     87   1      3   1   3     4  0.100036  0.660844      58.805       11.0       13.9      0.445        183.1763  1.568981      0.800779
     88   1      5   0   0     2  0.100094  0.660997      58.849       19.8       23.5      0.538        528.0912  1.567921      1.000000
     89   1     -5   0   2     2  0.100175  0.661212      58.911      140.1      146.9      2.303       4015.8508  1.566422      0.931712
     90   1      1   3   2     4  0.100356  0.661692      59.048      236.3      257.0      2.151       6058.9087  1.563102      0.523595
