Repository: ozakary/data-NaMO2F2

# Supporting Data for “Different Magnitudes of Second-Order Jahn-Teller Effect in Isostructural NaMO<sub>2</sub>F<sub>2</sub> (M = Nb<sup>5+</sup>, Ta<sup>5+</sup>) Oxyfluorides”
**Author:** Ouail Zakary  
**ORCID:** [0000-0002-7793-3306](https://orcid.org/0000-0002-7793-3306)  
**E-mail:** [Ouail.Zakary@oulu.fi](mailto:Ouail.Zakary@oulu.fi)  
**Website:** [Ouail_Zakary.html](https://cc.oulu.fi/~nmrwww/members/Ouail_Zakary.html)

This is the Supporting Dataset for the manuscript “Different Magnitudes of Second-Order Jahn-Teller Effect in Isostructural NaMO<sub>2</sub>F<sub>2</sub> (M = Nb<sup>5+</sup>, Ta<sup>5+</sup>) Oxyfluorides”. DOI: TBA

The dataset comprises the following sections:

1. Powder X-ray diffraction data. ([directory](./powder_X-ray_diffraction/))
2. First principle calculation data. ([directory](./first_principle_calculations/))
3. Python scripts and raw numerical data for all figures included in the main manuscript and the Supporting Information. (directory)

# Powder X-Ray Diffraction Data for NaMO<sub>2</sub>F<sub>2</sub> (M = Nb<sup>5+</sup>, Ta<sup>5+</sup>)

**Author:** Ouail Zakary  
**ORCID:** [0000-0002-7793-3306](https://orcid.org/0000-0002-7793-3306)  
**E-mail:** [Ouail.Zakary@oulu.fi](mailto:Ouail.Zakary@oulu.fi)  
**Website:** [Ouail Zakary - webpage](https://cc.oulu.fi/~nmrwww/members/Ouail_Zakary.html)

This repository contains datasets of **Powder X-Ray Diffraction (PXRD)** data for the compounds NaNbO<sub>2</sub>F<sub>2</sub> and NaTaO<sub>2</sub>F<sub>2</sub>, recorded under both room temperature (RT) and variable temperature conditions.

## Overview of the Data

The dataset is organized into two main families of experiments:

1. **Room Temperature PXRD Data:**  
   **Folder:** `./room_temperature_experiments`
   - **NaNbO<sub>2</sub>F<sub>2</sub> Data:**  
     - [Raw Data](./room_temperature_experiments/NaNbO2F2/raw_data/)
     - [Rietveld Refinement Data](./room_temperature_experiments/NaNbO2F2/Rietveld_refinement/)
   - **NaTaO<sub>2</sub>F<sub>2</sub> Data:**  
     - [Raw Data](./room_temperature_experiments/NaTaO2F2/raw_data/)
     - [Rietveld Refinement Data](./room_temperature_experiments/NaTaO2F2/Rietveld_refinement/)

2. **Variable Temperature PXRD Data:**  
   **Folder:** `./variable-temperature_experiments`
   - **NaNbO<sub>2</sub>F<sub>2</sub> Data:**  
     - [Raw Data](./variable-temperature_experiments/NaNbO2F2/raw_data/)
     - [Rietveld Refinement Data](./variable-temperature_experiments/NaNbO2F2/Rietveld_refinement/)
   - **NaTaO<sub>2</sub>F<sub>2</sub> Data:**  
     - [Raw Data](./variable-temperature_experiments/NaTaO2F2/raw_data/)
     - [Rietveld Refinement Data](./variable-temperature_experiments/NaTaO2F2/Rietveld_refinement/)

## Methods

### PXRD Data Collection

Both RT and temperature-controlled PXRD patterns were recorded using a **PANalytical θ/θ Bragg–Brentano EMPYREAN** diffractometer (CuKα<sub>1+2</sub> radiations) equipped with a **PIXcel1D detector**. The collection methods are as follows:

- **Room Temperature PXRD Patterns:**  
  - **2θ Range:** 5° to 135°  
  - **Step Size:** 0.0131°  
  - **Total Acquisition Time:** Approximately 7h 30m  
  - **Sample Preparation:** Raw powders were dusted through a 63 μm sieve on a glass holder to minimize preferential grain orientation.

- **Temperature-Controlled PXRD Patterns:**  
  - **Temperature Range:** RT to 300°C using a **HTK 900 Anton Paar furnace attachment**  
  - **Sample Holder:** Glass ceramic Macor  
  - **Data Collection Intervals:** 20°C (25–220°C) and 10°C (220–300°C) increments with a heating rate of 5°C/min  
  - **Temperature Stabilization:** 20 minutes before each measurement  
  - **2θ Range:** 10° to 100°  
  - **Step Size:** 0.0131°  
  - **Total Acquisition Time:** 3 hours for each pattern.

### Rietveld Refinement

The **Rietveld refinement method** was employed for both the RT and temperature-controlled PXRD data using the **FullProf** software.

## Directory Structure

The following directories contain the datasets:

- **Room Temperature PXRD Data:**
  - [NaNbO<sub>2</sub>F<sub>2</sub> Raw Data](./room_temperature_experiments/NaNbO2F2/raw_data/)
  - [NaNbO<sub>2</sub>F<sub>2</sub> Rietveld Refinement Data](./room_temperature_experiments/NaNbO2F2/Rietveld_refinement/)
  - [NaTaO<sub>2</sub>F<sub>2</sub> Raw Data](./room_temperature_experiments/NaTaO2F2/raw_data/)

File: powder_X-ray_diffraction/variable-temperature_experiments/NaNbO2F2/Rietveld_refinement/140°C/NaNbO2F2.pcr
COMM #(C) 2021 by FIZ Karlsruhe - Leibniz Institute for Information Infrastructure.
! Current global Chi2 (Bragg contrib.) =      8.829    
! Files => DAT-file: NaNbO2F2.dat,  PCR-file: NaNbO2F2
!Job Npr Nph Nba Nex Nsc Nor Dum Iwg Ilo Ias Res Ste Nre Cry Uni Cor Opt Aut
   0   5   1  23   1   0   0   0   0   0   0   0   0   0   0   0   0   0   1
!
!Ipr Ppl Ioc Mat Pcr Ls1 Ls2 Ls3 NLI Prf Ins Rpa Sym Hkl Fou Sho Ana
   0   0   1   0   1   0   4   0   0   3  10  -1   0   0   0   0   0
!
! Lambda1  Lambda2    Ratio    Bkpos    Wdt    Cthm     muR   AsyLim   Rpolarz  2nd-muR -> Patt# 1
 1.540560 1.544390  0.50000   40.000  8.0000  0.9100  0.0000   90.00    0.0000  0.0000
!
!NCY  Eps  R_at  R_an  R_pr  R_gl     Thmin       Step       Thmax    PSD    Sent0
 33  0.10  1.00  1.00  1.00  1.00     10.0904   0.013132    99.9934   0.000   0.000
!
!2Theta/TOF/E(Kev)   Background  for Pattern#  1
        10.2551      7773.9282          0.00
        12.1607      8128.3369          0.00
        13.7449      8077.7671          0.00
        15.6276      7872.7251          0.00
        18.4515      7249.5708          0.00
        21.0230      7459.3682          0.00
        25.1071      7349.3447          0.00
        30.2270      7114.1123          0.00
        35.5306      6498.3462          0.00
        38.6071      6417.4321          0.00
        41.7755      6357.2173          0.00
        45.3291      6475.5186          0.00
        54.0306      6380.3896          0.00
        62.3214      6077.1685          0.00
        67.1429      5923.8940          0.00
        75.4311      5963.8188          0.00
        78.7143      5781.1787          0.00
        82.1582      5836.5864          0.00
        86.2908      5795.1577          0.00
        90.8138      5753.0688          0.00
        94.6709      5778.8281          0.00
        96.7398      5728.3716          0.00
        99.8852      5651.6978          0.00
! 
! Excluded regions (LowT  HighT) for Pattern#  1
       14.00       18.00
! 
!
      32    !Number of refined parameters
!
!  Zero    Code    SyCos    Code   SySin    Code  Lambda     Code MORE ->Patt# 1
 -0.00609   11.0  0.00000    0.0  0.00000    0.0 0.000000    0.00   0
!-------------------------------------------------------------------------------
!  Data for PHASE number:   1  ==> Current R_Bragg for Pattern#  1:   8.1428
!-------------------------------------------------------------------------------
 #(C) 2021 by FIZ Karlsruhe - Leibniz Institute for Information Infrastructure.  All rights reserved.
!
!Nat Dis Ang Pr1 Pr2 Pr3 Jbt Irf Isy Str Furth       ATZ    Nvk Npr More
   6   0   0 1.0 0.0 0.0   0   0   0   0   0        743.567   0   5   0
!
!
P 1 21/c 1               <--Space group symbol
!Atom   Typ       X        Y        Z     Biso       Occ     In Fin N_t Spc /Codes
Na1    Na      0.36814  0.78530  0.11818  1.12908   1.00000   0   0   0    0  
                151.00   161.00   171.00     0.00      0.00
Nb1    Nb      0.15531  0.25563  0.31749  1.31779   1.00000   0   0   0    0  
                181.00   191.00   201.00     0.00      0.00
O1     O       0.18176  0.15971  0.05923  1.45281   1.00000   0   0   0    0  
                211.00   221.00   231.00     0.00      0.00
O2     O       0.07169  0.58906  0.23387  1.45281   1.00000   0   0   0    0  
                241.00   251.00   261.00     0.00      0.00
F1     F       0.36561  0.42674  0.30358  1.79232   1.00000   0   0   0    0  
                271.00   281.00   291.00     0.00      0.00
F2     F       0.31820  0.97936  0.38364  1.79232   1.00000   0   0   0    0  
                301.00   311.00   321.00     0.00      0.00
!-------> Profile Parameters for Pattern #   1  ----> Phase #   1
!  Scale          Shape1      Bov      Str1      Str2      Str3   Strain-Model
 0.6521088E-02   0.46317   0.00000   0.00000   0.00000   0.00000       0
      21.00000    91.000     0.000     0.000     0.000     0.000
!       U         V          W           X          Y        GauSiz   LorSiz Size-Model
   0.029501  -0.009088   0.006076   0.002713   0.000000   0.000000   0.000000    0
     71.000    111.000     81.000    101.000      0.000      0.000      0.000
!     a          b         c        alpha      beta       gamma      #Cell Info
   8.029436   5.425807   7.632705  90.000000 102.086891  90.000000   
   31.00000   41.00000   51.00000    0.00000   61.00000    0.00000
!  Pref1    Pref2      Asy1     Asy2     Asy3     Asy4  
 -0.40092  0.00000  0.02842  0.01235  0.00000  0.00000
   141.00     0.00   121.00   131.00     0.00     0.00
!  2Th1/TOF1    2Th2/TOF2  Pattern to plot
      10.090      99.993       1

File: powder_X-ray_diffraction/variable-temperature_experiments/NaNbO2F2/Rietveld_refinement/160°C/NaNbO2F2.pcr
COMM  #(C) 2021 by FIZ Karlsruhe - Leibniz Institute for Information Infrastructure.  All rights reserved.
! Current global Chi2 (Bragg contrib.) =      8.905    
! Files => DAT-file: NaNbO2F2.dat,  PCR-file: NaNbO2F2
!Job Npr Nph Nba Nex Nsc Nor Dum Iwg Ilo Ias Res Ste Nre Cry Uni Cor Opt Aut
   0   5   1  23   1   0   0   0   0   0   0   0   0   0   0   0   0   0   1
!
!Ipr Ppl Ioc Mat Pcr Ls1 Ls2 Ls3 NLI Prf Ins Rpa Sym Hkl Fou Sho Ana
   0   0   1   0   1   0   4   0   0   3  10  -1   0   0   0   0   0
!
! Lambda1  Lambda2    Ratio    Bkpos    Wdt    Cthm     muR   AsyLim   Rpolarz  2nd-muR -> Patt# 1
 1.540560 1.544390  0.50000   40.000  8.0000  0.9100  0.0000   90.00    0.0000  0.0000
!
!NCY  Eps  R_at  R_an  R_pr  R_gl     Thmin       Step       Thmax    PSD    Sent0
 33  0.10  1.00  1.00  1.00  1.00     10.0904   0.013132    99.9934   0.000   0.000
!
!2Theta/TOF/E(Kev)   Background  for Pattern#  1
        10.0867      7707.4248          0.00
        12.0842      8011.5845          0.00
        13.6454      8084.9033          0.00
        15.5969      7662.0972          0.00
        18.5816      7213.4297          0.00
        20.7628      7427.6865          0.00
        25.6071      7338.6313          0.00
        30.3138      7097.4014          0.00
        35.6658      6485.1738          0.00
        38.3520      6438.3379          0.00
        42.4158      6361.2373          0.00
        45.4924      6498.7686          0.00
        54.1684      6386.0762          0.00
        62.5485      6068.4922          0.00
        68.0230      5933.7285          0.00
        75.1862      5983.6699          0.00
        78.3776      5778.4282          0.00
        82.2117      5840.7627          0.00
        86.2985      5810.3340          0.00
        90.8444      5736.3057          0.00
        94.5408      5764.5439          0.00
        96.7219      5708.4292          0.00
        99.9133      5666.7534          0.00
! 
! Excluded regions (LowT  HighT) for Pattern#  1
       14.00       18.00
! 
!
      32    !Number of refined parameters
!
!  Zero    Code    SyCos    Code   SySin    Code  Lambda     Code MORE ->Patt# 1
 -0.00260   11.0  0.00000    0.0  0.00000    0.0 0.000000    0.00   0
!-------------------------------------------------------------------------------
!  Data for PHASE number:   1  ==> Current R_Bragg for Pattern#  1:   7.9796
!-------------------------------------------------------------------------------
 #(C) 2021 by FIZ Karlsruhe - Leibniz Institute for Information Infrastructure.  All rights reserved.
!
!Nat Dis Ang Pr1 Pr2 Pr3 Jbt Irf Isy Str Furth       ATZ    Nvk Npr More
   6   0   0 1.0 0.0 0.0   0   0   0   0   0        743.567   0   5   0
!
!
P 1 21/c 1               <--Space group symbol
!Atom   Typ       X        Y        Z     Biso       Occ     In Fin N_t Spc /Codes
Na1    Na      0.36831  0.78695  0.11720  1.12908   1.00000   0   0   0    0  
                151.00   161.00   171.00     0.00      0.00
Nb1    Nb      0.15532  0.25573  0.31742  1.31779   1.00000   0   0   0    0  
                181.00   191.00   201.00     0.00      0.00
O1     O       0.18186  0.16204  0.05851  1.45281   1.00000   0   0   0    0  
                211.00   221.00   231.00     0.00      0.00
O2     O       0.07086  0.58705  0.23463  1.45281   1.00000   0   0   0    0  
                241.00   251.00   261.00     0.00      0.00
F1     F       0.36603  0.42558  0.30480  1.79232   1.00000   0   0   0    0  
                271.00   281.00   291.00     0.00      0.00
F2     F       0.31735  0.97880  0.38147  1.79232   1.00000   0   0   0    0  
                301.00   311.00   321.00     0.00      0.00
!-------> Profile Parameters for Pattern #   1  ----> Phase #   1
!  Scale          Shape1      Bov      Str1      Str2      Str3   Strain-Model
 0.6505485E-02   0.47360   0.00000   0.00000   0.00000   0.00000       0
      21.00000   101.000     0.000     0.000     0.000     0.000
!       U         V          W           X          Y        GauSiz   LorSiz Size-Model
   0.030018  -0.009129   0.006013   0.002420   0.000000   0.000000   0.000000    0
     71.000     91.000     81.000    111.000      0.000      0.000      0.000
!     a          b         c        alpha      beta       gamma      #Cell Info
   8.034605   5.429562   7.634854  90.000000 102.118912  90.000000   
   31.00000   41.00000   51.00000    0.00000   61.00000    0.00000
!  Pref1    Pref2      Asy1     Asy2     Asy3     Asy4  
 -0.40009  0.00000  0.02745  0.01157  0.00000  0.00000
   141.00     0.00   121.00   131.00     0.00     0.00
!  2Th1/TOF1    2Th2/TOF2  Pattern to plot
      10.090      99.993       1

File: powder_X-ray_diffraction/variable-temperature_experiments/NaNbO2F2/Rietveld_refinement/200°C/NaNbO2F2.pcr
COMM  #(C) 2021 by FIZ Karlsruhe - Leibniz Institute for Information Infrastructure.  All rights reserved.
! Current global Chi2 (Bragg contrib.) =      9.243    
! Files => DAT-file: NaNbO2F2.dat,  PCR-file: NaNbO2F2
!Job Npr Nph Nba Nex Nsc Nor Dum Iwg Ilo Ias Res Ste Nre Cry Uni Cor Opt Aut
   0   5   1  23   1   0   0   0   0   0   0   0   0   0   0   0   0   0   1
!
!Ipr Ppl Ioc Mat Pcr Ls1 Ls2 Ls3 NLI Prf Ins Rpa Sym Hkl Fou Sho Ana
   0   0   1   0   1   0   4   0   0   3  10  -1   0   0   0   0   0
!
! Lambda1  Lambda2    Ratio    Bkpos    Wdt    Cthm     muR   AsyLim   Rpolarz  2nd-muR -> Patt# 1
 1.540560 1.544390  0.50000   40.000  8.0000  0.9100  0.0000   90.00    0.0000  0.0000
!
!NCY  Eps  R_at  R_an  R_pr  R_gl     Thmin       Step       Thmax    PSD    Sent0
 33  0.10  1.00  1.00  1.00  1.00     10.0904   0.013132    99.9934   0.000   0.000
!
!2Theta/TOF/E(Kev)   Background  for Pattern#  1
        10.0867      7597.9395          0.00
        12.2551      7963.3115          0.00
        13.5306      7999.9189          0.00
        15.5714      7561.1460          0.00
        18.1480      7093.7861          0.00
        20.8520      7428.0015          0.00
        25.2143      7323.8169          0.00
        30.5459      7066.7998          0.00
        34.5408      6588.9551          0.00
        38.3929      6395.0615          0.00
        42.1429      6372.9897          0.00
        45.4337      6491.7026          0.00
        53.9541      6404.3906          0.00
        62.3980      6089.9673          0.00
        67.0663      5939.3179          0.00
        75.4337      5974.1899          0.00
        78.4184      5775.0503          0.00
        82.0153      5851.5044          0.00
        86.0714      5798.6196          0.00
        90.9796      5747.2212          0.00
        94.3725      5775.7158          0.00
        96.5918      5736.0693          0.00
        99.6786      5644.5254          0.00
! 
! Excluded regions (LowT  HighT) for Pattern#  1
       14.00       18.00
! 
!
      32    !Number of refined parameters
!
!  Zero    Code    SyCos    Code   SySin    Code  Lambda     Code MORE ->Patt# 1
  0.00190   11.0  0.00000    0.0  0.00000    0.0 0.000000    0.00   0
!-------------------------------------------------------------------------------
!  Data for PHASE number:   1  ==> Current R_Bragg for Pattern#  1:   7.9922
!-------------------------------------------------------------------------------
 #(C) 2021 by FIZ Karlsruhe - Leibniz Institute for Information Infrastructure.  All rights reserved.
!
!Nat Dis Ang Pr1 Pr2 Pr3 Jbt Irf Isy Str Furth       ATZ    Nvk Npr More
   6   0   0 1.0 0.0 0.0   0   0   0   0   0        743.567   0   5   0
!
!
P 1 21/c 1               <--Space group symbol
!Atom   Typ       X        Y        Z     Biso       Occ     In Fin N_t Spc /Codes
Na1    Na      0.36919  0.78759  0.11684  1.12908   1.00000   0   0   0    0  
                151.00   161.00   171.00     0.00      0.00
Nb1    Nb      0.15552  0.25602  0.31761  1.31779   1.00000   0   0   0    0  
                181.00   191.00   201.00     0.00      0.00
O1     O       0.18151  0.16572  0.05676  1.45281   1.00000   0   0   0    0  
                211.00   221.00   231.00     0.00      0.00
O2     O       0.07000  0.58566  0.23495  1.45281   1.00000   0   0   0    0  
                241.00   251.00   261.00     0.00      0.00
F1     F       0.36633  0.42746  0.30590  1.79232   1.00000   0   0   0    0  
                271.00   281.00   291.00     0.00      0.00
F2     F       0.31693  0.97825  0.38084  1.79232   1.00000   0   0   0    0  
                301.00   311.00   321.00     0.00      0.00
!-------> Profile Parameters for Pattern #   1  ----> Phase #   1
!  Scale          Shape1      Bov      Str1      Str2      Str3   Strain-Model
 0.6479435E-02   0.46194   0.00000   0.00000   0.00000   0.00000       0
      21.00000    91.000     0.000     0.000     0.000     0.000
!       U         V          W           X          Y        GauSiz   LorSiz Size-Model
   0.034319  -0.010709   0.006156   0.002533   0.000000   0.000000   0.000000    0
     71.000    111.000     81.000    101.000      0.000      0.000      0.000
!     a          b         c        alpha      beta       gamma      #Cell Info
   8.043871   5.436542   7.638988  90.000000 102.180313  90.000000   
   31.00000   41.00000   51.00000    0.00000   61.00000    0.00000
!  Pref1    Pref2      Asy1     Asy2     Asy3     Asy4  
 -0.39798  0.00000  0.02703  0.01265  0.00000  0.00000
   141.00     0.00   121.00   131.00     0.00     0.00
!  2Th1/TOF1    2Th2/TOF2  Pattern to plot
      10.090      99.993       1

File: powder_X-ray_diffraction/variable-temperature_experiments/NaNbO2F2/Rietveld_refinement/230°C/NaNbO2F2.pcr
COMM  #(C) 2021 by FIZ Karlsruhe - Leibniz Institute for Information Infrastructure.  All rights reserved.
! Current global Chi2 (Bragg contrib.) =      9.322    
! Files => DAT-file: NaNbO2F2.dat,  PCR-file: NaNbO2F2
!Job Npr Nph Nba Nex Nsc Nor Dum Iwg Ilo Ias Res Ste Nre Cry Uni Cor Opt Aut
   0   5   1  23   1   0   0   0   0   0   0   0   0   0   0   0   0   0   1
!
!Ipr Ppl Ioc Mat Pcr Ls1 Ls2 Ls3 NLI Prf Ins Rpa Sym Hkl Fou Sho Ana
   0   0   1   0   1   0   4   0   0   3  10  -1   0   0   0   0   0
!
! Lambda1  Lambda2    Ratio    Bkpos    Wdt    Cthm     muR   AsyLim   Rpolarz  2nd-muR -> Patt# 1
 1.540560 1.544390  0.50000   40.000  8.0000  0.9100  0.0000   90.00    0.0000  0.0000
!
!NCY  Eps  R_at  R_an  R_pr  R_gl     Thmin       Step       Thmax    PSD    Sent0
 33  0.10  1.00  1.00  1.00  1.00     10.0904   0.013132    99.9934   0.000   0.000
!
!2Theta/TOF/E(Kev)   Background  for Pattern#  1
        10.1157      7519.2144          0.00
        12.3435      7950.1660          0.00
        13.8061      7905.8491          0.00
        15.6599      7716.9351          0.00
        18.2959      7249.5708          0.00
        21.0850      7390.2349          0.00
        25.2585      7296.9316          0.00
        30.0374      7128.7617          0.00
        35.4796      6509.1328          0.00
        38.3741      6430.6011          0.00
        42.3367      6363.0234          0.00
        45.4490      6514.5396          0.00
        54.1735      6403.3481          0.00
        62.3844      6091.4229          0.00
        67.1292      5934.9634          0.00
        75.2585      6005.8145          0.00
        78.2415      5783.6885          0.00
        82.0850      5845.7686          0.00
        86.1157      5798.5400          0.00
        90.7755      5742.3516          0.00
        93.4286      5760.1353          0.00
        96.5578      5738.8110          0.00
        99.9422      5666.3525          0.00
! 
! Excluded regions (LowT  HighT) for Pattern#  1
       14.00       18.00
! 
!
      32    !Number of refined parameters
!
!  Zero    Code    SyCos    Code   SySin    Code  Lambda     Code MORE ->Patt# 1
  0.00460   11.0  0.00000    0.0  0.00000    0.0 0.000000    0.00   0
!-------------------------------------------------------------------------------
!  Data for PHASE number:   1  ==> Current R_Bragg for Pattern#  1:   7.7585
!-------------------------------------------------------------------------------
 #(C) 2021 by FIZ Karlsruhe - Leibniz Institute for Information Infrastructure.  All rights reserved.
!
!Nat Dis Ang Pr1 Pr2 Pr3 Jbt Irf Isy Str Furth       ATZ    Nvk Npr More
   6   0   0 1.0 0.0 0.0   0   0   0   0   0        743.567   0   5   0
!
!
P 1 21/c 1               <--Space group symbol
!Atom   Typ       X        Y        Z     Biso       Occ     In Fin N_t Spc /Codes
Na1    Na      0.37029  0.78902  0.11709  1.12908   1.00000   0   0   0    0  
                151.00   161.00   171.00     0.00      0.00
Nb1    Nb      0.15520  0.25588  0.31734  1.31779   1.00000   0   0   0    0  
                181.00   191.00   201.00     0.00      0.00
O1     O       0.18167  0.16593  0.05711  1.45281   1.00000   0   0   0    0  
                211.00   221.00   231.00     0.00      0.00
O2     O       0.06981  0.58735  0.23544  1.45281   1.00000   0   0   0    0  
                241.00   251.00   261.00     0.00      0.00
F1     F       0.36405  0.42764  0.30759  1.79232   1.00000   0   0   0    0  
                271.00   281.00   291.00     0.00      0.00
F2     F       0.31687  0.97895  0.38149  1.79232   1.00000   0   0   0    0  
                301.00   311.00   321.00     0.00      0.00
!-------> Profile Parameters for Pattern #   1  ----> Phase #   1
!  Scale          Shape1      Bov      Str1      Str2      Str3   Strain-Model
 0.6428455E-02   0.45089   0.00000   0.00000   0.00000   0.00000       0
      21.00000   101.000     0.000     0.000     0.000     0.000
!       U         V          W           X          Y        GauSiz   LorSiz Size-Model
   0.036769  -0.010458   0.006191   0.002239   0.000000   0.000000   0.000000    0
     71.000     91.000     81.000    111.000      0.000      0.000      0.000
!     a          b         c        alpha      beta       gamma      #Cell Info
   8.049511   5.441264   7.642361  90.000000 102.223305  90.000000   
   31.00000   41.00000   51.00000    0.00000   61.00000    0.00000
!  Pref1    Pref2      Asy1     Asy2     Asy3     Asy4  
 -0.39668  0.00000  0.02606  0.01396  0.00000  0.00000
   141.00     0.00   121.00   131.00     0.00     0.00
!  2Th1/TOF1    2Th2/TOF2  Pattern to plot
      10.090      99.993       1

File: powder_X-ray_diffraction/variable-temperature_experiments/NaNbO2F2/Rietveld_refinement/25°C/NaNbO2F2.pcr
COMM  #(C) 2021 by FIZ Karlsruhe - Leibniz Institute for Information Infrastructure.  All rights reserved.
! Current global Chi2 (Bragg contrib.) =      9.584    
! Files => DAT-file: NaNbO2F2.dat,  PCR-file: NaNbO2F2
!Job Npr Nph Nba Nex Nsc Nor Dum Iwg Ilo Ias Res Ste Nre Cry Uni Cor Opt Aut
   0   5   1  23   1   0   0   0   0   0   0   0   0   0   0   0   0   0   1
!
!Ipr Ppl Ioc Mat Pcr Ls1 Ls2 Ls3 NLI Prf Ins Rpa Sym Hkl Fou Sho Ana
   0   0   1   0   1   0   4   0   0   3  10  -1   0   0   0   0   0
!
! Lambda1  Lambda2    Ratio    Bkpos    Wdt    Cthm     muR   AsyLim   Rpolarz  2nd-muR -> Patt# 1
 1.540560 1.544390  0.50000   40.000  8.0000  0.9100  0.0000   90.00    0.0000  0.0000
!
!NCY  Eps  R_at  R_an  R_pr  R_gl     Thmin       Step       Thmax    PSD    Sent0
 33  0.10  1.00  1.00  1.00  1.00     10.0904   0.013132    99.9934   0.000   0.000
!
!2Theta/TOF/E(Kev)   Background  for Pattern#  1
        10.3878      8234.5068          0.00
        12.0638      8399.3164          0.00
        13.5332      8520.5420          0.00
        15.6224      8112.4619          0.00
        18.3775      7540.8726          0.00
        21.4082      7456.5400          0.00
        25.3801      7390.5483          0.00
        30.8673      7067.6904          0.00
        35.8648      6508.9126          0.00
        38.8724      6290.5996          0.00
        42.9362      6385.4194          0.00
        45.6684      6399.8833          0.00
        54.5765      6315.0439          0.00
        62.7806      6115.3682          0.00
        66.6837      5891.7744          0.00
        75.6148      5943.6313          0.00
        78.5153      5750.1655          0.00
        82.4184      5829.1411          0.00
        86.5255      5762.8940          0.00
        91.0408      5793.2676          0.00
        95.0204      5666.7236          0.00
        97.0867      5691.3418          0.00
        99.8929      5720.0142          0.00
! 
! Excluded regions (LowT  HighT) for Pattern#  1
       14.00       18.00
! 
!
      32    !Number of refined parameters
!
!  Zero    Code    SyCos    Code   SySin    Code  Lambda     Code MORE ->Patt# 1
 -0.02189   11.0  0.00000    0.0  0.00000    0.0 0.000000    0.00   0
!-------------------------------------------------------------------------------
!  Data for PHASE number:   1  ==> Current R_Bragg for Pattern#  1:   8.6759
!-------------------------------------------------------------------------------
 #(C) 2021 by FIZ Karlsruhe - Leibniz Institute for Information Infrastructure.  All rights reserved.
!
!Nat Dis Ang Pr1 Pr2 Pr3 Jbt Irf Isy Str Furth       ATZ    Nvk Npr More
   6   0   0 1.0 0.0 0.0   0   0   0   0   0        743.567   0   5   0
!
!
P 1 21/c 1               <--Space group symbol
!Atom   Typ       X        Y        Z     Biso       Occ     In Fin N_t Spc /Codes
Na1    Na      0.36567  0.78275  0.11994  1.12908   1.00000   0   0   0    0  
                141.00   151.00   161.00     0.00      0.00
Nb1    Nb      0.15527  0.25723  0.31869  1.31779   1.00000   0   0   0    0  
                171.00   181.00   191.00     0.00      0.00
O1     O       0.18073  0.15251  0.07141  1.45281   1.00000   0   0   0    0  
                201.00   211.00   221.00     0.00      0.00
O2     O       0.07618  0.58744  0.22810  1.45281   1.00000   0   0   0    0  
                231.00   241.00   251.00     0.00      0.00
F1     F       0.36672  0.43064  0.30593  1.79232   1.00000   0   0   0    0  
                261.00   271.00   281.00     0.00      0.00
F2     F       0.31798  0.97578  0.38652  1.79232   1.00000   0   0   0    0  
                291.00   301.00   311.00     0.00      0.00
!-------> Profile Parameters for Pattern #   1  ----> Phase #   1
!  Scale          Shape1      Bov      Str1      Str2      Str3   Strain-Model
 0.6502291E-02   0.47418   0.00000   0.00000   0.00000   0.00000       0
      21.00000   101.000     0.000     0.000     0.000     0.000
!       U         V          W           X          Y        GauSiz   LorSiz Size-Model
   0.026610  -0.006412   0.005973   0.003208   0.000000   0.000000   0.000000    0
     71.000     91.000     81.000    111.000      0.000      0.000      0.000
!     a          b         c        alpha      beta       gamma      #Cell Info
   8.001237   5.405700   7.622267  90.000000 101.922050  90.000000   
   31.00000   41.00000   51.00000    0.00000   61.00000    0.00000
!  Pref1    Pref2      Asy1     Asy2     Asy3     Asy4  
 -0.38629  0.00000  0.03620  0.01290  0.00000  0.00000
   321.00     0.00   121.00   131.00     0.00     0.00
!  2Th1/TOF1    2Th2/TOF2  Pattern to plot
      10.090      99.993       1

File: powder_X-ray_diffraction/variable-temperature_experiments/NaNbO2F2/Rietveld_refinement/260°C/NaNbO2F2.pcr
COMM  #(C) 2021 by FIZ Karlsruhe - Leibniz Institute for Information Infrastructure.  All rights reserved.
! Files => DAT-file: .dat,  PCR-file: D:\ZAKARY_OUAIL\MA_THESE\Deuxième_année_de_thèse\DRX\Affinement_DRX\Fullprof\Thermodiff_n°3_NaNbO2F2_GC_vf\260°C\Test_1_R-R_PV_Biso=RT_RR+pref_orien\NaNbO2F2
!Job Npr Nph Nba Nex Nsc Nor Dum Iwg Ilo Ias Res Ste Nre Cry Uni Cor Opt Aut
   0   5   1  23   1   0   0   0   0   0   0   0   0   0   0   0   0   0   1
!
!Ipr Ppl Ioc Mat Pcr Ls1 Ls2 Ls3 NLI Prf Ins Rpa Sym Hkl Fou Sho Ana
   0   0   1   0   1   0   4   0   0   3  10  -1   0   0   0   0   0
!
! Lambda1  Lambda2    Ratio    Bkpos    Wdt    Cthm     muR   AsyLim   Rpolarz  2nd-muR -> Patt# 1
 1.540560 1.544390  0.50000   40.000  8.0000  0.9100  0.0000   90.00    0.0000  0.0000
!
!NCY  Eps  R_at  R_an  R_pr  R_gl     Thmin       Step       Thmax    PSD    Sent0
 33  0.10  1.00  1.00  1.00  1.00     10.0904   0.013132    99.9934   0.000   0.000
!
!2Theta/TOF/E(Kev)   Background  for Pattern#  1
        10.1429      7479.9219          0.00
        12.2449      7868.2163          0.00
        13.7959      7860.4487          0.00
        15.8163      7419.8481          0.00
        18.6735      7158.1265          0.00
        20.9592      7383.8174          0.00
        25.1837      7329.8257          0.00
        30.9592      7025.4180          0.00
        35.6735      6484.5454          0.00
        38.5102      6434.2646          0.00
        42.4286      6369.6567          0.00
        45.3061      6481.3286          0.00
        54.2245      6426.0015          0.00
        62.2781      6096.6870          0.00
        67.0077      5959.7651          0.00
        75.2449      5976.2256          0.00
        78.2653      5813.9053          0.00
        81.8163      5838.8066          0.00
        85.3878      5833.0337          0.00
        90.7143      5744.9316          0.00
        94.0612      5760.1396          0.00
        96.4082      5750.3628          0.00
        99.8980      5667.6782          0.00
! 
! Excluded regions (LowT  HighT) for Pattern#  1
       14.00       18.00
! 
!
      32    !Number of refined parameters
!
!  Zero    Code    SyCos    Code   SySin    Code  Lambda     Code MORE ->Patt# 1
  0.01119   11.0  0.00000    0.0  0.00000    0.0 0.000000    0.00   0
!-------------------------------------------------------------------------------
!  Data for PHASE number:   1  ==> Current R_Bragg for Pattern#  1:     0.00
!-------------------------------------------------------------------------------
 #(C) 2021 by FIZ Karlsruhe - Leibniz Institute for Information Infrastructure.  All rights reserved.
!
!Nat Dis Ang Pr1 Pr2 Pr3 Jbt Irf Isy Str Furth       ATZ    Nvk Npr More
   6   0   0 1.0 0.0 0.0   0   0   0   0   0        743.567   0   5   0
!
!
P 1 21/c 1               <--Space group symbol
!Atom   Typ       X        Y        Z     Biso       Occ     In Fin N_t Spc /Codes
Na1    Na      0.37004  0.78864  0.11598  1.12908   1.00000   0   0   0    0  
                151.00   161.00   171.00     0.00      0.00
Nb1    Nb      0.15549  0.25659  0.31709  1.31779   1.00000   0   0   0    0  
                181.00   191.00   201.00     0.00      0.00
O1     O       0.18002  0.16522  0.05727  1.45281   1.00000   0   0   0    0  
                211.00   221.00   231.00     0.00      0.00
O2     O       0.07027  0.59160  0.23608  1.45281   1.00000   0   0   0    0  
                241.00   251.00   261.00     0.00      0.00
F1     F       0.36315  0.42825  0.30961  1.79232   1.00000   0   0   0    0  
                271.00   281.00   291.00     0.00      0.00
F2     F       0.31868  0.98098  0.37826  1.79232   1.00000   0   0   0    0  
                301.00   311.00   321.00     0.00      0.00
!-------> Profile Parameters for Pattern #  1
!  Scale        Shape1      Bov      Str1      Str2      Str3   Strain-Model
 0.65014E-02   0.40393   0.00000   0.00000   0.00000   0.00000       0
    21.00000   101.000     0.000     0.000     0.000     0.000
!       U         V          W           X          Y        GauSiz   LorSiz Size-Model
   0.024834  -0.009333   0.006096   0.005077   0.000000   0.000000   0.000000    0
     71.000     91.000     81.000    111.000      0.000      0.000      0.000
!     a          b         c        alpha      beta       gamma      #Cell Info
   8.057629   5.447702   7.646374  90.000000 102.276939  90.000000   
   31.00000   41.00000   51.00000    0.00000   61.00000    0.00000
!  Pref1    Pref2      Asy1     Asy2     Asy3     Asy4  
 -0.40543  0.00000  0.02652  0.01364  0.00000  0.00000
   141.00     0.00   121.00   131.00     0.00     0.00
!  2Th1/TOF1    2Th2/TOF2  Pattern to plot
      10.090      99.993       1

File: powder_X-ray_diffraction/variable-temperature_experiments/NaNbO2F2/Rietveld_refinement/270°C/NaNbO2F2.pcr
COMM  #(C) 2021 by FIZ Karlsruhe - Leibniz Institute for Information Infrastructure.  All rights reserved.
! Files => DAT-file: .dat,  PCR-file: D:\ZAKARY_OUAIL\MA_THESE\Deuxième_année_de_thèse\DRX\Affinement_DRX\Fullprof\Thermodiff_n°3_NaNbO2F2_GC_vf\270°C\Test_1_R-R_PV_Biso=RT_RR+pref_orien\NaNbO2F2
!Job Npr Nph Nba Nex Nsc Nor Dum Iwg Ilo Ias Res Ste Nre Cry Uni Cor Opt Aut
   0   5   1  23   1   0   0   0   0   0   0   0   0   0   0   0   0   0   1
!
!Ipr Ppl Ioc Mat Pcr Ls1 Ls2 Ls3 NLI Prf Ins Rpa Sym Hkl Fou Sho Ana
   0   0   1   0   1   0   4   0   0   3  10  -1   0   0   0   0   0
!
! Lambda1  Lambda2    Ratio    Bkpos    Wdt    Cthm     muR   AsyLim   Rpolarz  2nd-muR -> Patt# 1
 1.540560 1.544390  0.50000   40.000  8.0000  0.9100  0.0000   90.00    0.0000  0.0000
!
!NCY  Eps  R_at  R_an  R_pr  R_gl     Thmin       Step       Thmax    PSD    Sent0
 33  0.10  1.00  1.00  1.00  1.00     10.0904   0.013132    99.9934   0.000   0.000
!
!2Theta/TOF/E(Kev)   Background  for Pattern#  1
        10.1020      7436.6274          0.00
        11.9388      7780.0327          0.00
        13.8980      7906.8413          0.00
        15.5714      7441.5024          0.00
        18.9184      7042.6870          0.00
        21.2857      7393.8447          0.00
        25.5714      7307.4575          0.00
        30.6939      7069.3989          0.00
        35.6122      6481.5347          0.00
        38.4490      6437.2227          0.00
        42.1429      6395.5020          0.00
        45.2245      6469.4502          0.00
        53.9592      6445.3496          0.00
        62.4694      6077.0176          0.00
        67.0204      5952.5356          0.00
        75.2449      5977.5527          0.00
        78.3674      5785.9697          0.00
        83.6735      5852.6450          0.00
        87.3878      5806.3843          0.00
        90.5102      5735.9478          0.00
        94.1429      5781.9355          0.00
        96.3061      5733.4844          0.00
        99.8980      5668.2891          0.00
! 
! Excluded regions (LowT  HighT) for Pattern#  1
       14.00       18.00
! 
!
      32    !Number of refined parameters
!
!  Zero    Code    SyCos    Code   SySin    Code  Lambda     Code MORE ->Patt# 1
  0.01458   11.0  0.00000    0.0  0.00000    0.0 0.000000    0.00   0
!-------------------------------------------------------------------------------
!  Data for PHASE number:   1  ==> Current R_Bragg for Pattern#  1:     0.00
!-------------------------------------------------------------------------------
 #(C) 2021 by FIZ Karlsruhe - Leibniz Institute for Information Infrastructure.  All rights reserved.
!
!Nat Dis Ang Pr1 Pr2 Pr3 Jbt Irf Isy Str Furth       ATZ    Nvk Npr More
   6   0   0 1.0 0.0 0.0   0   0   0   0   0        743.567   0   5   0
!
!
P 1 21/c 1               <--Space group symbol
!Atom   Typ       X        Y        Z     Biso       Occ     In Fin N_t Spc /Codes
Na1    Na      0.37064  0.78929  0.11576  1.12908   1.00000   0   0   0    0  
                151.00   161.00   171.00     0.00      0.00
Nb1    Nb      0.15544  0.25646  0.31653  1.31779   1.00000   0   0   0    0  
                181.00   191.00   201.00     0.00      0.00
O1     O       0.17954  0.16681  0.05515  1.45281   1.00000   0   0   0    0  
                211.00   221.00   231.00     0.00      0.00
O2     O       0.07084  0.59170  0.23599  1.45281   1.00000   0   0   0    0  
                241.00   251.00   261.00     0.00      0.00
F1     F       0.36263  0.42712  0.31110  1.79232   1.00000   0   0   0    0  
                271.00   281.00   291.00     0.00      0.00
F2     F       0.31896  0.98080  0.37682  1.79232   1.00000   0   0   0    0  
                301.00   311.00   321.00     0.00      0.00
!-------> Profile Parameters for Pattern #  1
!  Scale        Shape1      Bov      Str1      Str2      Str3   Strain-Model
 0.65203E-02   0.41615   0.00000   0.00000   0.00000   0.00000       0
    21.00000   101.000     0.000     0.000     0.000     0.000
!       U         V          W           X          Y        GauSiz   LorSiz Size-Model
   0.023551  -0.010234   0.006159   0.005072   0.000000   0.000000   0.000000    0
     71.000     91.000     81.000    111.000      0.000      0.000      0.000
!     a          b         c        alpha      beta       gamma      #Cell Info
   8.061293   5.450469   7.647781  90.000000 102.298798  90.000000   
   31.00000   41.00000   51.00000    0.00000   61.00000    0.00000
!  Pref1    Pref2      Asy1     Asy2     Asy3     Asy4  
 -0.41111  0.00000  0.03263  0.01348  0.00000  0.00000
   141.00     0.00   121.00   131.00     0.00     0.00
!  2Th1/TOF1    2Th2/TOF2  Pattern to plot
      10.090      99.993       1

File: powder_X-ray_diffraction/variable-temperature_experiments/NaNbO2F2/Rietveld_refinement/280°C/NaNbO2F2.pcr
COMM  #(C) 2021 by FIZ Karlsruhe - Leibniz Institute for Information Infrastructure.  All rights reserved.
! Current global Chi2 (Bragg contrib.) =      9.657    
! Files => DAT-file: NaNbO2F2.dat,  PCR-file: NaNbO2F2
!Job Npr Nph Nba Nex Nsc Nor Dum Iwg Ilo Ias Res Ste Nre Cry Uni Cor Opt Aut
   0   5   1  23   1   0   0   0   0   0   0   0   0   0   0   0   0   0   1
!
!Ipr Ppl Ioc Mat Pcr Ls1 Ls2 Ls3 NLI Prf Ins Rpa Sym Hkl Fou Sho Ana
   0   0   1   0   1   0   4   0   0   3  10  -1   0   0   0   0   0
!
! Lambda1  Lambda2    Ratio    Bkpos    Wdt    Cthm     muR   AsyLim   Rpolarz  2nd-muR -> Patt# 1
 1.540560 1.544390  0.50000   40.000  8.0000  0.9100  0.0000   90.00    0.0000  0.0000
!
!NCY  Eps  R_at  R_an  R_pr  R_gl     Thmin       Step       Thmax    PSD    Sent0
 33  0.10  1.00  1.00  1.00  1.00     10.0904   0.013132    99.9934   0.000   0.000
!
!2Theta/TOF/E(Kev)   Background  for Pattern#  1
        10.1020      7411.6401          0.00
        11.8980      7756.4390          0.00
        13.6531      7870.4849          0.00
        15.5714      7751.8306          0.00
        18.8163      7050.7886          0.00
        20.7959      7371.3667          0.00
        25.0816      7321.0029          0.00
        30.5536      7098.2124          0.00
        35.7321      6449.7710          0.00
        38.4286      6441.3828          0.00
        42.3929      6385.9370          0.00
        45.2500      6467.0020          0.00
        53.8750      6451.7739          0.00
        62.3393      6091.5098          0.00
        66.7679      5985.5352          0.00
        75.2321      5977.8965          0.00
        78.2679      5789.9365          0.00
        81.8393      5843.5381          0.00
        85.3572      5840.9834          0.00
        90.5918      5727.0615          0.00
        94.1429      5788.2505          0.00
        97.8163      5678.1958          0.00
        99.9388      5698.7979          0.00
! 
! Excluded regions (LowT  HighT) for Pattern#  1
       14.00       18.00
! 
!
      32    !Number of refined parameters
!
!  Zero    Code    SyCos    Code   SySin    Code  Lambda     Code MORE ->Patt# 1
  0.01764   11.0  0.00000    0.0  0.00000    0.0 0.000000    0.00   0
!-------------------------------------------------------------------------------
!  Data for PHASE number:   1  ==> Current R_Bragg for Pattern#  1:   7.9448
!-------------------------------------------------------------------------------
 #(C) 2021 by FIZ Karlsruhe - Leibniz Institute for Information Infrastructure.  All rights reserved.
!
!Nat Dis Ang Pr1 Pr2 Pr3 Jbt Irf Isy Str Furth       ATZ    Nvk Npr More
   6   0   0 1.0 0.0 0.0   0   0   0   0   0        743.567   0   5   0
!
!
P 1 21/c 1               <--Space group symbol
!Atom   Typ       X        Y        Z     Biso       Occ     In Fin N_t Spc /Codes
Na1    Na      0.37115  0.78882  0.11519  1.12908   1.00000   0   0   0    0  
                151.00   161.00   171.00     0.00      0.00
Nb1    Nb      0.15564  0.25638  0.31618  1.31779   1.00000   0   0   0    0  
                181.00   191.00   201.00     0.00      0.00
O1     O       0.17890  0.16636  0.05755  1.45281   1.00000   0   0   0    0  
                211.00   221.00   231.00     0.00      0.00
O2     O       0.07078  0.59302  0.23570  1.45281   1.00000   0   0   0    0  
                241.00   251.00   261.00     0.00      0.00
F1     F       0.36218  0.42762  0.31268  1.79232   1.00000   0   0   0    0  
                271.00   281.00   291.00     0.00      0.00
F2     F       0.31919  0.98148  0.37573  1.79232   1.00000   0   0   0    0  
                301.00   311.00   321.00     0.00      0.00
!-------> Profile Parameters for Pattern #   1  ----> Phase #   1
!  Scale          Shape1      Bov      Str1      Str2      Str3   Strain-Model
 0.6498088E-02   0.40433   0.00000   0.00000   0.00000   0.00000       0
      21.00000   101.000     0.000     0.000     0.000     0.000
!       U         V          W           X          Y        GauSiz   LorSiz Size-Model
   0.022543  -0.010727   0.006175   0.005780   0.000000   0.000000   0.000000    0
     71.000     91.000     81.000    111.000      0.000      0.000      0.000
!     a          b         c        alpha      beta       gamma      #Cell Info
   8.065471   5.453442   7.649149  90.000000 102.323669  90.000000   
   31.00000   41.00000   51.00000    0.00000   61.00000    0.00000
!  Pref1    Pref2      Asy1     Asy2     Asy3     Asy4  
 -0.41310  0.00000  0.03553  0.01351  0.00000  0.00000
   141.00     0.00   121.00   131.00     0.00     0.00
!  2Th1/TOF1    2Th2/TOF2  Pattern to plot
      10.090      99.993       1

File: powder_X-ray_diffraction/variable-temperature_experiments/NaNbO2F2/Rietveld_refinement/290°C/NaNbO2F2.pcr
COMM  #(C) 2021 by FIZ Karlsruhe - Leibniz Institute for Information Infrastructure.  All rights reserved.
! Current global Chi2 (Bragg contrib.) =      9.690    
! Files => DAT-file: NaNbO2F2.dat,  PCR-file: NaNbO2F2
!Job Npr Nph Nba Nex Nsc Nor Dum Iwg Ilo Ias Res Ste Nre Cry Uni Cor Opt Aut
   0   5   1  23   1   0   0   0   0   0   0   0   0   0   0   0   0   0   1
!
!Ipr Ppl Ioc Mat Pcr Ls1 Ls2 Ls3 NLI Prf Ins Rpa Sym Hkl Fou Sho Ana
   0   0   1   0   1   0   4   0   0   3  10  -1   0   0   0   0   0
!
! Lambda1  Lambda2    Ratio    Bkpos    Wdt    Cthm     muR   AsyLim   Rpolarz  2nd-muR -> Patt# 1
 1.540560 1.544390  0.50000   40.000  8.0000  0.9100  0.0000   90.00    0.0000  0.0000
!
!NCY  Eps  R_at  R_an  R_pr  R_gl     Thmin       Step       Thmax    PSD    Sent0
 33  0.10  1.00  1.00  1.00  1.00     10.0904   0.013132    99.9934   0.000   0.000
!
!2Theta/TOF/E(Kev)   Background  for Pattern#  1
        10.2321      7469.1641          0.00
        11.7679      7700.6875          0.00
        13.8036      7898.3110          0.00
        16.1250      7609.2090          0.00
        18.6429      7104.4570          0.00
        21.0893      7372.7881          0.00
        25.8750      7301.4814          0.00
        30.8393      7056.0225          0.00
        35.6250      6475.1895          0.00
        38.4107      6438.4937          0.00
        42.3393      6396.3828          0.00
        45.3571      6462.6382          0.00
        54.0893      6442.5737          0.00
        62.5357      6080.1763          0.00
        67.0714      5968.9204          0.00
        75.3929      5971.5620          0.00
        78.2500      5812.5010          0.00
        83.6071      5832.0464          0.00
        87.3036      5811.1240          0.00
        90.5714      5726.4053          0.00
        94.9286      5776.7939          0.00
        97.7321      5638.2085          0.00
       100.0179      5720.7383          0.00
! 
! Excluded regions (LowT  HighT) for Pattern#  1
       14.00       18.00
! 
!
      32    !Number of refined parameters
!
!  Zero    Code    SyCos    Code   SySin    Code  Lambda     Code MORE ->Patt# 1
  0.02171   11.0  0.00000    0.0  0.00000    0.0 0.000000    0.00   0
!-------------------------------------------------------------------------------
!  Data for PHASE number:   1  ==> Current R_Bragg for Pattern#  1:   8.0366
!-------------------------------------------------------------------------------
 #(C) 2021 by FIZ Karlsruhe - Leibniz Institute for Information Infrastructure.  All rights reserved.
!
!Nat Dis Ang Pr1 Pr2 Pr3 Jbt Irf Isy Str Furth       ATZ    Nvk Npr More
   6   0   0 1.0 0.0 0.0   0   0   0   0   0        743.567   0   5   0
!
!
P 1 21/c 1               <--Space group symbol
!Atom   Typ       X        Y        Z     Biso       Occ     In Fin N_t Spc /Codes
Na1    Na      0.37059  0.78937  0.11447  1.12908   1.00000   0   0   0    0  
                151.00   161.00   171.00     0.00      0.00
Nb1    Nb      0.15583  0.25635  0.31537  1.31779   1.00000   0   0   0    0  
                181.00   191.00   201.00     0.00      0.00
O1     O       0.17875  0.16678  0.05685  1.45281   1.00000   0   0   0    0  
                211.00   221.00   231.00     0.00      0.00
O2     O       0.07049  0.59117  0.23561  1.45281   1.00000   0   0   0    0  
                241.00   251.00   261.00     0.00      0.00
F1     F       0.36156  0.42607  0.31334  1.79232   1.00000   0   0   0    0  
                271.00   281.00   291.00     0.00      0.00
F2     F       0.32078  0.98033  0.37422  1.79232   1.00000   0   0   0    0  
                301.00   311.00   321.00     0.00      0.00
!-------> Profile Parameters for Pattern #   1  ----> Phase #   1
!  Scale          Shape1      Bov      Str1      Str2      Str3   Strain-Model
 0.6465531E-02   0.38953   0.00000   0.00000   0.00000   0.00000       0
      21.00000   101.000     0.000     0.000     0.000     0.000
!       U         V          W           X          Y        GauSiz   LorSiz Size-Model
   0.021886  -0.010434   0.006165   0.006297   0.000000   0.000000   0.000000    0
     71.000     91.000     81.000    111.000      0.000      0.000      0.000
!     a          b         c        alpha      beta       gamma      #Cell Info
   8.070395   5.456872   7.650562  90.000000 102.350983  90.000000   
   31.00000   41.00000   51.00000    0.00000   61.00000    0.00000
!  Pref1    Pref2      Asy1     Asy2     Asy3     Asy4  
 -0.41147  0.00000  0.04302  0.01370  0.00000  0.00000
   141.00     0.00   121.00   131.00     0.00     0.00
!  2Th1/TOF1    2Th2/TOF2  Pattern to plot
      10.090      99.993       1
