Repository: ozakary/data-NaMO2F2

# Supporting Data for “Different Magnitudes of Second-Order Jahn-Teller Effect in Isostructural NaMO<sub>2</sub>F<sub>2</sub> (M = Nb<sup>5+</sup>, Ta<sup>5+</sup>) Oxyfluorides”
**Author:** Ouail Zakary  
**ORCID:** [0000-0002-7793-3306](https://orcid.org/0000-0002-7793-3306)  
**E-mail:** [Ouail.Zakary@oulu.fi](mailto:Ouail.Zakary@oulu.fi)  
**Website:** [Ouail_Zakary.html](https://cc.oulu.fi/~nmrwww/members/Ouail_Zakary.html)

This is the Supporting Dataset for the manuscript “Different Magnitudes of Second-Order Jahn-Teller Effect in Isostructural NaMO<sub>2</sub>F<sub>2</sub> (M = Nb<sup>5+</sup>, Ta<sup>5+</sup>) Oxyfluorides”. DOI: TBA

The dataset comprises the following sections:

1. Powder X-ray diffraction data. ([directory](./powder_X-ray_diffraction/))
2. First principle calculation data. ([directory](./first_principle_calculations/))
3. Python scripts and raw numerical data for all figures included in the main manuscript and the Supporting Information. (directory)

# Powder X-Ray Diffraction Data for NaMO<sub>2</sub>F<sub>2</sub> (M = Nb<sup>5+</sup>, Ta<sup>5+</sup>)

**Author:** Ouail Zakary  
**ORCID:** [0000-0002-7793-3306](https://orcid.org/0000-0002-7793-3306)  
**E-mail:** [Ouail.Zakary@oulu.fi](mailto:Ouail.Zakary@oulu.fi)  
**Website:** [Ouail Zakary - webpage](https://cc.oulu.fi/~nmrwww/members/Ouail_Zakary.html)

This repository contains datasets of **Powder X-Ray Diffraction (PXRD)** data for the compounds NaNbO<sub>2</sub>F<sub>2</sub> and NaTaO<sub>2</sub>F<sub>2</sub>, recorded under both room temperature (RT) and variable temperature conditions.

## Overview of the Data

The dataset is organized into two main families of experiments:

1. **Room Temperature PXRD Data:**  
   **Folder:** `./room_temperature_experiments`
   - **NaNbO<sub>2</sub>F<sub>2</sub> Data:**  
     - [Raw Data](./room_temperature_experiments/NaNbO2F2/raw_data/)
     - [Rietveld Refinement Data](./room_temperature_experiments/NaNbO2F2/Rietveld_refinement/)
   - **NaTaO<sub>2</sub>F<sub>2</sub> Data:**  
     - [Raw Data](./room_temperature_experiments/NaTaO2F2/raw_data/)
     - [Rietveld Refinement Data](./room_temperature_experiments/NaTaO2F2/Rietveld_refinement/)

2. **Variable Temperature PXRD Data:**  
   **Folder:** `./variable-temperature_experiments`
   - **NaNbO<sub>2</sub>F<sub>2</sub> Data:**  
     - [Raw Data](./variable-temperature_experiments/NaNbO2F2/raw_data/)
     - [Rietveld Refinement Data](./variable-temperature_experiments/NaNbO2F2/Rietveld_refinement/)
   - **NaTaO<sub>2</sub>F<sub>2</sub> Data:**  
     - [Raw Data](./variable-temperature_experiments/NaTaO2F2/raw_data/)
     - [Rietveld Refinement Data](./variable-temperature_experiments/NaTaO2F2/Rietveld_refinement/)

## Methods

### PXRD Data Collection

Both RT and temperature-controlled PXRD patterns were recorded using a **PANalytical θ/θ Bragg–Brentano EMPYREAN** diffractometer (CuKα<sub>1+2</sub> radiations) equipped with a **PIXcel1D detector**. The collection methods are as follows:

- **Room Temperature PXRD Patterns:**  
  - **2θ Range:** 5° to 135°  
  - **Step Size:** 0.0131°  
  - **Total Acquisition Time:** Approximately 7h 30m  
  - **Sample Preparation:** Raw powders were dusted through a 63 μm sieve on a glass holder to minimize preferential grain orientation.

- **Temperature-Controlled PXRD Patterns:**  
  - **Temperature Range:** RT to 300°C using a **HTK 900 Anton Paar furnace attachment**  
  - **Sample Holder:** Glass ceramic Macor  
  - **Data Collection Intervals:** 20°C (25–220°C) and 10°C (220–300°C) increments with a heating rate of 5°C/min  
  - **Temperature Stabilization:** 20 minutes before each measurement  
  - **2θ Range:** 10° to 100°  
  - **Step Size:** 0.0131°  
  - **Total Acquisition Time:** 3 hours for each pattern.

### Rietveld Refinement

The **Rietveld refinement method** was employed for both the RT and temperature-controlled PXRD data using the **FullProf** software.

## Directory Structure

The following directories contain the datasets:

- **Room Temperature PXRD Data:**
  - [NaNbO<sub>2</sub>F<sub>2</sub> Raw Data](./room_temperature_experiments/NaNbO2F2/raw_data/)
  - [NaNbO<sub>2</sub>F<sub>2</sub> Rietveld Refinement Data](./room_temperature_experiments/NaNbO2F2/Rietveld_refinement/)
  - [NaTaO<sub>2</sub>F<sub>2</sub> Raw Data](./room_temperature_experiments/NaTaO2F2/raw_data/)

File: powder_X-ray_diffraction/variable-temperature_experiments/NaNbO2F2/Rietveld_refinement/120°C/NaNbO2F2.sum


        **********************************************************
        ** PROGRAM FullProf.2k (Version 7.30 - Mar2020-ILL JRC) **
        **********************************************************
                       M U L T I -- P A T T E R N                 
            Rietveld, Profile Matching & Integrated Intensity     
                 Refinement of X-ray and/or Neutron Data


    Date: 03/02/2023  Time: 16:39:43.414                              

 => PCR file code: NaNbO2F2
 => DAT file code: NaNbO2F2.dat         -> Relative contribution: 1.0000                                                            
 => Title:  #(C) 2021 by FIZ Karlsruhe - Leibniz Institute for Information Infrastructure.  All rights reserved.

 ==> CONDITIONS OF THIS RUN FOR PATTERN No.:  1

 => Global Refinement of X-ray powder diffraction data                                                                              
 => Global Refinement of X-ray powder diffraction data                                                                              
    Bragg-Brentano(X-rays) or Debye-Scherrer geometry(Neutrons)
 => The    5th default profile function was selected

 => X-Y type of data: 2theta/TOF/E(Kev) Intens sigma for pattern:  1
 => Wavelengths:  1.54056 1.54439
 => Cos(Monochromator angle)=   0.9100
 => Absorption correction (AC), muR-eff =   0.0000  0.0000
 => Base of peaks: 2.0*HW*    8.00
 ==> Angular range, step and number of points:
     2Thmin:      10.090400  2Thmax:      99.993401  Step:       0.013132  No. of points:   6848
 =>-------> Pattern#  1
 => Crystal Structure Refinement for phase: 1
 => The density (volumic mass) of phase 1 is:    3.803 g/cm3
 => Scor: 3.3758

 ==> RESULTS OF REFINEMENT:


 => No. of fitted parameters:   32


------------------------------------------------------------------------------
 => Phase No.  1  #(C) 2021 by FIZ Karlsruhe - Leibniz InP 1 21/c 1          
------------------------------------------------------------------------------

 =>  No. of reflections for pattern#:   1:   705/2


 ==> ATOM PARAMETERS:

  Name      x     sx       y     sy       z      sz      B   sB   occ. socc.  Mult
 Na1     0.36719(  44)  0.78626( 129)  0.11826(  62)  1.129(  0)  1.000(  0)    4
 Nb1     0.15528(  12)  0.25592(  56)  0.31786(  19)  1.318(  0)  1.000(  0)    4
 O1      0.18241(  84)  0.15862( 132)  0.06198( 135)  1.453(  0)  1.000(  0)    4
 O2      0.07299(  73)  0.58919( 160)  0.23317( 107)  1.453(  0)  1.000(  0)    4
 F1      0.36684(  72)  0.42648( 117)  0.30345(  96)  1.792(  0)  1.000(  0)    4
 F2      0.31755(  68)  0.97975( 107)  0.38300(  99)  1.792(  0)  1.000(  0)    4

 ==> PROFILE PARAMETERS FOR PATTERN#  1

 => Cell parameters      :
                              8.02447   0.00010
                              5.42217   0.00008
                              7.63081   0.00010
                             90.00000   0.00000
                            102.05547   0.00090
                             90.00000   0.00000
 
 => overall scale factor :      0.006524874     0.000027301
 => Eta(p-v) or m(p-vii) :    0.45262   0.01358
 => Overall tem. factor  :    0.00000   0.00000
 => Halfwidth parameters :    0.02825   0.00164
                             -0.00851   0.00100
                              0.00608   0.00015
 => Preferred orientation:   -0.40054   0.00367
                              0.00000   0.00000
 => Asymmetry parameters :    0.03179   0.00305
                              0.01276   0.00062
                              0.00000   0.00000
                              0.00000   0.00000
 => X and y parameters   :    0.00317   0.00046
                              0.00000   0.00000
 => Strain parameters    :    0.00000   0.00000
                              0.00000   0.00000
                              0.00000   0.00000
 => Size parameters (G,L):    0.00000   0.00000
                              0.00000   0.00000

 ==> GLOBAL PARAMETERS FOR PATTERN#  1


 => Zero-point:    -0.0092    0.0006
 => Cos( theta)-shift parameter :   0.0000  0.0000
 => Sin(2theta)-shift parameter :   0.0000  0.0000

 ==> RELIABILITY FACTORS WITH ALL NON-EXCLUDED POINTS FOR PATTERN:  1

  => Cycle:  1 => MaxCycle: 33
 => N-P+C:  6510
 =>  R-factors (not corrected for background) for Pattern:  1
 => Rp:  2.26     Rwp:  3.22     Rexp:    1.16 Chi2:  7.78      L.S. refinement
 => Conventional Rietveld R-factors for Pattern:  1
 => Rp:  15.6     Rwp:  11.9     Rexp:    4.26 Chi2:  7.78    
 => Deviance:  0.515E+05     Dev*  :   7.912    
 => DW-Stat.:    0.3945     DW-exp:     1.9331
 => N-sigma of the GoF:      386.725

 ==> RELIABILITY FACTORS FOR POINTS WITH BRAGG CONTRIBUTIONS FOR PATTERN:  1

 => N-P+C:  5864
 =>  R-factors (not corrected for background) for Pattern:  1
 => Rp:  2.34     Rwp:  3.33     Rexp:    1.16 Chi2:  8.33      L.S. refinement
 => Conventional Rietveld R-factors for Pattern:  1
 => Rp:  14.6     Rwp:  11.7     Rexp:    4.05 Chi2:  8.33    
 => Deviance:  0.497E+05     Dev*  :   8.471    
 => DW-Stat.:    0.4092     DW-exp:     1.9301
 => N-sigma of the GoF:      396.661

 => Global user-weigthed Chi2 (Bragg contrib.):   8.64    

     -----------------------------------------------------
     BRAGG R-Factors and weight fractions for Pattern #  1
     -----------------------------------------------------

 => Phase:  1      #(C) 2021 by FIZ Karlsruhe - Leibniz Institute for Information Infrastructure.  All rights reserved.
 => Bragg R-factor:   7.99       Vol:  324.694( 0.008)  Fract(%):  100.00( 0.59)
 => Rf-factor=  8.49             ATZ:         743.567   Brindley:  1.0000

 
              CPU Time:     1.062 seconds
                            0.018 minutes

 => Run finished at:     Date: 03/02/2023  Time: 16:39:44.512

File: powder_X-ray_diffraction/variable-temperature_experiments/NaNbO2F2/Rietveld_refinement/140°C/NaNbO2F2.sum


        **********************************************************
        ** PROGRAM FullProf.2k (Version 7.30 - Mar2020-ILL JRC) **
        **********************************************************
                       M U L T I -- P A T T E R N                 
            Rietveld, Profile Matching & Integrated Intensity     
                 Refinement of X-ray and/or Neutron Data


    Date: 03/02/2023  Time: 16:49:24.144                              

 => PCR file code: NaNbO2F2
 => DAT file code: NaNbO2F2.dat         -> Relative contribution: 1.0000                                                            
 => Title: #(C) 2021 by FIZ Karlsruhe - Leibniz Institute for Information Infrastructure.

 ==> CONDITIONS OF THIS RUN FOR PATTERN No.:  1

 => Global Refinement of X-ray powder diffraction data                                                                              
 => Global Refinement of X-ray powder diffraction data                                                                              
    Bragg-Brentano(X-rays) or Debye-Scherrer geometry(Neutrons)
 => The    5th default profile function was selected

 => X-Y type of data: 2theta/TOF/E(Kev) Intens sigma for pattern:  1
 => Wavelengths:  1.54056 1.54439
 => Cos(Monochromator angle)=   0.9100
 => Absorption correction (AC), muR-eff =   0.0000  0.0000
 => Base of peaks: 2.0*HW*    8.00
 ==> Angular range, step and number of points:
     2Thmin:      10.090400  2Thmax:      99.993401  Step:       0.013132  No. of points:   6848
 =>-------> Pattern#  1
 => Crystal Structure Refinement for phase: 1
 => The density (volumic mass) of phase 1 is:    3.797 g/cm3
 => Scor: 3.3844

 ==> RESULTS OF REFINEMENT:


 => No. of fitted parameters:   32


------------------------------------------------------------------------------
 => Phase No.  1  #(C) 2021 by FIZ Karlsruhe - Leibniz InP 1 21/c 1          
------------------------------------------------------------------------------

 =>  No. of reflections for pattern#:   1:   706/2


 ==> ATOM PARAMETERS:

  Name      x     sx       y     sy       z      sz      B   sB   occ. socc.  Mult
 Na1     0.36814(  44)  0.78530( 131)  0.11818(  62)  1.129(  0)  1.000(  0)    4
 Nb1     0.15531(  13)  0.25563(  57)  0.31749(  19)  1.318(  0)  1.000(  0)    4
 O1      0.18176(  85)  0.15971( 132)  0.05923( 137)  1.453(  0)  1.000(  0)    4
 O2      0.07169(  74)  0.58906( 161)  0.23387( 108)  1.453(  0)  1.000(  0)    4
 F1      0.36561(  72)  0.42674( 118)  0.30358(  97)  1.792(  0)  1.000(  0)    4
 F2      0.31820(  69)  0.97936( 107)  0.38364(  99)  1.792(  0)  1.000(  0)    4

 ==> PROFILE PARAMETERS FOR PATTERN#  1

 => Cell parameters      :
                              8.02944   0.00010
                              5.42581   0.00009
                              7.63270   0.00010
                             90.00000   0.00000
                            102.08689   0.00090
                             90.00000   0.00000
 
 => overall scale factor :      0.006521088     0.000027318
 => Eta(p-v) or m(p-vii) :    0.46317   0.01365
 => Overall tem. factor  :    0.00000   0.00000
 => Halfwidth parameters :    0.02950   0.00167
                             -0.00909   0.00102
                              0.00608   0.00015
 => Preferred orientation:   -0.40092   0.00368
                              0.00000   0.00000
 => Asymmetry parameters :    0.02842   0.00310
                              0.01235   0.00062
                              0.00000   0.00000
                              0.00000   0.00000
 => X and y parameters   :    0.00271   0.00046
                              0.00000   0.00000
 => Strain parameters    :    0.00000   0.00000
                              0.00000   0.00000
                              0.00000   0.00000
 => Size parameters (G,L):    0.00000   0.00000
                              0.00000   0.00000

 ==> GLOBAL PARAMETERS FOR PATTERN#  1


 => Zero-point:    -0.0061    0.0006
 => Cos( theta)-shift parameter :   0.0000  0.0000
 => Sin(2theta)-shift parameter :   0.0000  0.0000

 ==> RELIABILITY FACTORS WITH ALL NON-EXCLUDED POINTS FOR PATTERN:  1

  => Cycle:  1 => MaxCycle: 33
 => N-P+C:  6510
 =>  R-factors (not corrected for background) for Pattern:  1
 => Rp:  2.27     Rwp:  3.26     Rexp:    1.16 Chi2:  7.95      L.S. refinement
 => Conventional Rietveld R-factors for Pattern:  1
 => Rp:  15.7     Rwp:  12.0     Rexp:    4.26 Chi2:  7.95    
 => Deviance:  0.525E+05     Dev*  :   8.067    
 => DW-Stat.:    0.3920     DW-exp:     1.9331
 => N-sigma of the GoF:      396.519

 ==> RELIABILITY FACTORS FOR POINTS WITH BRAGG CONTRIBUTIONS FOR PATTERN:  1

 => N-P+C:  5862
 =>  R-factors (not corrected for background) for Pattern:  1
 => Rp:  2.35     Rwp:  3.37     Rexp:    1.16 Chi2:  8.52      L.S. refinement
 => Conventional Rietveld R-factors for Pattern:  1
 => Rp:  14.6     Rwp:  11.8     Rexp:    4.04 Chi2:  8.52    
 => Deviance:  0.507E+05     Dev*  :   8.650    
 => DW-Stat.:    0.4061     DW-exp:     1.9301
 => N-sigma of the GoF:      407.205

 => Global user-weigthed Chi2 (Bragg contrib.):   8.83    

     -----------------------------------------------------
     BRAGG R-Factors and weight fractions for Pattern #  1
     -----------------------------------------------------

 => Phase:  1      #(C) 2021 by FIZ Karlsruhe - Leibniz Institute for Information Infrastructure.  All rights reserved.
 => Bragg R-factor:   8.14       Vol:  325.156( 0.008)  Fract(%):  100.00( 0.59)
 => Rf-factor=  8.51             ATZ:         743.567   Brindley:  1.0000

 
              CPU Time:     1.156 seconds
                            0.019 minutes

 => Run finished at:     Date: 03/02/2023  Time: 16:49:25.324

File: powder_X-ray_diffraction/variable-temperature_experiments/NaNbO2F2/Rietveld_refinement/180°C/NaNbO2F2.sum


        **********************************************************
        ** PROGRAM FullProf.2k (Version 7.30 - Mar2020-ILL JRC) **
        **********************************************************
                       M U L T I -- P A T T E R N                 
            Rietveld, Profile Matching & Integrated Intensity     
                 Refinement of X-ray and/or Neutron Data


    Date: 03/02/2023  Time: 17:09:29.450                              

 => PCR file code: NaNbO2F2
 => DAT file code: NaNbO2F2.dat         -> Relative contribution: 1.0000                                                            
 => Title:  #(C) 2021 by FIZ Karlsruhe - Leibniz Institute for Information Infrastructure.

 ==> CONDITIONS OF THIS RUN FOR PATTERN No.:  1

 => Global Refinement of X-ray powder diffraction data                                                                              
 => Global Refinement of X-ray powder diffraction data                                                                              
    Bragg-Brentano(X-rays) or Debye-Scherrer geometry(Neutrons)
 => The    5th default profile function was selected

 => X-Y type of data: 2theta/TOF/E(Kev) Intens sigma for pattern:  1
 => Wavelengths:  1.54056 1.54439
 => Cos(Monochromator angle)=   0.9100
 => Absorption correction (AC), muR-eff =   0.0000  0.0000
 => Base of peaks: 2.0*HW*    8.00
 ==> Angular range, step and number of points:
     2Thmin:      10.090400  2Thmax:      99.993401  Step:       0.013132  No. of points:   6848
 =>-------> Pattern#  1
 => Crystal Structure Refinement for phase: 1
 => The density (volumic mass) of phase 1 is:    3.786 g/cm3
 => Scor: 3.3780

 ==> RESULTS OF REFINEMENT:


 => No. of fitted parameters:   32


------------------------------------------------------------------------------
 => Phase No.  1  #(C) 2021 by FIZ Karlsruhe - Leibniz InP 1 21/c 1          
------------------------------------------------------------------------------

 =>  No. of reflections for pattern#:   1:   708/2


 ==> ATOM PARAMETERS:

  Name      x     sx       y     sy       z      sz      B   sB   occ. socc.  Mult
 Na1     0.36870(  45)  0.78675( 129)  0.11721(  62)  1.129(  0)  1.000(  0)    4
 Nb1     0.15555(  13)  0.25553(  58)  0.31726(  19)  1.318(  0)  1.000(  0)    4
 O1      0.18175(  85)  0.16470( 133)  0.05598( 138)  1.453(  0)  1.000(  0)    4
 O2      0.07008(  76)  0.58591( 165)  0.23454( 110)  1.453(  0)  1.000(  0)    4
 F1      0.36553(  74)  0.42613( 119)  0.30520(  99)  1.792(  0)  1.000(  0)    4
 F2      0.31790(  71)  0.97833( 108)  0.38136( 100)  1.792(  0)  1.000(  0)    4

 ==> PROFILE PARAMETERS FOR PATTERN#  1

 => Cell parameters      :
                              8.03946   0.00010
                              5.43321   0.00009
                              7.63695   0.00010
                             90.00000   0.00000
                            102.14971   0.00094
                             90.00000   0.00000
 
 => overall scale factor :      0.006485211     0.000027422
 => Eta(p-v) or m(p-vii) :    0.45326   0.01376
 => Overall tem. factor  :    0.00000   0.00000
 => Halfwidth parameters :    0.03106   0.00167
                             -0.00984   0.00103
                              0.00613   0.00015
 => Preferred orientation:   -0.40044   0.00370
                              0.00000   0.00000
 => Asymmetry parameters :    0.03061   0.00312
                              0.01213   0.00063
                              0.00000   0.00000
                              0.00000   0.00000
 => X and y parameters   :    0.00287   0.00046
                              0.00000   0.00000
 => Strain parameters    :    0.00000   0.00000
                              0.00000   0.00000
                              0.00000   0.00000
 => Size parameters (G,L):    0.00000   0.00000
                              0.00000   0.00000

 ==> GLOBAL PARAMETERS FOR PATTERN#  1


 => Zero-point:     0.0005    0.0006
 => Cos( theta)-shift parameter :   0.0000  0.0000
 => Sin(2theta)-shift parameter :   0.0000  0.0000

 ==> RELIABILITY FACTORS WITH ALL NON-EXCLUDED POINTS FOR PATTERN:  1

  => Cycle:  1 => MaxCycle: 33
 => N-P+C:  6510
 =>  R-factors (not corrected for background) for Pattern:  1
 => Rp:  2.27     Rwp:  3.30     Rexp:    1.16 Chi2:  8.17      L.S. refinement
 => Conventional Rietveld R-factors for Pattern:  1
 => Rp:  15.7     Rwp:  12.2     Rexp:    4.25 Chi2:  8.17    
 => Deviance:  0.538E+05     Dev*  :   8.269    
 => DW-Stat.:    0.3808     DW-exp:     1.9331
 => N-sigma of the GoF:      408.913

 ==> RELIABILITY FACTORS FOR POINTS WITH BRAGG CONTRIBUTIONS FOR PATTERN:  1

 => N-P+C:  5862
 =>  R-factors (not corrected for background) for Pattern:  1
 => Rp:  2.35     Rwp:  3.42     Rexp:    1.16 Chi2:  8.78      L.S. refinement
 => Conventional Rietveld R-factors for Pattern:  1
 => Rp:  14.7     Rwp:  12.0     Rexp:    4.04 Chi2:  8.78    
 => Deviance:  0.521E+05     Dev*  :   8.889    
 => DW-Stat.:    0.3935     DW-exp:     1.9301
 => N-sigma of the GoF:      421.092

 => Global user-weigthed Chi2 (Bragg contrib.):   9.07    

     -----------------------------------------------------
     BRAGG R-Factors and weight fractions for Pattern #  1
     -----------------------------------------------------

 => Phase:  1      #(C) 2021 by FIZ Karlsruhe - Leibniz Institute for Information Infrastructure.
 => Bragg R-factor:   8.18       Vol:  326.111( 0.008)  Fract(%):  100.00( 0.60)
 => Rf-factor=  8.45             ATZ:         743.567   Brindley:  1.0000

 
              CPU Time:     1.281 seconds
                            0.021 minutes

 => Run finished at:     Date: 03/02/2023  Time: 17:09:30.765

File: powder_X-ray_diffraction/variable-temperature_experiments/NaNbO2F2/Rietveld_refinement/220°C/NaNbO2F2.sum


        **********************************************************
        ** PROGRAM FullProf.2k (Version 7.30 - Mar2020-ILL JRC) **
        **********************************************************
                       M U L T I -- P A T T E R N                 
            Rietveld, Profile Matching & Integrated Intensity     
                 Refinement of X-ray and/or Neutron Data


    Date: 03/02/2023  Time: 17:28:00.713                              

 => PCR file code: NaNbO2F2
 => DAT file code: NaNbO2F2.dat         -> Relative contribution: 1.0000                                                            
 => Title: #(C) 2021 by FIZ Karlsruhe - Leibniz Institute for Information Infrastructure.

 ==> CONDITIONS OF THIS RUN FOR PATTERN No.:  1

 => Global Refinement of X-ray powder diffraction data                                                                              
 => Global Refinement of X-ray powder diffraction data                                                                              
    Bragg-Brentano(X-rays) or Debye-Scherrer geometry(Neutrons)
 => The    5th default profile function was selected

 => X-Y type of data: 2theta/TOF/E(Kev) Intens sigma for pattern:  1
 => Wavelengths:  1.54056 1.54439
 => Cos(Monochromator angle)=   0.9100
 => Absorption correction (AC), muR-eff =   0.0000  0.0000
 => Base of peaks: 2.0*HW*    8.00
 ==> Angular range, step and number of points:
     2Thmin:      10.090400  2Thmax:      99.993401  Step:       0.013132  No. of points:   6848
 =>-------> Pattern#  1
 => Crystal Structure Refinement for phase: 1
 => The density (volumic mass) of phase 1 is:    3.777 g/cm3
 => Scor: 3.3924

 ==> RESULTS OF REFINEMENT:


 => No. of fitted parameters:   32


------------------------------------------------------------------------------
 => Phase No.  1  #(C) 2021 by FIZ Karlsruhe - Leibniz InP 1 21/c 1          
------------------------------------------------------------------------------

 =>  No. of reflections for pattern#:   1:   710/2


 ==> ATOM PARAMETERS:

  Name      x     sx       y     sy       z      sz      B   sB   occ. socc.  Mult
 Na1     0.36980(  46)  0.78955( 125)  0.11723(  64)  1.129(  0)  1.000(  0)    4
 Nb1     0.15535(  13)  0.25640(  57)  0.31761(  20)  1.318(  0)  1.000(  0)    4
 O1      0.18202(  86)  0.16631( 135)  0.05711( 142)  1.453(  0)  1.000(  0)    4
 O2      0.07025(  78)  0.58759( 167)  0.23566( 111)  1.453(  0)  1.000(  0)    4
 F1      0.36528(  76)  0.42790( 122)  0.30711( 101)  1.792(  0)  1.000(  0)    4
 F2      0.31656(  74)  0.97914( 111)  0.38079( 102)  1.792(  0)  1.000(  0)    4

 ==> PROFILE PARAMETERS FOR PATTERN#  1

 => Cell parameters      :
                              8.04786   0.00011
                              5.43975   0.00009
                              7.64107   0.00011
                             90.00000   0.00000
                            102.20806   0.00100
                             90.00000   0.00000
 
 => overall scale factor :      0.006448818     0.000027831
 => Eta(p-v) or m(p-vii) :    0.43372   0.01398
 => Overall tem. factor  :    0.00000   0.00000
 => Halfwidth parameters :    0.03657   0.00184
                             -0.01096   0.00110
                              0.00630   0.00016
 => Preferred orientation:   -0.39582   0.00378
                              0.00000   0.00000
 => Asymmetry parameters :    0.02168   0.00336
                              0.01300   0.00066
                              0.00000   0.00000
                              0.00000   0.00000
 => X and y parameters   :    0.00284   0.00047
                              0.00000   0.00000
 => Strain parameters    :    0.00000   0.00000
                              0.00000   0.00000
                              0.00000   0.00000
 => Size parameters (G,L):    0.00000   0.00000
                              0.00000   0.00000

 ==> GLOBAL PARAMETERS FOR PATTERN#  1


 => Zero-point:     0.0030    0.0007
 => Cos( theta)-shift parameter :   0.0000  0.0000
 => Sin(2theta)-shift parameter :   0.0000  0.0000

 ==> RELIABILITY FACTORS WITH ALL NON-EXCLUDED POINTS FOR PATTERN:  1

  => Cycle:  1 => MaxCycle: 33
 => N-P+C:  6510
 =>  R-factors (not corrected for background) for Pattern:  1
 => Rp:  2.34     Rwp:  3.38     Rexp:    1.16 Chi2:  8.57      L.S. refinement
 => Conventional Rietveld R-factors for Pattern:  1
 => Rp:  16.1     Rwp:  12.5     Rexp:    4.25 Chi2:  8.57    
 => Deviance:  0.567E+05     Dev*  :   8.710    
 => DW-Stat.:    0.3885     DW-exp:     1.9331
 => N-sigma of the GoF:      431.900

 ==> RELIABILITY FACTORS FOR POINTS WITH BRAGG CONTRIBUTIONS FOR PATTERN:  1

 => N-P+C:  5871
 =>  R-factors (not corrected for background) for Pattern:  1
 => Rp:  2.41     Rwp:  3.49     Rexp:    1.16 Chi2:  9.15      L.S. refinement
 => Conventional Rietveld R-factors for Pattern:  1
 => Rp:  15.0     Rwp:  12.2     Rexp:    4.04 Chi2:  9.15    
 => Deviance:  0.546E+05     Dev*  :   9.305    
 => DW-Stat.:    0.4036     DW-exp:     1.9301
 => N-sigma of the GoF:      441.488

 => Global user-weigthed Chi2 (Bragg contrib.):   9.50    

     -----------------------------------------------------
     BRAGG R-Factors and weight fractions for Pattern #  1
     -----------------------------------------------------

 => Phase:  1      #(C) 2021 by FIZ Karlsruhe - Leibniz Institute for Information Infrastructure.  All rights reserved.
 => Bragg R-factor:   8.02       Vol:  326.949( 0.009)  Fract(%):  100.00( 0.61)
 => Rf-factor=  7.90             ATZ:         743.567   Brindley:  1.0000

 
              CPU Time:     1.062 seconds
                            0.018 minutes

 => Run finished at:     Date: 03/02/2023  Time: 17:28:01.798

File: powder_X-ray_diffraction/variable-temperature_experiments/NaNbO2F2/Rietveld_refinement/25°C/NaNbO2F2.sum


        **********************************************************
        ** PROGRAM FullProf.2k (Version 7.30 - Mar2020-ILL JRC) **
        **********************************************************
                       M U L T I -- P A T T E R N                 
            Rietveld, Profile Matching & Integrated Intensity     
                 Refinement of X-ray and/or Neutron Data


    Date: 03/02/2023  Time: 15:24:35.847                              

 => PCR file code: NaNbO2F2
 => DAT file code: NaNbO2F2.dat         -> Relative contribution: 1.0000                                                            
 => Title:  #(C) 2021 by FIZ Karlsruhe - Leibniz Institute for Information Infrastructure.  All rights reserved.

 ==> CONDITIONS OF THIS RUN FOR PATTERN No.:  1

 => Global Refinement of X-ray powder diffraction data                                                                              
 => Global Refinement of X-ray powder diffraction data                                                                              
    Bragg-Brentano(X-rays) or Debye-Scherrer geometry(Neutrons)
 => The    5th default profile function was selected

 => X-Y type of data: 2theta/TOF/E(Kev) Intens sigma for pattern:  1
 => Wavelengths:  1.54056 1.54439
 => Cos(Monochromator angle)=   0.9100
 => Absorption correction (AC), muR-eff =   0.0000  0.0000
 => Base of peaks: 2.0*HW*    8.00
 ==> Angular range, step and number of points:
     2Thmin:      10.090400  2Thmax:      99.993401  Step:       0.013132  No. of points:   6848
 =>-------> Pattern#  1
 => Crystal Structure Refinement for phase: 1
 => The density (volumic mass) of phase 1 is:    3.828 g/cm3
 => Scor: 3.4979

 ==> RESULTS OF REFINEMENT:


 => No. of fitted parameters:   32


------------------------------------------------------------------------------
 => Phase No.  1  #(C) 2021 by FIZ Karlsruhe - Leibniz InP 1 21/c 1          
------------------------------------------------------------------------------

 =>  No. of reflections for pattern#:   1:   703/2


 ==> ATOM PARAMETERS:

  Name      x     sx       y     sy       z      sz      B   sB   occ. socc.  Mult
 Na1     0.36567(  48)  0.78275( 145)  0.11994(  65)  1.129(  0)  1.000(  0)    4
 Nb1     0.15527(  13)  0.25723(  59)  0.31869(  20)  1.318(  0)  1.000(  0)    4
 O1      0.18073(  91)  0.15251( 138)  0.07141( 144)  1.453(  0)  1.000(  0)    4
 O2      0.07618(  78)  0.58744( 169)  0.22810( 112)  1.453(  0)  1.000(  0)    4
 F1      0.36672(  78)  0.43064( 127)  0.30593( 103)  1.792(  0)  1.000(  0)    4
 F2      0.31798(  72)  0.97578( 117)  0.38652( 107)  1.792(  0)  1.000(  0)    4

 ==> PROFILE PARAMETERS FOR PATTERN#  1

 => Cell parameters      :
                              8.00124   0.00011
                              5.40570   0.00009
                              7.62227   0.00011
                             90.00000   0.00000
                            101.92205   0.00102
                             90.00000   0.00000
 
 => overall scale factor :      0.006502291     0.000029346
 => Eta(p-v) or m(p-vii) :    0.47418   0.01464
 => Overall tem. factor  :    0.00000   0.00000
 => Halfwidth parameters :    0.02661   0.00181
                             -0.00641   0.00110
                              0.00597   0.00016
 => Preferred orientation:   -0.38629   0.00395
                              0.00000   0.00000
 => Asymmetry parameters :    0.03620   0.00323
                              0.01290   0.00065
                              0.00000   0.00000
                              0.00000   0.00000
 => X and y parameters   :    0.00321   0.00049
                              0.00000   0.00000
 => Strain parameters    :    0.00000   0.00000
                              0.00000   0.00000
                              0.00000   0.00000
 => Size parameters (G,L):    0.00000   0.00000
                              0.00000   0.00000

 ==> GLOBAL PARAMETERS FOR PATTERN#  1


 => Zero-point:    -0.0219    0.0007
 => Cos( theta)-shift parameter :   0.0000  0.0000
 => Sin(2theta)-shift parameter :   0.0000  0.0000

 ==> RELIABILITY FACTORS WITH ALL NON-EXCLUDED POINTS FOR PATTERN:  1

  => Cycle: 14 => MaxCycle: 33
 => N-P+C:  6510
 =>  R-factors (not corrected for background) for Pattern:  1
 => Rp:  2.36     Rwp:  3.39     Rexp:    1.15 Chi2:  8.64      L.S. refinement
 => Conventional Rietveld R-factors for Pattern:  1
 => Rp:  16.4     Rwp:  12.6     Rexp:    4.29 Chi2:  8.64    
 => Deviance:  0.576E+05     Dev*  :   8.849    
 => DW-Stat.:    0.3657     DW-exp:     1.9331
 => N-sigma of the GoF:      435.753

 ==> RELIABILITY FACTORS FOR POINTS WITH BRAGG CONTRIBUTIONS FOR PATTERN:  1

 => N-P+C:  5867
 =>  R-factors (not corrected for background) for Pattern:  1
 => Rp:  2.45     Rwp:  3.52     Rexp:    1.16 Chi2:  9.26      L.S. refinement
 => Conventional Rietveld R-factors for Pattern:  1
 => Rp:  15.3     Rwp:  12.4     Rexp:    4.07 Chi2:  9.26    
 => Deviance:  0.557E+05     Dev*  :   9.489    
 => DW-Stat.:    0.3787     DW-exp:     1.9301
 => N-sigma of the GoF:      447.200

 => Global user-weigthed Chi2 (Bragg contrib.):   9.58    

     -----------------------------------------------------
     BRAGG R-Factors and weight fractions for Pattern #  1
     -----------------------------------------------------

 => Phase:  1      #(C) 2021 by FIZ Karlsruhe - Leibniz Institute for Information Infrastructure.  All rights reserved.
 => Bragg R-factor:   8.67       Vol:  322.569( 0.008)  Fract(%):  100.00( 0.64)
 => Rf-factor=  10.4             ATZ:         743.567   Brindley:  1.0000

 
              CPU Time:     7.891 seconds
                            0.132 minutes

 => Run finished at:     Date: 03/02/2023  Time: 15:24:43.769

File: powder_X-ray_diffraction/variable-temperature_experiments/NaNbO2F2/Rietveld_refinement/260°C/NaNbO2F2.sum


        **********************************************************
        ** PROGRAM FullProf.2k (Version 7.30 - Mar2020-ILL JRC) **
        **********************************************************
                       M U L T I -- P A T T E R N                 
            Rietveld, Profile Matching & Integrated Intensity     
                 Refinement of X-ray and/or Neutron Data


    Date: 03/02/2023  Time: 18:35:34.685                              

 => PCR file code: NaNbO2F2
 => DAT file code: NaNbO2F2.dat         -> Relative contribution: 1.0000                                                            
 => Title:  #(C) 2021 by FIZ Karlsruhe - Leibniz Institute for Information Infrastructure.  All rights reserved.

 ==> CONDITIONS OF THIS RUN FOR PATTERN No.:  1

 => Global Refinement of X-ray powder diffraction data                                                                              
 => Global Refinement of X-ray powder diffraction data                                                                              
    Bragg-Brentano(X-rays) or Debye-Scherrer geometry(Neutrons)
 => The    5th default profile function was selected

 => X-Y type of data: 2theta/TOF/E(Kev) Intens sigma for pattern:  1
 => Wavelengths:  1.54056 1.54439
 => Cos(Monochromator angle)=   0.9100
 => Absorption correction (AC), muR-eff =   0.0000  0.0000
 => Base of peaks: 2.0*HW*    8.00
 ==> Angular range, step and number of points:
     2Thmin:      10.090400  2Thmax:      99.993401  Step:       0.013132  No. of points:   6848
 =>-------> Pattern#  1
 => Crystal Structure Refinement for phase: 1
 => The density (volumic mass) of phase 1 is:    3.765 g/cm3
 => Scor: 3.4907

 ==> RESULTS OF REFINEMENT:


 => No. of fitted parameters:   32


------------------------------------------------------------------------------
 => Phase No.  1  #(C) 2021 by FIZ Karlsruhe - Leibniz InP 1 21/c 1          
------------------------------------------------------------------------------

 =>  No. of reflections for pattern#:   1:   709/2


 ==> ATOM PARAMETERS:

  Name      x     sx       y     sy       z      sz      B   sB   occ. socc.  Mult
 Na1     0.37004(  45)  0.78864( 122)  0.11598(  61)  1.129(  0)  1.000(  0)    4
 Nb1     0.15549(  13)  0.25659(  55)  0.31709(  20)  1.318(  0)  1.000(  0)    4
 O1      0.18002(  85)  0.16522( 129)  0.05727( 143)  1.453(  0)  1.000(  0)    4
 O2      0.07027(  76)  0.59160( 161)  0.23608( 108)  1.453(  0)  1.000(  0)    4
 F1      0.36315(  75)  0.42825( 121)  0.30961(  99)  1.792(  0)  1.000(  0)    4
 F2      0.31868(  74)  0.98098( 110)  0.37826( 100)  1.792(  0)  1.000(  0)    4

 ==> PROFILE PARAMETERS FOR PATTERN#  1

 => Cell parameters      :
                              8.05763   0.00010
                              5.44770   0.00008
                              7.64637   0.00010
                             90.00000   0.00000
                            102.27694   0.00085
                             90.00000   0.00000
 
 => overall scale factor :      0.006501404     0.000027207
 => Eta(p-v) or m(p-vii) :    0.40393   0.01392
 => Overall tem. factor  :    0.00000   0.00000
 => Halfwidth parameters :    0.02483   0.00155
                             -0.00933   0.00095
                              0.00610   0.00014
 => Preferred orientation:   -0.40543   0.00368
                              0.00000   0.00000
 => Asymmetry parameters :    0.02652   0.00313
                              0.01364   0.00064
                              0.00000   0.00000
                              0.00000   0.00000
 => X and y parameters   :    0.00508   0.00048
                              0.00000   0.00000
 => Strain parameters    :    0.00000   0.00000
                              0.00000   0.00000
                              0.00000   0.00000
 => Size parameters (G,L):    0.00000   0.00000
                              0.00000   0.00000

 ==> GLOBAL PARAMETERS FOR PATTERN#  1


 => Zero-point:     0.0112    0.0006
 => Cos( theta)-shift parameter :   0.0000  0.0000
 => Sin(2theta)-shift parameter :   0.0000  0.0000

 ==> RELIABILITY FACTORS WITH ALL NON-EXCLUDED POINTS FOR PATTERN:  1

  => Cycle:  1 => MaxCycle: 33
 => N-P+C:  6510
 =>  R-factors (not corrected for background) for Pattern:  1
 => Rp:  2.25     Rwp:  3.34     Rexp:    1.16 Chi2:  8.33      L.S. refinement
 => Conventional Rietveld R-factors for Pattern:  1
 => Rp:  15.5     Rwp:  12.2     Rexp:    4.24 Chi2:  8.33    
 => Deviance:  0.556E+05     Dev*  :   8.547    
 => DW-Stat.:    0.3643     DW-exp:     1.9331
 => N-sigma of the GoF:      418.451

 ==> RELIABILITY FACTORS FOR POINTS WITH BRAGG CONTRIBUTIONS FOR PATTERN:  1

 => N-P+C:  5841
 =>  R-factors (not corrected for background) for Pattern:  1
 => Rp:  2.34     Rwp:  3.46     Rexp:    1.15 Chi2:  9.00      L.S. refinement
 => Conventional Rietveld R-factors for Pattern:  1
 => Rp:  14.5     Rwp:  12.1     Rexp:    4.02 Chi2:  9.00    
 => Deviance:  0.540E+05     Dev*  :   9.237    
 => DW-Stat.:    0.3759     DW-exp:     1.9300
 => N-sigma of the GoF:      432.438

 => Global user-weigthed Chi2 (Bragg contrib.):   9.29    

     -----------------------------------------------------
     BRAGG R-Factors and weight fractions for Pattern #  1
     -----------------------------------------------------

 => Phase:  1      #(C) 2021 by FIZ Karlsruhe - Leibniz Institute for Information Infrastructure.  All rights reserved.
 => Bragg R-factor:   7.95       Vol:  327.966( 0.008)  Fract(%):  100.00( 0.59)
 => Rf-factor=  8.34             ATZ:         743.567   Brindley:  1.0000

 
              CPU Time:     1.031 seconds
                            0.017 minutes

 => Run finished at:     Date: 03/02/2023  Time: 18:35:35.753

File: powder_X-ray_diffraction/variable-temperature_experiments/NaNbO2F2/Rietveld_refinement/270°C/NaNbO2F2.sum


        **********************************************************
        ** PROGRAM FullProf.2k (Version 7.30 - Mar2020-ILL JRC) **
        **********************************************************
                       M U L T I -- P A T T E R N                 
            Rietveld, Profile Matching & Integrated Intensity     
                 Refinement of X-ray and/or Neutron Data


    Date: 03/02/2023  Time: 18:50:06.272                              

 => PCR file code: NaNbO2F2
 => DAT file code: NaNbO2F2.dat         -> Relative contribution: 1.0000                                                            
 => Title:  #(C) 2021 by FIZ Karlsruhe - Leibniz Institute for Information Infrastructure.  All rights reserved.

 ==> CONDITIONS OF THIS RUN FOR PATTERN No.:  1

 => Global Refinement of X-ray powder diffraction data                                                                              
 => Global Refinement of X-ray powder diffraction data                                                                              
    Bragg-Brentano(X-rays) or Debye-Scherrer geometry(Neutrons)
 => The    5th default profile function was selected

 => X-Y type of data: 2theta/TOF/E(Kev) Intens sigma for pattern:  1
 => Wavelengths:  1.54056 1.54439
 => Cos(Monochromator angle)=   0.9100
 => Absorption correction (AC), muR-eff =   0.0000  0.0000
 => Base of peaks: 2.0*HW*    8.00
 ==> Angular range, step and number of points:
     2Thmin:      10.090400  2Thmax:      99.993401  Step:       0.013132  No. of points:   6848
 =>-------> Pattern#  1
 => Crystal Structure Refinement for phase: 1
 => The density (volumic mass) of phase 1 is:    3.761 g/cm3
 => Scor: 3.4626

 ==> RESULTS OF REFINEMENT:


 => No. of fitted parameters:   32


------------------------------------------------------------------------------
 => Phase No.  1  #(C) 2021 by FIZ Karlsruhe - Leibniz InP 1 21/c 1          
------------------------------------------------------------------------------

 =>  No. of reflections for pattern#:   1:   708/2


 ==> ATOM PARAMETERS:

  Name      x     sx       y     sy       z      sz      B   sB   occ. socc.  Mult
 Na1     0.37064(  45)  0.78929( 121)  0.11576(  61)  1.129(  0)  1.000(  0)    4
 Nb1     0.15544(  13)  0.25646(  55)  0.31653(  20)  1.318(  0)  1.000(  0)    4
 O1      0.17954(  84)  0.16681( 130)  0.05515( 144)  1.453(  0)  1.000(  0)    4
 O2      0.07084(  76)  0.59170( 161)  0.23599( 109)  1.453(  0)  1.000(  0)    4
 F1      0.36263(  76)  0.42712( 121)  0.31110( 100)  1.792(  0)  1.000(  0)    4
 F2      0.31896(  74)  0.98080( 110)  0.37682( 101)  1.792(  0)  1.000(  0)    4

 ==> PROFILE PARAMETERS FOR PATTERN#  1

 => Cell parameters      :
                              8.06129   0.00009
                              5.45047   0.00008
                              7.64778   0.00010
                             90.00000   0.00000
                            102.29880   0.00080
                             90.00000   0.00000
 
 => overall scale factor :      0.006520294     0.000027296
 => Eta(p-v) or m(p-vii) :    0.41615   0.01400
 => Overall tem. factor  :    0.00000   0.00000
 => Halfwidth parameters :    0.02355   0.00147
                             -0.01023   0.00092
                              0.00616   0.00014
 => Preferred orientation:   -0.41111   0.00369
                              0.00000   0.00000
 => Asymmetry parameters :    0.03263   0.00297
                              0.01348   0.00063
                              0.00000   0.00000
                              0.00000   0.00000
 => X and y parameters   :    0.00507   0.00048
                              0.00000   0.00000
 => Strain parameters    :    0.00000   0.00000
                              0.00000   0.00000
                              0.00000   0.00000
 => Size parameters (G,L):    0.00000   0.00000
                              0.00000   0.00000

 ==> GLOBAL PARAMETERS FOR PATTERN#  1


 => Zero-point:     0.0146    0.0006
 => Cos( theta)-shift parameter :   0.0000  0.0000
 => Sin(2theta)-shift parameter :   0.0000  0.0000

 ==> RELIABILITY FACTORS WITH ALL NON-EXCLUDED POINTS FOR PATTERN:  1

  => Cycle:  1 => MaxCycle: 33
 => N-P+C:  6510
 =>  R-factors (not corrected for background) for Pattern:  1
 => Rp:  2.28     Rwp:  3.39     Rexp:    1.16 Chi2:  8.59      L.S. refinement
 => Conventional Rietveld R-factors for Pattern:  1
 => Rp:  15.6     Rwp:  12.4     Rexp:    4.24 Chi2:  8.59    
 => Deviance:  0.576E+05     Dev*  :   8.841    
 => DW-Stat.:    0.3603     DW-exp:     1.9331
 => N-sigma of the GoF:      432.803

 ==> RELIABILITY FACTORS FOR POINTS WITH BRAGG CONTRIBUTIONS FOR PATTERN:  1

 => N-P+C:  5822
 =>  R-factors (not corrected for background) for Pattern:  1
 => Rp:  2.34     Rwp:  3.50     Rexp:    1.15 Chi2:  9.18      L.S. refinement
 => Conventional Rietveld R-factors for Pattern:  1
 => Rp:  14.4     Rwp:  12.1     Rexp:    4.01 Chi2:  9.18    
 => Deviance:  0.551E+05     Dev*  :   9.457    
 => DW-Stat.:    0.3769     DW-exp:     1.9299
 => N-sigma of the GoF:      441.182

 => Global user-weigthed Chi2 (Bragg contrib.):   9.60    

     -----------------------------------------------------
     BRAGG R-Factors and weight fractions for Pattern #  1
     -----------------------------------------------------

 => Phase:  1      #(C) 2021 by FIZ Karlsruhe - Leibniz Institute for Information Infrastructure.  All rights reserved.
 => Bragg R-factor:   8.03       Vol:  328.315( 0.007)  Fract(%):  100.00( 0.59)
 => Rf-factor=  8.20             ATZ:         743.567   Brindley:  1.0000

 
              CPU Time:     1.062 seconds
                            0.018 minutes

 => Run finished at:     Date: 03/02/2023  Time: 18:50:07.334
