Repository: ozakary/data-NaMO2F2

# Supporting Data for “Different Magnitudes of Second-Order Jahn-Teller Effect in Isostructural NaMO<sub>2</sub>F<sub>2</sub> (M = Nb<sup>5+</sup>, Ta<sup>5+</sup>) Oxyfluorides”
**Author:** Ouail Zakary  
**ORCID:** [0000-0002-7793-3306](https://orcid.org/0000-0002-7793-3306)  
**E-mail:** [Ouail.Zakary@oulu.fi](mailto:Ouail.Zakary@oulu.fi)  
**Website:** [Ouail_Zakary.html](https://cc.oulu.fi/~nmrwww/members/Ouail_Zakary.html)

This is the Supporting Dataset for the manuscript “Different Magnitudes of Second-Order Jahn-Teller Effect in Isostructural NaMO<sub>2</sub>F<sub>2</sub> (M = Nb<sup>5+</sup>, Ta<sup>5+</sup>) Oxyfluorides”. DOI: TBA

The dataset comprises the following sections:

1. Powder X-ray diffraction data. ([directory](./powder_X-ray_diffraction/))
2. First principle calculation data. ([directory](./first_principle_calculations/))
3. Python scripts and raw numerical data for all figures included in the main manuscript and the Supporting Information. (directory)

# Powder X-Ray Diffraction Data for NaMO<sub>2</sub>F<sub>2</sub> (M = Nb<sup>5+</sup>, Ta<sup>5+</sup>)

**Author:** Ouail Zakary  
**ORCID:** [0000-0002-7793-3306](https://orcid.org/0000-0002-7793-3306)  
**E-mail:** [Ouail.Zakary@oulu.fi](mailto:Ouail.Zakary@oulu.fi)  
**Website:** [Ouail Zakary - webpage](https://cc.oulu.fi/~nmrwww/members/Ouail_Zakary.html)

This repository contains datasets of **Powder X-Ray Diffraction (PXRD)** data for the compounds NaNbO<sub>2</sub>F<sub>2</sub> and NaTaO<sub>2</sub>F<sub>2</sub>, recorded under both room temperature (RT) and variable temperature conditions.

## Overview of the Data

The dataset is organized into two main families of experiments:

1. **Room Temperature PXRD Data:**  
   **Folder:** `./room_temperature_experiments`
   - **NaNbO<sub>2</sub>F<sub>2</sub> Data:**  
     - [Raw Data](./room_temperature_experiments/NaNbO2F2/raw_data/)
     - [Rietveld Refinement Data](./room_temperature_experiments/NaNbO2F2/Rietveld_refinement/)
   - **NaTaO<sub>2</sub>F<sub>2</sub> Data:**  
     - [Raw Data](./room_temperature_experiments/NaTaO2F2/raw_data/)
     - [Rietveld Refinement Data](./room_temperature_experiments/NaTaO2F2/Rietveld_refinement/)

2. **Variable Temperature PXRD Data:**  
   **Folder:** `./variable-temperature_experiments`
   - **NaNbO<sub>2</sub>F<sub>2</sub> Data:**  
     - [Raw Data](./variable-temperature_experiments/NaNbO2F2/raw_data/)
     - [Rietveld Refinement Data](./variable-temperature_experiments/NaNbO2F2/Rietveld_refinement/)
   - **NaTaO<sub>2</sub>F<sub>2</sub> Data:**  
     - [Raw Data](./variable-temperature_experiments/NaTaO2F2/raw_data/)
     - [Rietveld Refinement Data](./variable-temperature_experiments/NaTaO2F2/Rietveld_refinement/)

## Methods

### PXRD Data Collection

Both RT and temperature-controlled PXRD patterns were recorded using a **PANalytical θ/θ Bragg–Brentano EMPYREAN** diffractometer (CuKα<sub>1+2</sub> radiations) equipped with a **PIXcel1D detector**. The collection methods are as follows:

- **Room Temperature PXRD Patterns:**  
  - **2θ Range:** 5° to 135°  
  - **Step Size:** 0.0131°  
  - **Total Acquisition Time:** Approximately 7h 30m  
  - **Sample Preparation:** Raw powders were dusted through a 63 μm sieve on a glass holder to minimize preferential grain orientation.

- **Temperature-Controlled PXRD Patterns:**  
  - **Temperature Range:** RT to 300°C using a **HTK 900 Anton Paar furnace attachment**  
  - **Sample Holder:** Glass ceramic Macor  
  - **Data Collection Intervals:** 20°C (25–220°C) and 10°C (220–300°C) increments with a heating rate of 5°C/min  
  - **Temperature Stabilization:** 20 minutes before each measurement  
  - **2θ Range:** 10° to 100°  
  - **Step Size:** 0.0131°  
  - **Total Acquisition Time:** 3 hours for each pattern.

### Rietveld Refinement

The **Rietveld refinement method** was employed for both the RT and temperature-controlled PXRD data using the **FullProf** software.

## Directory Structure

The following directories contain the datasets:

- **Room Temperature PXRD Data:**
  - [NaNbO<sub>2</sub>F<sub>2</sub> Raw Data](./room_temperature_experiments/NaNbO2F2/raw_data/)
  - [NaNbO<sub>2</sub>F<sub>2</sub> Rietveld Refinement Data](./room_temperature_experiments/NaNbO2F2/Rietveld_refinement/)
  - [NaTaO<sub>2</sub>F<sub>2</sub> Raw Data](./room_temperature_experiments/NaTaO2F2/raw_data/)

File: powder_X-ray_diffraction/variable-temperature_experiments/NaNbO2F2/Rietveld_refinment/120°C/NaNbO2F2.out (part 1 of 2)


        **********************************************************
        ** PROGRAM FullProf.2k (Version 7.30 - Mar2020-ILL JRC) **
        **********************************************************
                       M U L T I -- P A T T E R N                 
            Rietveld, Profile Matching & Integrated Intensity     
                 Refinement of X-ray and/or Neutron Data


    Date: 03/02/2023  Time: 16:39:43.414                              

 => PCR file code: NaNbO2F2
 => DAT file code: NaNbO2F2.dat         -> Relative contribution: 1.0000                                                            

 ==> CONDITIONS OF THIS RUN FOR PATTERN No.:  1

 => Global Refinement of X-ray powder diffraction data                                                                              
 => Global Refinement of X-ray powder diffraction data                                                                              
    Bragg-Brentano(X-rays) or Debye-Scherrer geometry(Neutrons)
 => Title:  #(C) 2021 by FIZ Karlsruhe - Leibniz Institute for Information Infrastructure.  All rights reserved.

 => Number of phases:    1
 => Number of excluded regions:    1
 => Number of scattering factors supplied:    0
 => Conventional weights: w=1.0/Variance(yobs)
 => Asymmetry correction as in J.Appl.Cryst. 26,128(1993)
 => Background linearly interpolated between the   23 points given
 => The    5th default profile function was selected
 => Pseudo-Voigt function (ETA variable)
                 X-parameter correspond to: ETA=ETA0+X*2theta
                       pV(x)= ETA*L(x)+(1-ETA)*G(x)

 ==> INPUT/OUTPUT OPTIONS:

 => Generate file *.PRF for plot
 => Output Integrated Intensities
 => Generate new input file *.PCR

 => X-Y type of data: 2theta/TOF/E(Kev) Intens sigma for pattern:  1
 => Plot pattern at each cycle
 => Wavelengths:  1.54056 1.54439
 => Alpha2/Alpha1 ratio:   0.5000
 => Cos(Monochromator angle)=   0.9100
 => Asymmetry correction for angles lower than   90.000 degrees
 => Absorption correction (AC), muR-eff =   0.0000  0.0000
 => Base of peaks: 2.0*HW*    8.00

 => Number of cycles:   33
 => Relaxation factors ==>    for coordinates:  1.00
 => for anisotropic temperature factors:  1.00
 => for halfwidth/strain/size parameters:  1.00
 => for lattice constants and propagation vectors:  1.00
 => EPS-value for convergence:    0.1
 => Background ==> 
    Position   Intensity
       10.23     7840.32        0.00
       12.07     8206.21        0.00
       15.70     7907.70        0.00
       17.33     7529.13        0.00
       18.78     7318.82        0.00
       20.61     7446.99        0.00
       25.18     7353.69        0.00
       30.09     7132.84        0.00
       35.75     6474.09        0.00
       38.46     6430.76        0.00
       41.95     6345.43        0.00
       45.46     6478.45        0.00
       53.83     6377.40        0.00
       62.62     6060.25        0.00
       67.19     5913.87        0.00
       75.28     5986.14        0.00
       78.28     5783.30        0.00
       82.22     5825.45        0.00
       86.40     5802.90        0.00
       90.69     5742.91        0.00

       94.66     5753.27        0.00
       96.80     5700.43        0.00
       99.90     5661.71        0.00

 

 => Excluded regions for Pattern#  1
    From     to
     14.0000     18.0000

 => Number of Least-Squares parameters varied:    32

 =>--------------------------->
 =>------->  PATTERN number:  1
 =>--------------------------->
 => Global parameters and codes ==>
 => Zero-point:    -0.0092   11.0000
 => Displacement peak-shift parameter and code:     0.00    0.00
 => Transparency peak-shift parameter and code:     0.00    0.00

 => Reading Intensity data  =>>

 -> No recognizable heading in input data file X,Y,sigma
    First 6 lines are considered as COMMENTS (except for TSAMP keyword)
 -> COMMENT: 10.0116	7994.00000                                                                                                                  
 -> COMMENT: 10.0247	7843.00000                                                                                                                  
 -> COMMENT: 10.0379	7955.00000                                                                                                                  
 -> COMMENT: 10.0510	7877.00000                                                                                                                  
 -> COMMENT: 10.0641	7955.00000                                                                                                                  
 -> COMMENT: 10.0772	7961.00000                                                                                                                  
 ==> Angular range, step and number of points:
     2Thmin:      10.090400  2Thmax:      99.993401  Step:       0.013132  No. of points:   6848
 --------------------------------------------------------------------------------
 => Phase  No. 1
       #(C) 2021 by FIZ Karlsruhe - Leibniz Institute for Information Infras
 --------------------------------------------------------------------------------
 =>-------> Pattern#  1
 => Crystal Structure Refinement
 => Preferred orientation vector:   1.0000  0.0000  0.0000

 =>-------> Data for PHASE: 1
 => Number of atoms:    6
 => Number of distance  constraints:    0
 => Number of angle     constraints:    0

 => Symmetry information on space group: P 1 21/c 1          
 -> The multiplicity of the general position is:   4
 -> The space group is Centric (-1 at origin)   
 -> Lattice type  P: { 000 }                                       
 -> Reduced set of symmetry operators:

  No.  IT   Symmetry symbol    Rotation part     Associated Translation
   1: ( 1)   1            -->     ( x, y, z) + {  0.0000  0.0000  0.0000}
   2: ( 3)   2 ( 0, y, 0) -->     (-x, y,-z) + {  0.0000  0.5000  0.5000}


        Information on Space Group: 
        --------------------------- 

 =>   Number of Space group:  14
 =>  Hermann-Mauguin Symbol: P 1 21/c 1
 =>             Hall Symbol: -P 2ybc
 =>    Table Setting Choice: b1
 =>            Setting Type: IT (Generated from Hermann-Mauguin symbol)
 =>          Crystal System: Monoclinic
 =>              Laue Class: 2/m
 =>             Point Group: 2/m
 =>         Bravais Lattice: P
 =>          Lattice Symbol: mP
 =>  Reduced Number of S.O.:   2
 =>    General multiplicity:   4
 =>          Centrosymmetry: Centric (-1 at origin)
 =>  Generators (exc. -1&L):   1
 =>         Asymmetric unit:  0.000 <= x <=  1.000
                              0.000 <= y <=  0.250
                              0.000 <= z <=  1.000

 => List of S.O. without inversion and lattice centring translations
 => SYMM(  1): x,y,z                               => SYMM(  2): -x,y+1/2,-z+1/2


 => Initial parameters ==>
 Atom    Ntyp                  X         Y         Z         B         occ.         in  fin  Spc  Mult
                             B11       B22       B33       B12       B13       B23
 Na1    Na                 0.36719   0.78626   0.11826   1.12908   1.00000           0    0    0    4
                 Codes:  151.00000 161.00000 171.00000   0.00000   0.00000
 Nb1    Nb                 0.15528   0.25592   0.31786   1.31779   1.00000           0    0    0    4
                 Codes:  181.00000 191.00000 201.00000   0.00000   0.00000
 O1     O                  0.18241   0.15862   0.06199   1.45281   1.00000           0    0    0    4
                 Codes:  211.00000 221.00000 231.00000   0.00000   0.00000
 O2     O                  0.07300   0.58921   0.23318   1.45281   1.00000           0    0    0    4
                 Codes:  241.00000 251.00000 261.00000   0.00000   0.00000
 F1     F                  0.36685   0.42650   0.30345   1.79232   1.00000           0    0    0    4
                 Codes:  271.00000 281.00000 291.00000   0.00000   0.00000
 F2     F                  0.31755   0.97976   0.38300   1.79232   1.00000           0    0    0    4
                 Codes:  301.00000 311.00000 321.00000   0.00000   0.00000

 => IT IS ASSUMED THAT THE FIRST GIVEN SITE IS FULLY OCCUPIED 
    OR THE FIRST AND SECOND ATOMS ARE IN THE SAME SITE WITH TOTAL FULL OCCUPATION
  (If this is not the case, change the order of atoms to obtain correct values for the content of the unit cell)
    The given occupation factors have been obtained mutiplying m/M by   1.0000
      -> Atom: Na  ,  Chemical element: NA  Atomic Mass:    22.9898
      -> Atom: Nb  ,  Chemical element: NB  Atomic Mass:    92.9064
      -> Atom: O   ,  Chemical element: O   Atomic Mass:    15.9994
      -> Atom: O   ,  Chemical element: O   Atomic Mass:    15.9994
      -> Atom: F   ,  Chemical element: F   Atomic Mass:    18.9984
      -> Atom: F   ,  Chemical element: F   Atomic Mass:    18.9984
 => The given value of ATZ is        743.57 the program has calculated:         743.57
    The value of ATZ given in the input PCR file will be used for quantitative analysis
 => The chemical content of the unit cell is: 
       4.0000 Na   +   4.0000 Nb   +   4.0000 O    +   4.0000 O    +   4.0000 F    +   4.0000 F      
 => The normalized site occupation numbers in % are: 
     100.0000 Na1    :      100.0000 Nb1    :      100.0000 O1     :      100.0000 O2     :      100.0000 F1     :      100.0000 F2       
 => The density (volumic mass) of the compound is:    3.803 g/cm3

 =>-------> PROFILE PARAMETERS FOR PATTERN:  1

 => Overall scale factor:   0.652520E-02
 => ETA (p-Voigt) OR M (Pearson VII):   0.4527
 => Overall temperature factor:      0.00000
 => Halfwidth U,V,W:      0.02825    -0.00850     0.00609
 => X and Y parameters:       0.0032      0.0000
 => Direct cell parameters:    8.0245   5.4222   7.6308  90.0000 102.0555  90.0000
 => Preferred orientation parameters:  -0.4005  0.0000
 => Asymmetry parameters     :      0.03181     0.01276     0.00000     0.00000
 => Strain parameters        :      0.00000     0.00000     0.00000
 => Size   parameters        :      0.00000     0.00000

 ==> CODEWORDS FOR PROFILE PARAMETERS of PATTERN#  1

 => Overall scale factor:   21.000
 => ETA (p-Voigt) OR M (Pearson VII):   91.000
 => Overall temperature factor:    0.000
 => Halfwidth U,V,W:   71.000 111.000  81.000
 => X and Y parameters:  101.000   0.000
 => Direct cell parameters:   31.000  41.000  51.000   0.000  61.000   0.000
 => Preferred orientation parameters:  141.000   0.000
 => Asymmetry parameters     :  121.000 131.000   0.000   0.000
 => Strain parameters        :    0.000   0.000   0.000
 => Size   parameters        :    0.000   0.000

 => Cell constraints according to Laue symmetry: 2/m  

        Metric information:
        -------------------

 => Direct cell parameters:

         a =       8.0245      b =       5.4222      c =       7.6308
     alpha =       90.000   beta =      102.055  gamma =       90.000
                        Direct Cell Volume =     324.6945

 => Reciprocal cell parameters:

         a*=     0.127429      b*=     0.184428      c*=     0.134003
     alpha*=       90.000   beta*=       77.945  gamma*=       90.000
                    Reciprocal Cell Volume =   0.00307982

 => Direct and Reciprocal Metric Tensors:

                   GD                                       GR
     64.3922      0.0000    -12.7891          0.016238    0.000000    0.003566
      0.0000     29.3999      0.0000          0.000000    0.034014    0.000000
    -12.7891      0.0000     58.2293          0.003566    0.000000    0.017957

 =>  Cartesian frame: z // c; y is in the bc-plane; x is y ^ z = a*  

     Crystal_to_Orthonormal_Matrix              Orthonormal_to_Crystal Matrix
              Cr_Orth_cel                               Orth_Cr_cel  
      8.0245      0.0000     -1.5938          0.124619   -0.000000    0.026615
      0.0000      5.4222      0.0000          0.000000    0.184428   -0.000000
      0.0000      0.0000      7.4625          0.000000    0.000000    0.134003

     Busing-Levy B-matrix: Hc=B.H            Inverse of the Busing-Levy B-matrix
                BL_M                                      BL_Minv  
    0.127429    0.000000    0.027988            7.8475     -0.0000     -1.6760
    0.000000    0.184428   -0.000000            0.0000      5.4222      0.0000
    0.000000    0.000000    0.131048            0.0000      0.0000      7.6308

 => Laue symmetry 2/m   will be used to generate HKL for pattern#   1
 => Reflections generated between S(1/d)min:  0.1139 A-1 and S(1/d)max:  1.0102 A-1
 =>                                    dmax:  8.7808 A   and      dmin:  0.9899 A
 => The number of reflections generated is:    354
 => The max. scatt. variable (gen.ref.) is:       102.1748
 => Scattering coefficients from internal table


 => X-ray scattering coeff. (A1, B1, A2,...C, f(0), Z, Dfp,Dfpp)

 NA      4.7626   3.2850   3.1736   8.8422   1.2674   0.3136   1.1128 129.4240   0.6760  10.9924  11.0000   0.1290   0.1240
 NB     17.6142   1.1887  12.0144  11.7660   4.0418   0.2048   3.5335  69.7957   3.7559  40.9598  41.0000  -0.2480   2.4820
 O       3.0485  13.2771   2.2868   5.7011   1.5463   0.3239   0.8670  32.9089   0.2508   7.9994   8.0000   0.0470   0.0320
 F       3.5392  10.2825   2.6412   4.2944   1.5170   0.2615   1.0243  26.1476   0.2776   8.9993   9.0000   0.0690   0.0530

     --------------------------------------------------------------
      SYMBOLIC NAMES AND INITIAL VALUES OF PARAMETERS TO BE VARIED:
     --------------------------------------------------------------

      ->  Parameter number    1   -> Symbolic Name:                                          Zero_pat1   -0.91899997E-02
      ->  Parameter number    2   -> Symbolic Name:                                     Scale_ph1_pat1    0.65251999E-02
      ->  Parameter number    3   -> Symbolic Name:                                    Cell_A_ph1_pat1     8.0244751    
      ->  Parameter number    4   -> Symbolic Name:                                    Cell_B_ph1_pat1     5.4221668    
      ->  Parameter number    5   -> Symbolic Name:                                    Cell_C_ph1_pat1     7.6308098    
      ->  Parameter number    6   -> Symbolic Name:                                    Cell_E_ph1_pat1     102.05547    
      ->  Parameter number    7   -> Symbolic Name:                                    U-Cagl_ph1_pat1    0.28247001E-01
      ->  Parameter number    8   -> Symbolic Name:                                    W-Cagl_ph1_pat1    0.60850000E-02
      ->  Parameter number    9   -> Symbolic Name:                                     EtaPV_ph1_pat1    0.45265001    
      ->  Parameter number   10   -> Symbolic Name:                                     X-tan_ph1_pat1    0.31719999E-02
      ->  Parameter number   11   -> Symbolic Name:                                    V-Cagl_ph1_pat1   -0.85030003E-02
      ->  Parameter number   12   -> Symbolic Name:                                     Asym1_ph1_pat1    0.31810001E-01
      ->  Parameter number   13   -> Symbolic Name:                                     Asym2_ph1_pat1    0.12760000E-01
      ->  Parameter number   14   -> Symbolic Name:                                       Or1_ph1_pat1   -0.40053999    
      ->  Parameter number   15   -> Symbolic Name:                                          X_Na1_ph1    0.36719000    
      ->  Parameter number   16   -> Symbolic Name:                                          Y_Na1_ph1    0.78626001    
      ->  Parameter number   17   -> Symbolic Name:                                          Z_Na1_ph1    0.11826000    
      ->  Parameter number   18   -> Symbolic Name:                                          X_Nb1_ph1    0.15527999    
      ->  Parameter number   19   -> Symbolic Name:                                          Y_Nb1_ph1    0.25591999    
      ->  Parameter number   20   -> Symbolic Name:                                          Z_Nb1_ph1    0.31786001    
      ->  Parameter number   21   -> Symbolic Name:                                           X_O1_ph1    0.18241000    
      ->  Parameter number   22   -> Symbolic Name:                                           Y_O1_ph1    0.15862000    
      ->  Parameter number   23   -> Symbolic Name:                                           Z_O1_ph1    0.61990000E-01
      ->  Parameter number   24   -> Symbolic Name:                                           X_O2_ph1    0.72999999E-01
      ->  Parameter number   25   -> Symbolic Name:                                           Y_O2_ph1    0.58920997    
      ->  Parameter number   26   -> Symbolic Name:                                           Z_O2_ph1    0.23318000    
      ->  Parameter number   27   -> Symbolic Name:                                           X_F1_ph1    0.36684999    
      ->  Parameter number   28   -> Symbolic Name:                                           Y_F1_ph1    0.42649999    
      ->  Parameter number   29   -> Symbolic Name:                                           Z_F1_ph1    0.30344999    
      ->  Parameter number   30   -> Symbolic Name:                                           X_F2_ph1    0.31755000    
      ->  Parameter number   31   -> Symbolic Name:                                           Y_F2_ph1    0.97975999    
      ->  Parameter number   32   -> Symbolic Name:                                           Z_F2_ph1    0.38299999    
  
 
 => No optimization for routine tasks
 ++++++++++++++++++++++++++++++++++++++++++++++++++++++++++++++++++++++++++++++++++++++++++++++++++++++++++++++++++++++++

 => CYCLE No.:    1
 ---------------------------------------------------------------------------------------
 => Phase  1 Name:  #(C) 2021 by FIZ Karlsruhe - Leibniz Institute for Information Infras
 ---------------------------------------------------------------------------------------
 => New parameters, shifts, and standard deviations

 Atom        x       dx      sx       y       dy      sy       z       dz      sz       B       dB      sB      occ.    docc.   socc.

 Na1      0.36719-0.00000 0.00044  0.78626 0.00000 0.00130  0.11826-0.00000 0.00062  1.12908 0.00000 0.00000  1.00000 0.00000 0.00000
 Nb1      0.15528 0.00000 0.00013  0.25592 0.00000 0.00056  0.31786 0.00000 0.00019  1.31779 0.00000 0.00000  1.00000 0.00000 0.00000
 O1       0.18241 0.00000 0.00084  0.15862 0.00000 0.00133  0.06198-0.00001 0.00136  1.45281 0.00000 0.00000  1.00000 0.00000 0.00000
 O2       0.07299-0.00001 0.00074  0.58919-0.00002 0.00161  0.23317-0.00001 0.00108  1.45281 0.00000 0.00000  1.00000 0.00000 0.00000
 F1       0.36684-0.00001 0.00072  0.42648-0.00002 0.00118  0.30345 0.00000 0.00097  1.79232 0.00000 0.00000  1.00000 0.00000 0.00000
 F2       0.31755-0.00000 0.00069  0.97975-0.00001 0.00107  0.38300-0.00000 0.00100  1.79232 0.00000 0.00000  1.00000 0.00000 0.00000

 ==> PROFILE PARAMETERS FOR PATTERN#  1

 => Overall scale factor:      0.006524874    -0.000000325     0.000027301
 => Eta(p-Voigt) or m(Pearson VII):   0.452619 -0.000031  0.013585
 => Overall tem. factor:     0.000000    0.000000    0.000000
 => Halfwidth parameters: 
         0.028245   -0.000002    0.001642
        -0.008506   -0.000003    0.001003
         0.006085   -0.000000    0.000148
 => Cell parameters: 
        8.024474   -0.000001    0.000098
        5.422166   -0.000000    0.000084
        7.630809   -0.000000    0.000103
       90.000000    0.000000    0.000000
      102.055466    0.000000    0.000896
       90.000000    0.000000    0.000000
 => Preferred orientation: 
        -0.400536    0.000004    0.003672
         0.000000    0.000000    0.000000
 => Asymmetry parameters: 
         0.031790   -0.000020    0.003048
         0.012756   -0.000004    0.000618
         0.000000    0.000000    0.000000
         0.000000    0.000000    0.000000
 => X and Y parameters: 
         0.003167   -0.000005    0.000457
         0.000000    0.000000    0.000000
 => Strain parameters: 
         0.000000    0.000000    0.000000
         0.000000    0.000000    0.000000
         0.000000    0.000000    0.000000
 => Size   parameters (G,L): 
         0.000000    0.000000    0.000000
         0.000000    0.000000    0.000000

 ==> GLOBAL PARAMETERS FOR PATTERN#  1


 => Zero-point:    -0.0092   -0.0000    0.0006

 => Cos( theta)-shift parameter :   0.0000  0.0000  0.0000
 => Sin(2theta)-shift parameter :   0.0000  0.0000  0.0000

 ==> RELIABILITY FACTORS WITH ALL NON-EXCLUDED POINTS FOR PATTERN:  1

 => R-Factors:   2.26      3.22     Chi2:  7.78     DW-Stat.:  0.3945   Patt#:  1
 => Expected :            1.16                                1.9331
 => Deviance : 0.515E+05     Dev*:   7.912    
 => GoF-index:  2.8         Sqrt(Residual/N)
 => N-P+C:  6510

 =>    SumYdif       SumYobs      SumYcal      SumwYobsSQ     Residual    Condition
     0.1100E+07    0.4876E+08    0.4871E+08    0.4876E+08    0.5064E+05    0.9341E+10


 => Conventional Rietveld Rp,Rwp,Re and Chi2:   15.6      11.9      4.26      7.778    
 => (Values obtained using Ynet, but true sigma(y))
 =>  SumYnet, Sum(w Ynet**2):     0.7045E+07    0.3579E+07


 ==> RELIABILITY FACTORS FOR POINTS WITH BRAGG CONTRIBUTIONS FOR PATTERN:  1

 => R-Factors:   2.34      3.33     Chi2:  8.33     DW-Stat.:  0.4092   Patt#:
 => Expected :            1.16                                1.9301
 => Deviance : 0.497E+05     Dev*:   8.471    
 => GoF-index:  2.9         Sqrt(Residual/N)
 => N-P+C:  5864

 =>    SumYdif       SumYobs      SumYcal      SumwYobsSQ     Residual    Condition
     0.1026E+07    0.4389E+08    0.4386E+08    0.4389E+08    0.4882E+05    0.9341E+10


 => Conventional Rietveld Rp,Rwp,Re and Chi2:   14.6      11.7      4.05      8.326    
 => (Values obtained using Ynet, but true sigma(y))
 =>  SumYnet, Sum(w Ynet**2):     0.7033E+07    0.3577E+07


 => Global user-weigthed Chi2 (Bragg contrib.):   8.33    

 => ---------> Pattern#  1
 => Phase:  1
 =>    Bragg R-factor:  7.99    
 =>    RF-factor     :  8.50    


   Standard deviations have to be multiplied by: 3.3758
   (correlated residuals) See references:
  -J.F.Berar & P.Lelann, J. Appl. Cryst. 24, 1-5 (1991) 
  -J.F.Berar, Acc. in Pow. Diff. II,NIST Sp.Pub. 846, 63(1992) 

 ++++++++++++++++++++++++++++++++++++++++++++++++++++++++++++++++++++++++++++++++++++++++++++++++++++++++++++++++++++++++

 => CYCLE No.:    1
 =>  Convergence reached at this CYCLE !!!!
 =>  Parameter shifts set to zero
 ---------------------------------------------------------------------------------------
 => Phase  1 Name:  #(C) 2021 by FIZ Karlsruhe - Leibniz Institute for Information Infras
 ---------------------------------------------------------------------------------------
 => New parameters, shifts, and standard deviations

 Atom        x       dx      sx       y       dy      sy       z       dz      sz       B       dB      sB      occ.    docc.   socc.

 Na1      0.36719 0.00000 0.00044  0.78626 0.00000 0.00130  0.11826 0.00000 0.00062  1.12908 0.00000 0.00000  1.00000 0.00000 0.00000
 Nb1      0.15528 0.00000 0.00013  0.25592 0.00000 0.00056  0.31786 0.00000 0.00019  1.31779 0.00000 0.00000  1.00000 0.00000 0.00000
 O1       0.18241 0.00000 0.00084  0.15862 0.00000 0.00133  0.06198 0.00000 0.00136  1.45281 0.00000 0.00000  1.00000 0.00000 0.00000
 O2       0.07299 0.00000 0.00074  0.58919 0.00000 0.00161  0.23317 0.00000 0.00108  1.45281 0.00000 0.00000  1.00000 0.00000 0.00000
 F1       0.36684 0.00000 0.00072  0.42648 0.00000 0.00118  0.30345 0.00000 0.00097  1.79232 0.00000 0.00000  1.00000 0.00000 0.00000
 F2       0.31755 0.00000 0.00069  0.97975 0.00000 0.00107  0.38300 0.00000 0.00100  1.79232 0.00000 0.00000  1.00000 0.00000 0.00000

 ==> PROFILE PARAMETERS FOR PATTERN#  1

 => Overall scale factor:      0.006524874     0.000000000     0.000027301
 => Eta(p-Voigt) or m(Pearson VII):   0.452619  0.000000  0.013585
 => Overall tem. factor:     0.000000    0.000000    0.000000
 => Halfwidth parameters: 
         0.028245    0.000000    0.001642
        -0.008506    0.000000    0.001003
         0.006085    0.000000    0.000148
 => Cell parameters: 
        8.024474    0.000000    0.000098
        5.422166    0.000000    0.000084
        7.630809    0.000000    0.000103
       90.000000    0.000000    0.000000
      102.055466    0.000000    0.000896
       90.000000    0.000000    0.000000
 => Preferred orientation: 
        -0.400536    0.000000    0.003672
         0.000000    0.000000    0.000000
 => Asymmetry parameters: 
         0.031790    0.000000    0.003048
         0.012756    0.000000    0.000618
         0.000000    0.000000    0.000000
         0.000000    0.000000    0.000000
 => X and Y parameters: 
         0.003167    0.000000    0.000457
         0.000000    0.000000    0.000000
 => Strain parameters: 
         0.000000    0.000000    0.000000
         0.000000    0.000000    0.000000
         0.000000    0.000000    0.000000
 => Size   parameters (G,L): 
         0.000000    0.000000    0.000000
         0.000000    0.000000    0.000000

 ==> GLOBAL PARAMETERS FOR PATTERN#  1


 => Zero-point:    -0.0092    0.0000    0.0006

 => Cos( theta)-shift parameter :   0.0000  0.0000  0.0000
 => Sin(2theta)-shift parameter :   0.0000  0.0000  0.0000

 ==> RELIABILITY FACTORS WITH ALL NON-EXCLUDED POINTS FOR PATTERN:  1

 => R-Factors:   2.26      3.22     Chi2:  7.78     DW-Stat.:  0.3945   Patt#:  1
 => Expected :            1.16                                1.9331
 => Deviance : 0.515E+05     Dev*:   7.912    
 => GoF-index:  2.8         Sqrt(Residual/N)
 => N-P+C:  6510

 =>    SumYdif       SumYobs      SumYcal      SumwYobsSQ     Residual    Condition
     0.1100E+07    0.4876E+08    0.4871E+08    0.4876E+08    0.5064E+05    0.9341E+10


 => Conventional Rietveld Rp,Rwp,Re and Chi2:   15.6      11.9      4.26      7.778    
 => (Values obtained using Ynet, but true sigma(y))
 =>  SumYnet, Sum(w Ynet**2):     0.7045E+07    0.3579E+07

 => N-sigma of the GoF:      386.725

 ==> RELIABILITY FACTORS FOR POINTS WITH BRAGG CONTRIBUTIONS FOR PATTERN:  1

 => R-Factors:   2.34      3.33     Chi2:  8.33     DW-Stat.:  0.4092   Patt#:
 => Expected :            1.16                                1.9301
 => Deviance : 0.497E+05     Dev*:   8.471    
 => GoF-index:  2.9         Sqrt(Residual/N)
 => N-P+C:  5864

 =>    SumYdif       SumYobs      SumYcal      SumwYobsSQ     Residual    Condition
     0.1026E+07    0.4389E+08    0.4386E+08    0.4389E+08    0.4882E+05    0.9341E+10


 => Conventional Rietveld Rp,Rwp,Re and Chi2:   14.6      11.7      4.05      8.326    
 => (Values obtained using Ynet, but true sigma(y))
 =>  SumYnet, Sum(w Ynet**2):     0.7033E+07    0.3577E+07

 => N-sigma of the GoF:      396.661

 => Global user-weigthed Chi2 (Bragg contrib.):   8.64    

 => ---------> Pattern#  1
 => Phase:  1
 =>    Bragg R-factor:  7.99    
 =>    RF-factor     :  8.50    

 --------------------------------------------------------------------------------------------------------------
 Pattern#  1 Phase No.:   1 Phase name:  #(C) 2021 by FIZ Karlsruhe - 
 --------------------------------------------------------------------------------------------------------------

   No.  Code     H   K   L  Mult      Hw      ETA/M    2theta/TOF     Icalc       Iobs      Sigma     StrFactor^2    d-hkl       CORR

      1   1      1   0   0     2  0.074304  0.488299      11.266     4824.5     4677.6      9.871       3854.7874  7.847502      1.000000
      2   1      1   1   0     4  0.073908  0.515601      19.887     7018.4     6812.4     10.745      12986.4854  4.460913      0.688044
      3   1      0   1   1     4  0.073939  0.516680      20.227       11.6       29.5      3.226         35.5622  4.386533      0.431933
      4   1     -1   1   1     4  0.074151  0.522130      21.948        1.0       43.1      4.667          2.7101  4.046367      0.585148
      5   1      2   0   0     2  0.074262  0.524330      22.643     1968.3     2060.9      8.492       6559.2969  3.923751      1.000000
      6   1      0   0   2     2  0.074488  0.528083      23.828     1736.4     1772.4      7.040      13506.9023  3.731259      0.476512
      7   1     -1   0   2     2  0.074558  0.529127      24.157     2437.3     2346.4      6.664      18379.2461  3.681060      0.505730
      8   1      1   1   1     4  0.074615  0.529934      24.412       27.6       29.8      2.770         78.3041  3.643196      0.686598
      9   1      2   1   0     4  0.075653  0.541447      28.047     7617.2     7522.5     11.090      23273.2422  3.178748      0.854555
     10   1      1   0   2     2  0.075823  0.542975      28.530       89.2       90.1      1.692        698.8716  3.126050      0.691208
     11   1     -2   1   1     4  0.075839  0.543122      28.576       29.3       30.1      0.568        101.6583  3.121079      0.781761
     12   1      0   1   2     4  0.076004  0.544545      29.026     2561.3     2713.4      7.035      15733.5010  3.073782      0.457178
     13   1     -1   1   2     4  0.076109  0.545417      29.301      229.5      321.0      2.096       1366.2990  3.045536      0.481174
     14   1     -2   0   2     2  0.076132  0.545608      29.361      513.3      658.1      3.812       4151.1528  3.039410      0.711590
     15   1      2   1   1     4  0.077453  0.555234      32.401       44.7        0.3      6.315        190.7321  2.760904      0.833335
     16   1      0   2   0     2  0.077754  0.557173      33.013      646.6      634.7      3.059      12851.2266  2.711083      0.372212
     17   1      1   1   2     4  0.077773  0.557287      33.049     1248.5     1213.2      4.532       7203.7319  2.708199      0.642464
     18   1     -2   1   2     4  0.078150  0.559601      33.780      870.9      843.1      5.157       5114.2627  2.651278      0.661690
     19   1      3   0   0     2  0.078402  0.561095      34.251      545.5      670.3      4.739       4369.1152  2.615834      1.000000
     20   1      1   2   0     4  0.078810  0.563426      34.987      543.5      573.7      5.626       4211.8789  2.562476      0.541157
     21   1      0   2   1     4  0.078926  0.564070      35.191       20.5       45.1      1.502        214.6161  2.548139      0.406359
     22   1     -1   2   1     4  0.079551  0.567428      36.251       23.4       28.4      2.866        213.7253  2.475998      0.496565
     23   1      2   0   2     2  0.079705  0.568225      36.502      504.0      370.8      6.130       5642.1294  2.459509      0.821549
     24   1     -3   0   2     2  0.080408  0.571749      37.615      177.7      119.4      3.468       2096.9758  2.389273      0.832425
     25   1     -3   1   1     4  0.080520  0.572292      37.787      485.9      478.1      3.704       2742.6282  2.378827      0.878657
     26   1      1   2   1     4  0.080569  0.572526      37.861      359.9      340.3      2.711       3170.1902  2.374347      0.565569
     27   1      3   1   0     4  0.080772  0.573496      38.167        0.9        1.8      0.187          5.1298  2.355994      0.922260
     28   1     -1   1   3     4  0.081540  0.577044      39.287      284.2      304.3      7.088       3653.5298  2.291358      0.420317
     29   1      0   1   3     4  0.081933  0.578789      39.838        0.7        1.9      0.591          8.7809  2.260933      0.466466
     30   1      2   1   2     4  0.082217  0.580027      40.229       44.6       96.7      3.180        328.2671  2.239850      0.773538
     31   1      2   2   0     4  0.082347  0.580587      40.406      189.8      316.3      3.905       1585.2529  2.230456      0.688044
     32   1     -2   2   1     4  0.082635  0.581809      40.792        1.3        1.1      0.321         11.4612  2.210256      0.645426
     33   1      0   2   2     4  0.082884  0.582854      41.122      186.4      164.1      3.085       2578.2812  2.193266      0.431933
     34   1     -3   1   2     4  0.082987  0.583281      41.256      517.3      467.8      3.506       3962.8538  2.186414      0.785501
     35   1     -1   2   2     4  0.083040  0.583499      41.325      278.0      267.4      2.103       3740.9458  2.182935      0.448862
     36   1     -2   1   3     4  0.083673  0.586063      42.135       17.4       13.9      3.248        194.4456  2.142844      0.563935
     37   1      3   1   1     4  0.083812  0.586618      42.310       23.5        4.3      3.687        165.2364  2.134372      0.903277
     38   1      2   2   1     4  0.084936  0.590950      43.678       95.2       71.9      3.628        929.4373  2.070654      0.699245
     39   1      1   1   3     4  0.084938  0.590960      43.681       86.3       65.1      3.227        972.0043  2.070514      0.606266
     40   1      1   2   2     4  0.085365  0.592550      44.183       28.8        9.8      2.872        354.0816  2.048140      0.569428
     41   1     -2   2   2     4  0.085864  0.594369      44.757      739.4      753.8      6.654       9113.5547  2.023184      0.585148
     42   1      4   0   0     2  0.087195  0.599051      46.236     1196.4     1307.4      7.877      18552.9336  1.961875      1.000000
     43   1      3   0   2     2  0.087278  0.599336      46.326      129.4      134.2      0.856       2263.5156  1.958271      0.890161
     44   1     -4   0   2     2  0.088494  0.603404      47.610      505.1      412.0      4.087       9334.3027  1.908401      0.895925
     45   1     -1   0   4     2  0.088534  0.603532      47.651      481.3      425.9      3.171      20673.3438  1.906871      0.386163
     46   1     -3   1   3     4  0.088762  0.604276      47.885       11.9       10.8      0.443        145.5182  1.898068      0.686614
     47   1     -3   2   1     4  0.088868  0.604619      47.994       14.1       12.9      0.665        156.7514  1.894032      0.756254
     48   1      3   2   0     4  0.089177  0.605614      48.308     1312.8     1493.0      5.945      14215.1973  1.882447      0.789818
     49   1     -4   1   1     4  0.089272  0.605917      48.404       21.7       25.6      0.127        201.7832  1.878950      0.925686
     50   1      0   0   4     2  0.089639  0.607082      48.772       45.8      121.7      2.243       1680.8812  1.865629      0.476512
     51   1     -1   2   3     4  0.090113  0.608565      49.240        2.1        2.9      0.061         45.0664  1.848982      0.410801
     52   1      4   1   0     4  0.090233  0.608940      49.358     1060.0     1148.8      5.541       9984.1787  1.844828      0.952871
     53   1      3   1   2     4  0.090321  0.609211      49.444       83.4       86.5      0.394        881.3884  1.841830      0.852418
     54   1     -2   0   4     2  0.090359  0.609329      49.481      347.6      353.4      1.573      12407.3652  1.840530      0.505730
     55   1      0   2   3     4  0.090586  0.610027      49.701        0.5        0.5      0.017         10.2715  1.832885      0.447790
     56   1      2   2   2     4  0.090928  0.611069      50.030     1492.3     1474.5      6.021      20107.2051  1.821598      0.686598
     57   1      2   1   3     4  0.091114  0.611633      50.208        1.4        1.4      0.016         18.1902  1.815558      0.718642
     58   1     -4   1   2     4  0.091600  0.613089      50.668      164.3      150.6      2.463       1819.1058  1.800156      0.859446
     59   1     -1   1   4     4  0.091641  0.613212      50.707      122.5      123.0      1.611       3030.6897  1.798872      0.385366
     60   1     -3   2   2     4  0.091847  0.613823      50.900      296.1      324.3      3.258       4074.3311  1.792505      0.698748

   No.  Code     H   K   L  Mult      Hw      ETA/M    2theta/TOF     Icalc       Iobs      Sigma     StrFactor^2    d-hkl       CORR

     61   1     -2   2   3     4  0.092658  0.616194      51.649       14.3        8.2      0.547        270.3012  1.768260      0.527425
     62   1      0   1   4     4  0.092801  0.616606      51.779      693.3      693.5      4.990      14725.8271  1.764125      0.470498
     63   1      3   2   1     4  0.092823  0.616670      51.799       36.2       35.8      0.239        456.8703  1.763490      0.792535
     64   1      1   3   0     4  0.092900  0.616891      51.869      210.1      206.1      1.438       4347.1802  1.761279      0.484822
     65   1      0   3   1     4  0.093064  0.617361      52.017       70.9       78.1      1.085       1809.6077  1.756603      0.395592
     66   1     -2   1   4     4  0.093555  0.618759      52.458        0.5        0.0      0.123         10.7861  1.742858      0.498113
     67   1      1   0   4     2  0.093831  0.619536      52.704      182.6      145.8      4.584       6404.9829  1.735320      0.592889
     68   1     -1   3   1     4  0.093938  0.619835      52.798        2.9        2.1      0.100         66.0784  1.732434      0.457292
     69   1      1   2   3     4  0.094142  0.620407      52.979        7.7        0.0      1.318        143.7353  1.726956      0.563275
     70   1      4   1   1     4  0.094629  0.621754      53.404        3.3        0.0      2.698         37.2804  1.714197      0.938441
     71   1      1   3   1     4  0.095328  0.623662      54.007        0.1        0.0      0.248          1.1204  1.696496      0.506080
     72   1     -3   0   4     2  0.095368  0.623770      54.041        1.2        0.0      4.155         43.2199  1.695505      0.618814
     73   1      1   1   4     4  0.097181  0.628575      55.558      221.6      177.5      6.549       4460.3643  1.652740      0.581161
     74   1     -4   1   3     4  0.097558  0.629552      55.866       82.1       80.6      1.241       1253.0154  1.644343      0.776212
     75   1      2   3   0     4  0.097683  0.629873      55.968      849.0      804.4      4.610      16977.8047  1.641604      0.594665
     76   1     -2   3   1     4  0.098057  0.630831      56.270       45.2       56.4      1.419        960.3524  1.633500      0.566487
     77   1      0   3   2     4  0.098381  0.631654      56.530      251.6      333.4      3.521       7352.4424  1.626606      0.416074
     78   1     -3   2   3     4  0.098551  0.632083      56.665        6.5        8.0      0.113        125.2991  1.623039      0.634697
     79   1     -1   3   2     4  0.098582  0.632162      56.691       14.9       18.2      0.244        425.7875  1.622378      0.428485
     80   1     -3   1   4     4  0.098781  0.632664      56.849      548.3      543.1      4.075      11139.2314  1.618234      0.606131
     81   1     -4   2   1     4  0.099132  0.633542      57.126       62.6       73.3      1.931        939.5588  1.611037      0.829858
     82   1      4   0   2     2  0.099483  0.634415      57.402       31.6       20.1      2.087        858.0325  1.603955      0.927372
     83   1      4   2   0     4  0.100226  0.636240      57.978      396.9      523.1      4.266       5973.8262  1.589374      0.854555
     84   1      3   2   2     4  0.100325  0.636483      58.055      292.1      376.7      2.513       4873.2539  1.587456      0.773194
     85   1      2   3   1     4  0.101002  0.638122      58.572        2.0        1.9      0.251         43.7198  1.574659      0.610922
     86   1      2   2   3     4  0.101225  0.638656      58.741        7.6        9.0      0.297        151.2009  1.570542      0.664759
     87   1      5   0   0     2  0.101281  0.638791      58.784       23.2       25.9      0.539        614.8649  1.569500      1.000000
     88   1      3   1   3     4  0.101282  0.638794      58.785       12.6       14.0      0.290        209.0554  1.569481      0.798331
     89   1     -5   0   2     2  0.101334  0.638917      58.823      140.6      145.1      2.392       4012.4004  1.568538      0.930629
     90   1      1   3   2     4  0.101545  0.639420      58.982      238.5      255.1      2.227       6140.2568  1.564689      0.518938
