Repository: ozakary/data-NaMO2F2

# Powder X-Ray Diffraction Data for NaMO<sub>2</sub>F<sub>2</sub> (M = Nb<sup>5+</sup>, Ta<sup>5+</sup>)

**Author:** Ouail Zakary  
**ORCID:** [0000-0002-7793-3306](https://orcid.org/0000-0002-7793-3306)  
**E-mail:** [Ouail.Zakary@oulu.fi](mailto:Ouail.Zakary@oulu.fi)  
**Website:** [Ouail Zakary - webpage](https://cc.oulu.fi/~nmrwww/members/Ouail_Zakary.html)

This repository contains datasets of **Powder X-Ray Diffraction (PXRD)** data for the compounds NaNbO<sub>2</sub>F<sub>2</sub> and NaTaO<sub>2</sub>F<sub>2</sub>, recorded under both room temperature (RT) and variable temperature conditions.

File: powder_X-ray_diffraction/variable-temperature_experiments/NaNbO2F2/Rietveld_refinment/140°C/NaNbO2F2.out (part 1 of 2)


        **********************************************************
        ** PROGRAM FullProf.2k (Version 7.30 - Mar2020-ILL JRC) **
        **********************************************************
                       M U L T I -- P A T T E R N                 
            Rietveld, Profile Matching & Integrated Intensity     
                 Refinement of X-ray and/or Neutron Data


    Date: 03/02/2023  Time: 16:49:24.144                              

 => PCR file code: NaNbO2F2
 => DAT file code: NaNbO2F2.dat         -> Relative contribution: 1.0000                                                            

 ==> CONDITIONS OF THIS RUN FOR PATTERN No.:  1

 => Global Refinement of X-ray powder diffraction data                                                                              
 => Global Refinement of X-ray powder diffraction data                                                                              
    Bragg-Brentano(X-rays) or Debye-Scherrer geometry(Neutrons)
 => Title: #(C) 2021 by FIZ Karlsruhe - Leibniz Institute for Information Infrastructure.

 => Number of phases:    1
 => Number of excluded regions:    1
 => Number of scattering factors supplied:    0
 => Conventional weights: w=1.0/Variance(yobs)
 => Asymmetry correction as in J.Appl.Cryst. 26,128(1993)
 => Background linearly interpolated between the   23 points given
 => The    5th default profile function was selected
 => Pseudo-Voigt function (ETA variable)
                 X-parameter correspond to: ETA=ETA0+X*2theta
                       pV(x)= ETA*L(x)+(1-ETA)*G(x)

 ==> INPUT/OUTPUT OPTIONS:

 => Generate file *.PRF for plot
 => Output Integrated Intensities
 => Generate new input file *.PCR

 => X-Y type of data: 2theta/TOF/E(Kev) Intens sigma for pattern:  1
 => Plot pattern at each cycle
 => Wavelengths:  1.54056 1.54439
 => Alpha2/Alpha1 ratio:   0.5000
 => Cos(Monochromator angle)=   0.9100
 => Asymmetry correction for angles lower than   90.000 degrees
 => Absorption correction (AC), muR-eff =   0.0000  0.0000
 => Base of peaks: 2.0*HW*    8.00

 => Number of cycles:   33
 => Relaxation factors ==>    for coordinates:  1.00
 => for anisotropic temperature factors:  1.00
 => for halfwidth/strain/size parameters:  1.00
 => for lattice constants and propagation vectors:  1.00
 => EPS-value for convergence:    0.1
 => Background ==> 
    Position   Intensity
       10.26     7773.93        0.00
       12.16     8128.34        0.00
       13.74     8077.77        0.00
       15.63     7872.73        0.00
       18.45     7249.57        0.00
       21.02     7459.37        0.00
       25.11     7349.34        0.00
       30.23     7114.11        0.00
       35.53     6498.35        0.00
       38.61     6417.43        0.00
       41.78     6357.22        0.00
       45.33     6475.52        0.00
       54.03     6380.39        0.00
       62.32     6077.17        0.00
       67.14     5923.89        0.00
       75.43     5963.82        0.00
       78.71     5781.18        0.00
       82.16     5836.59        0.00
       86.29     5795.16        0.00
       90.81     5753.07        0.00

       94.67     5778.83        0.00
       96.74     5728.37        0.00
       99.89     5651.70        0.00

 

 => Excluded regions for Pattern#  1
    From     to
     14.0000     18.0000

 => Number of Least-Squares parameters varied:    32

 =>--------------------------->
 =>------->  PATTERN number:  1
 =>--------------------------->
 => Global parameters and codes ==>
 => Zero-point:    -0.0061   11.0000
 => Displacement peak-shift parameter and code:     0.00    0.00
 => Transparency peak-shift parameter and code:     0.00    0.00

 => Reading Intensity data  =>>

 -> No recognizable heading in input data file X,Y,sigma
    First 6 lines are considered as COMMENTS (except for TSAMP keyword)
 -> COMMENT: 10.0116	7846.00000                                                                                                                  
 -> COMMENT: 10.0247	7889.00000                                                                                                                  
 -> COMMENT: 10.0379	7957.00000                                                                                                                  
 -> COMMENT: 10.0510	7801.00000                                                                                                                  
 -> COMMENT: 10.0641	7842.00000                                                                                                                  
 -> COMMENT: 10.0772	7955.00000                                                                                                                  
 ==> Angular range, step and number of points:
     2Thmin:      10.090400  2Thmax:      99.993401  Step:       0.013132  No. of points:   6848
 --------------------------------------------------------------------------------
 => Phase  No. 1
       #(C) 2021 by FIZ Karlsruhe - Leibniz Institute for Information Infras
 --------------------------------------------------------------------------------
 =>-------> Pattern#  1
 => Crystal Structure Refinement
 => Preferred orientation vector:   1.0000  0.0000  0.0000

 =>-------> Data for PHASE: 1
 => Number of atoms:    6
 => Number of distance  constraints:    0
 => Number of angle     constraints:    0

 => Symmetry information on space group: P 1 21/c 1          
 -> The multiplicity of the general position is:   4
 -> The space group is Centric (-1 at origin)   
 -> Lattice type  P: { 000 }                                       
 -> Reduced set of symmetry operators:

  No.  IT   Symmetry symbol    Rotation part     Associated Translation
   1: ( 1)   1            -->     ( x, y, z) + {  0.0000  0.0000  0.0000}
   2: ( 3)   2 ( 0, y, 0) -->     (-x, y,-z) + {  0.0000  0.5000  0.5000}


        Information on Space Group: 
        --------------------------- 

 =>   Number of Space group:  14
 =>  Hermann-Mauguin Symbol: P 1 21/c 1
 =>             Hall Symbol: -P 2ybc
 =>    Table Setting Choice: b1
 =>            Setting Type: IT (Generated from Hermann-Mauguin symbol)
 =>          Crystal System: Monoclinic
 =>              Laue Class: 2/m
 =>             Point Group: 2/m
 =>         Bravais Lattice: P
 =>          Lattice Symbol: mP
 =>  Reduced Number of S.O.:   2
 =>    General multiplicity:   4
 =>          Centrosymmetry: Centric (-1 at origin)
 =>  Generators (exc. -1&L):   1
 =>         Asymmetric unit:  0.000 <= x <=  1.000
                              0.000 <= y <=  0.250
                              0.000 <= z <=  1.000

 => List of S.O. without inversion and lattice centring translations
 => SYMM(  1): x,y,z                               => SYMM(  2): -x,y+1/2,-z+1/2


 => Initial parameters ==>
 Atom    Ntyp                  X         Y         Z         B         occ.         in  fin  Spc  Mult
                             B11       B22       B33       B12       B13       B23
 Na1    Na                 0.36814   0.78531   0.11818   1.12908   1.00000           0    0    0    4
                 Codes:  151.00000 161.00000 171.00000   0.00000   0.00000
 Nb1    Nb                 0.15531   0.25564   0.31749   1.31779   1.00000           0    0    0    4
                 Codes:  181.00000 191.00000 201.00000   0.00000   0.00000
 O1     O                  0.18176   0.15972   0.05924   1.45281   1.00000           0    0    0    4
                 Codes:  211.00000 221.00000 231.00000   0.00000   0.00000
 O2     O                  0.07170   0.58908   0.23387   1.45281   1.00000           0    0    0    4
                 Codes:  241.00000 251.00000 261.00000   0.00000   0.00000
 F1     F                  0.36562   0.42675   0.30357   1.79232   1.00000           0    0    0    4
                 Codes:  271.00000 281.00000 291.00000   0.00000   0.00000
 F2     F                  0.31820   0.97937   0.38365   1.79232   1.00000           0    0    0    4
                 Codes:  301.00000 311.00000 321.00000   0.00000   0.00000

 => IT IS ASSUMED THAT THE FIRST GIVEN SITE IS FULLY OCCUPIED 
    OR THE FIRST AND SECOND ATOMS ARE IN THE SAME SITE WITH TOTAL FULL OCCUPATION
  (If this is not the case, change the order of atoms to obtain correct values for the content of the unit cell)
    The given occupation factors have been obtained mutiplying m/M by   1.0000
      -> Atom: Na  ,  Chemical element: NA  Atomic Mass:    22.9898
      -> Atom: Nb  ,  Chemical element: NB  Atomic Mass:    92.9064
      -> Atom: O   ,  Chemical element: O   Atomic Mass:    15.9994
      -> Atom: O   ,  Chemical element: O   Atomic Mass:    15.9994
      -> Atom: F   ,  Chemical element: F   Atomic Mass:    18.9984
      -> Atom: F   ,  Chemical element: F   Atomic Mass:    18.9984
 => The given value of ATZ is        743.57 the program has calculated:         743.57
    The value of ATZ given in the input PCR file will be used for quantitative analysis
 => The chemical content of the unit cell is: 
       4.0000 Na   +   4.0000 Nb   +   4.0000 O    +   4.0000 O    +   4.0000 F    +   4.0000 F      
 => The normalized site occupation numbers in % are: 
     100.0000 Na1    :      100.0000 Nb1    :      100.0000 O1     :      100.0000 O2     :      100.0000 F1     :      100.0000 F2       
 => The density (volumic mass) of the compound is:    3.797 g/cm3

 =>-------> PROFILE PARAMETERS FOR PATTERN:  1

 => Overall scale factor:   0.652190E-02
 => ETA (p-Voigt) OR M (Pearson VII):   0.4633
 => Overall temperature factor:      0.00000
 => Halfwidth U,V,W:      0.02950    -0.00908     0.00608
 => X and Y parameters:       0.0027      0.0000
 => Direct cell parameters:    8.0294   5.4258   7.6327  90.0000 102.0869  90.0000
 => Preferred orientation parameters:  -0.4009  0.0000
 => Asymmetry parameters     :      0.02842     0.01235     0.00000     0.00000
 => Strain parameters        :      0.00000     0.00000     0.00000
 => Size   parameters        :      0.00000     0.00000

 ==> CODEWORDS FOR PROFILE PARAMETERS of PATTERN#  1

 => Overall scale factor:   21.000
 => ETA (p-Voigt) OR M (Pearson VII):   91.000
 => Overall temperature factor:    0.000
 => Halfwidth U,V,W:   71.000 111.000  81.000
 => X and Y parameters:  101.000   0.000
 => Direct cell parameters:   31.000  41.000  51.000   0.000  61.000   0.000
 => Preferred orientation parameters:  141.000   0.000
 => Asymmetry parameters     :  121.000 131.000   0.000   0.000
 => Strain parameters        :    0.000   0.000   0.000
 => Size   parameters        :    0.000   0.000

 => Cell constraints according to Laue symmetry: 2/m  

        Metric information:
        -------------------

 => Direct cell parameters:

         a =       8.0294      b =       5.4258      c =       7.6327
     alpha =       90.000   beta =      102.087  gamma =       90.000
                        Direct Cell Volume =     325.1558

 => Reciprocal cell parameters:

         a*=     0.127365      b*=     0.184304      c*=     0.133985
     alpha*=       90.000   beta*=       77.913  gamma*=       90.000
                    Reciprocal Cell Volume =   0.00307545

 => Direct and Reciprocal Metric Tensors:

                   GD                                       GR
     64.4718      0.0000    -12.8330          0.016222    0.000000    0.003573
      0.0000     29.4394      0.0000          0.000000    0.033968    0.000000
    -12.8330      0.0000     58.2582          0.003573    0.000000    0.017952

 =>  Cartesian frame: z // c; y is in the bc-plane; x is y ^ z = a*  

     Crystal_to_Orthonormal_Matrix              Orthonormal_to_Crystal Matrix
              Cr_Orth_cel                               Orth_Cr_cel  
      8.0294      0.0000     -1.5982          0.124542   -0.000000    0.026670
      0.0000      5.4258      0.0000          0.000000    0.184304   -0.000000
      0.0000      0.0000      7.4635          0.000000    0.000000    0.133985

     Busing-Levy B-matrix: Hc=B.H            Inverse of the Busing-Levy B-matrix
                BL_M                                      BL_Minv  
    0.127365    0.000000    0.028056            7.8514     -0.0000     -1.6813
    0.000000    0.184304   -0.000000            0.0000      5.4258      0.0000
    0.000000    0.000000    0.131015            0.0000      0.0000      7.6327

 => Laue symmetry 2/m   will be used to generate HKL for pattern#   1
 => Reflections generated between S(1/d)min:  0.1139 A-1 and S(1/d)max:  1.0102 A-1
 =>                                    dmax:  8.7808 A   and      dmin:  0.9899 A
 => The number of reflections generated is:    354
 => The max. scatt. variable (gen.ref.) is:       102.1743
 => Scattering coefficients from internal table


 => X-ray scattering coeff. (A1, B1, A2,...C, f(0), Z, Dfp,Dfpp)

 NA      4.7626   3.2850   3.1736   8.8422   1.2674   0.3136   1.1128 129.4240   0.6760  10.9924  11.0000   0.1290   0.1240
 NB     17.6142   1.1887  12.0144  11.7660   4.0418   0.2048   3.5335  69.7957   3.7559  40.9598  41.0000  -0.2480   2.4820
 O       3.0485  13.2771   2.2868   5.7011   1.5463   0.3239   0.8670  32.9089   0.2508   7.9994   8.0000   0.0470   0.0320
 F       3.5392  10.2825   2.6412   4.2944   1.5170   0.2615   1.0243  26.1476   0.2776   8.9993   9.0000   0.0690   0.0530

     --------------------------------------------------------------
      SYMBOLIC NAMES AND INITIAL VALUES OF PARAMETERS TO BE VARIED:
     --------------------------------------------------------------

      ->  Parameter number    1   -> Symbolic Name:                                          Zero_pat1   -0.60899998E-02
      ->  Parameter number    2   -> Symbolic Name:                                     Scale_ph1_pat1    0.65219002E-02
      ->  Parameter number    3   -> Symbolic Name:                                    Cell_A_ph1_pat1     8.0294352    
      ->  Parameter number    4   -> Symbolic Name:                                    Cell_B_ph1_pat1     5.4258060    
      ->  Parameter number    5   -> Symbolic Name:                                    Cell_C_ph1_pat1     7.6327038    
      ->  Parameter number    6   -> Symbolic Name:                                    Cell_E_ph1_pat1     102.08690    
      ->  Parameter number    7   -> Symbolic Name:                                    U-Cagl_ph1_pat1    0.29505000E-01
      ->  Parameter number    8   -> Symbolic Name:                                    W-Cagl_ph1_pat1    0.60760002E-02
      ->  Parameter number    9   -> Symbolic Name:                                     EtaPV_ph1_pat1    0.46325999    
      ->  Parameter number   10   -> Symbolic Name:                                     X-tan_ph1_pat1    0.27150000E-02
      ->  Parameter number   11   -> Symbolic Name:                                    V-Cagl_ph1_pat1   -0.90790000E-02
      ->  Parameter number   12   -> Symbolic Name:                                     Asym1_ph1_pat1    0.28419999E-01
      ->  Parameter number   13   -> Symbolic Name:                                     Asym2_ph1_pat1    0.12350000E-01
      ->  Parameter number   14   -> Symbolic Name:                                       Or1_ph1_pat1   -0.40088001    
      ->  Parameter number   15   -> Symbolic Name:                                          X_Na1_ph1    0.36814001    
      ->  Parameter number   16   -> Symbolic Name:                                          Y_Na1_ph1    0.78530997    
      ->  Parameter number   17   -> Symbolic Name:                                          Z_Na1_ph1    0.11818000    
      ->  Parameter number   18   -> Symbolic Name:                                          X_Nb1_ph1    0.15531000    
      ->  Parameter number   19   -> Symbolic Name:                                          Y_Nb1_ph1    0.25564000    
      ->  Parameter number   20   -> Symbolic Name:                                          Z_Nb1_ph1    0.31749001    
      ->  Parameter number   21   -> Symbolic Name:                                           X_O1_ph1    0.18176000    
      ->  Parameter number   22   -> Symbolic Name:                                           Y_O1_ph1    0.15972000    
      ->  Parameter number   23   -> Symbolic Name:                                           Z_O1_ph1    0.59239998E-01
      ->  Parameter number   24   -> Symbolic Name:                                           X_O2_ph1    0.71699999E-01
      ->  Parameter number   25   -> Symbolic Name:                                           Y_O2_ph1    0.58907998    
      ->  Parameter number   26   -> Symbolic Name:                                           Z_O2_ph1    0.23387000    
      ->  Parameter number   27   -> Symbolic Name:                                           X_F1_ph1    0.36561999    
      ->  Parameter number   28   -> Symbolic Name:                                           Y_F1_ph1    0.42675000    
      ->  Parameter number   29   -> Symbolic Name:                                           Z_F1_ph1    0.30357000    
      ->  Parameter number   30   -> Symbolic Name:                                           X_F2_ph1    0.31819999    
      ->  Parameter number   31   -> Symbolic Name:                                           Y_F2_ph1    0.97937000    
      ->  Parameter number   32   -> Symbolic Name:                                           Z_F2_ph1    0.38365000    
  
 
 => No optimization for routine tasks
 ++++++++++++++++++++++++++++++++++++++++++++++++++++++++++++++++++++++++++++++++++++++++++++++++++++++++++++++++++++++++

 => CYCLE No.:    1
 ---------------------------------------------------------------------------------------
 => Phase  1 Name:  #(C) 2021 by FIZ Karlsruhe - Leibniz Institute for Information Infras
 ---------------------------------------------------------------------------------------
 => New parameters, shifts, and standard deviations

 Atom        x       dx      sx       y       dy      sy       z       dz      sz       B       dB      sB      occ.    docc.   socc.

 Na1      0.36814-0.00000 0.00044  0.78530-0.00001 0.00131  0.11818-0.00000 0.00062  1.12908 0.00000 0.00000  1.00000 0.00000 0.00000
 Nb1      0.15531-0.00000 0.00013  0.25563-0.00001 0.00058  0.31749-0.00000 0.00019  1.31779 0.00000 0.00000  1.00000 0.00000 0.00000
 O1       0.18176-0.00000 0.00085  0.15971-0.00001 0.00132  0.05923-0.00001 0.00137  1.45281 0.00000 0.00000  1.00000 0.00000 0.00000
 O2       0.07169-0.00001 0.00075  0.58906-0.00002 0.00162  0.23387-0.00000 0.00109  1.45281 0.00000 0.00000  1.00000 0.00000 0.00000
 F1       0.36561-0.00001 0.00073  0.42674-0.00001 0.00118  0.30358 0.00001 0.00097  1.79232 0.00000 0.00000  1.00000 0.00000 0.00000
 F2       0.31820 0.00000 0.00070  0.97936-0.00001 0.00108  0.38364-0.00001 0.00100  1.79232 0.00000 0.00000  1.00000 0.00000 0.00000

 ==> PROFILE PARAMETERS FOR PATTERN#  1

 => Overall scale factor:      0.006521088    -0.000000812     0.000027318
 => Eta(p-Voigt) or m(Pearson VII):   0.463171 -0.000089  0.013655
 => Overall tem. factor:     0.000000    0.000000    0.000000
 => Halfwidth parameters: 
         0.029501   -0.000004    0.001669
        -0.009088   -0.000009    0.001019
         0.006076    0.000000    0.000149
 => Cell parameters: 
        8.029436    0.000001    0.000099
        5.425807    0.000000    0.000085
        7.632705    0.000001    0.000105
       90.000000    0.000000    0.000000
      102.086891   -0.000008    0.000904
       90.000000    0.000000    0.000000
 => Preferred orientation: 
        -0.400917   -0.000037    0.003677
         0.000000    0.000000    0.000000
 => Asymmetry parameters: 
         0.028415   -0.000005    0.003096
         0.012350   -0.000000    0.000623
         0.000000    0.000000    0.000000
         0.000000    0.000000    0.000000
 => X and Y parameters: 
         0.002713   -0.000002    0.000460
         0.000000    0.000000    0.000000
 => Strain parameters: 
         0.000000    0.000000    0.000000
         0.000000    0.000000    0.000000
         0.000000    0.000000    0.000000
 => Size   parameters (G,L): 
         0.000000    0.000000    0.000000
         0.000000    0.000000    0.000000

 ==> GLOBAL PARAMETERS FOR PATTERN#  1


 => Zero-point:    -0.0061    0.0000    0.0006

 => Cos( theta)-shift parameter :   0.0000  0.0000  0.0000
 => Sin(2theta)-shift parameter :   0.0000  0.0000  0.0000

 ==> RELIABILITY FACTORS WITH ALL NON-EXCLUDED POINTS FOR PATTERN:  1

 => R-Factors:   2.27      3.26     Chi2:  7.95     DW-Stat.:  0.3920   Patt#:  1
 => Expected :            1.16                                1.9331
 => Deviance : 0.525E+05     Dev*:   8.067    
 => GoF-index:  2.8         Sqrt(Residual/N)
 => N-P+C:  6510

 =>    SumYdif       SumYobs      SumYcal      SumwYobsSQ     Residual    Condition
     0.1107E+07    0.4877E+08    0.4871E+08    0.4877E+08    0.5175E+05    0.9343E+10


 => Conventional Rietveld Rp,Rwp,Re and Chi2:   15.7      12.0      4.26      7.950    
 => (Values obtained using Ynet, but true sigma(y))
 =>  SumYnet, Sum(w Ynet**2):     0.7060E+07    0.3593E+07


 ==> RELIABILITY FACTORS FOR POINTS WITH BRAGG CONTRIBUTIONS FOR PATTERN:  1

 => R-Factors:   2.35      3.37     Chi2:  8.52     DW-Stat.:  0.4061   Patt#:
 => Expected :            1.16                                1.9301
 => Deviance : 0.507E+05     Dev*:   8.650    
 => GoF-index:  2.9         Sqrt(Residual/N)
 => N-P+C:  5862

 =>    SumYdif       SumYobs      SumYcal      SumwYobsSQ     Residual    Condition
     0.1032E+07    0.4390E+08    0.4387E+08    0.4390E+08    0.4995E+05    0.9343E+10


 => Conventional Rietveld Rp,Rwp,Re and Chi2:   14.6      11.8      4.04      8.522    
 => (Values obtained using Ynet, but true sigma(y))
 =>  SumYnet, Sum(w Ynet**2):     0.7049E+07    0.3591E+07


 => Global user-weigthed Chi2 (Bragg contrib.):   8.52    

 => ---------> Pattern#  1
 => Phase:  1
 =>    Bragg R-factor:  8.14    
 =>    RF-factor     :  8.57    


   Standard deviations have to be multiplied by: 3.3844
   (correlated residuals) See references:
  -J.F.Berar & P.Lelann, J. Appl. Cryst. 24, 1-5 (1991) 
  -J.F.Berar, Acc. in Pow. Diff. II,NIST Sp.Pub. 846, 63(1992) 

 ++++++++++++++++++++++++++++++++++++++++++++++++++++++++++++++++++++++++++++++++++++++++++++++++++++++++++++++++++++++++

 => CYCLE No.:    1
 =>  Convergence reached at this CYCLE !!!!
 =>  Parameter shifts set to zero
 ---------------------------------------------------------------------------------------
 => Phase  1 Name:  #(C) 2021 by FIZ Karlsruhe - Leibniz Institute for Information Infras
 ---------------------------------------------------------------------------------------
 => New parameters, shifts, and standard deviations

 Atom        x       dx      sx       y       dy      sy       z       dz      sz       B       dB      sB      occ.    docc.   socc.

 Na1      0.36814 0.00000 0.00044  0.78530 0.00000 0.00131  0.11818 0.00000 0.00062  1.12908 0.00000 0.00000  1.00000 0.00000 0.00000
 Nb1      0.15531 0.00000 0.00013  0.25563 0.00000 0.00058  0.31749 0.00000 0.00019  1.31779 0.00000 0.00000  1.00000 0.00000 0.00000
 O1       0.18176 0.00000 0.00085  0.15971 0.00000 0.00132  0.05923 0.00000 0.00137  1.45281 0.00000 0.00000  1.00000 0.00000 0.00000
 O2       0.07169 0.00000 0.00075  0.58906 0.00000 0.00162  0.23387 0.00000 0.00109  1.45281 0.00000 0.00000  1.00000 0.00000 0.00000
 F1       0.36561 0.00000 0.00073  0.42674 0.00000 0.00118  0.30358 0.00000 0.00097  1.79232 0.00000 0.00000  1.00000 0.00000 0.00000
 F2       0.31820 0.00000 0.00070  0.97936 0.00000 0.00108  0.38364 0.00000 0.00100  1.79232 0.00000 0.00000  1.00000 0.00000 0.00000

 ==> PROFILE PARAMETERS FOR PATTERN#  1

 => Overall scale factor:      0.006521088     0.000000000     0.000027318
 => Eta(p-Voigt) or m(Pearson VII):   0.463171  0.000000  0.013655
 => Overall tem. factor:     0.000000    0.000000    0.000000
 => Halfwidth parameters: 
         0.029501    0.000000    0.001669
        -0.009088    0.000000    0.001019
         0.006076    0.000000    0.000149
 => Cell parameters: 
        8.029436    0.000000    0.000099
        5.425807    0.000000    0.000085
        7.632705    0.000000    0.000105
       90.000000    0.000000    0.000000
      102.086891    0.000000    0.000904
       90.000000    0.000000    0.000000
 => Preferred orientation: 
        -0.400917    0.000000    0.003677
         0.000000    0.000000    0.000000
 => Asymmetry parameters: 
         0.028415    0.000000    0.003096
         0.012350    0.000000    0.000623
         0.000000    0.000000    0.000000
         0.000000    0.000000    0.000000
 => X and Y parameters: 
         0.002713    0.000000    0.000460
         0.000000    0.000000    0.000000
 => Strain parameters: 
         0.000000    0.000000    0.000000
         0.000000    0.000000    0.000000
         0.000000    0.000000    0.000000
 => Size   parameters (G,L): 
         0.000000    0.000000    0.000000
         0.000000    0.000000    0.000000

 ==> GLOBAL PARAMETERS FOR PATTERN#  1


 => Zero-point:    -0.0061    0.0000    0.0006

 => Cos( theta)-shift parameter :   0.0000  0.0000  0.0000
 => Sin(2theta)-shift parameter :   0.0000  0.0000  0.0000

 ==> RELIABILITY FACTORS WITH ALL NON-EXCLUDED POINTS FOR PATTERN:  1

 => R-Factors:   2.27      3.26     Chi2:  7.95     DW-Stat.:  0.3920   Patt#:  1
 => Expected :            1.16                                1.9331
 => Deviance : 0.525E+05     Dev*:   8.067    
 => GoF-index:  2.8         Sqrt(Residual/N)
 => N-P+C:  6510

 =>    SumYdif       SumYobs      SumYcal      SumwYobsSQ     Residual    Condition
     0.1107E+07    0.4877E+08    0.4871E+08    0.4877E+08    0.5175E+05    0.9343E+10


 => Conventional Rietveld Rp,Rwp,Re and Chi2:   15.7      12.0      4.26      7.950    
 => (Values obtained using Ynet, but true sigma(y))
 =>  SumYnet, Sum(w Ynet**2):     0.7060E+07    0.3593E+07

 => N-sigma of the GoF:      396.519

 ==> RELIABILITY FACTORS FOR POINTS WITH BRAGG CONTRIBUTIONS FOR PATTERN:  1

 => R-Factors:   2.35      3.37     Chi2:  8.52     DW-Stat.:  0.4061   Patt#:
 => Expected :            1.16                                1.9301
 => Deviance : 0.507E+05     Dev*:   8.650    
 => GoF-index:  2.9         Sqrt(Residual/N)
 => N-P+C:  5862

 =>    SumYdif       SumYobs      SumYcal      SumwYobsSQ     Residual    Condition
     0.1032E+07    0.4390E+08    0.4387E+08    0.4390E+08    0.4995E+05    0.9343E+10


 => Conventional Rietveld Rp,Rwp,Re and Chi2:   14.6      11.8      4.04      8.522    
 => (Values obtained using Ynet, but true sigma(y))
 =>  SumYnet, Sum(w Ynet**2):     0.7049E+07    0.3591E+07

 => N-sigma of the GoF:      407.205

 => Global user-weigthed Chi2 (Bragg contrib.):   8.83    

 => ---------> Pattern#  1
 => Phase:  1
 =>    Bragg R-factor:  8.14    
 =>    RF-factor     :  8.57    

 --------------------------------------------------------------------------------------------------------------
 Pattern#  1 Phase No.:   1 Phase name:  #(C) 2021 by FIZ Karlsruhe - 
 --------------------------------------------------------------------------------------------------------------

   No.  Code     H   K   L  Mult      Hw      ETA/M    2theta/TOF     Icalc       Iobs      Sigma     StrFactor^2    d-hkl       CORR

      1   1      1   0   0     2  0.073944  0.493717      11.260     4838.7     4705.4      9.820       3865.8079  7.851431      1.000000
      2   1      1   1   0     4  0.073424  0.517083      19.874     7059.1     6855.6     10.765      13054.5586  4.463662      0.687868
      3   1      0   1   1     4  0.073452  0.518014      20.217       10.6       31.4      3.219         32.3003  4.388658      0.431806
      4   1     -1   1   1     4  0.073652  0.522669      21.933        1.1       31.5      4.735          2.9302  4.049033      0.584722
      5   1      2   0   0     2  0.073761  0.524563      22.631     1940.0     2052.6      8.531       6461.1216  3.925716      1.000000
      6   1      0   0   2     2  0.073985  0.527799      23.824     1723.9     1753.0      7.094      13412.8105  3.731748      0.476497
      7   1     -1   0   2     2  0.074054  0.528674      24.147     2471.8     2371.4      6.637      18653.5801  3.682624      0.505094
      8   1      1   1   1     4  0.074111  0.529370      24.404       31.4       32.6      2.792         89.2725  3.644473      0.686517
      9   1      2   1   0     4  0.075154  0.539211      28.031     7677.3     7557.8     11.063      23444.1855  3.180526      0.854476
     10   1      1   0   2     2  0.075332  0.540561      28.529       90.7       88.7      1.685        710.6930  3.126164      0.691152
     11   1     -2   1   1     4  0.075342  0.540635      28.556       27.4       27.5      0.502         95.3087  3.123254      0.781515
     12   1      0   1   2     4  0.075514  0.541884      29.017     2558.5     2726.4      7.049      15712.8936  3.074718      0.457120
     13   1     -1   1   2     4  0.075618  0.542614      29.286      233.8      310.4      2.035       1393.1421  3.047066      0.480608
     14   1     -2   0   2     2  0.075640  0.542767      29.342      517.6      662.5      3.740       4185.2964  3.041364      0.711111
     15   1      2   1   1     4  0.076993  0.551033      32.389       43.3        0.0      6.369        184.3516  2.761827      0.833276
     16   1      0   2   0     2  0.077296  0.552663      32.990      651.8      654.1      3.398      12952.2354  2.712903      0.371899
     17   1      1   1   2     4  0.077323  0.552805      33.042     1242.7     1210.3      4.447       7171.9478  2.708726      0.642406
     18   1     -2   1   2     4  0.077702  0.554743      33.757      872.2      844.1      5.151       5120.4102  2.653001      0.661231
     19   1      3   0   0     2  0.077963  0.556036      34.234      537.5      676.7      4.750       4302.2480  2.617144      1.000000
     20   1      1   2   0     4  0.078379  0.558017      34.964      541.9      559.7      5.601       4197.6636  2.564150      0.540903
     21   1      0   2   1     4  0.078499  0.558572      35.168       19.9       45.2      1.513        207.4998  2.549689      0.406155
     22   1     -1   2   1     4  0.079140  0.561441      36.226       22.9       35.3      3.105        208.6158  2.477649      0.496182
     23   1      2   0   2     2  0.079312  0.562182      36.499      502.9      361.0      6.066       5631.3516  2.459722      0.821474
     24   1     -3   0   2     2  0.080021  0.565134      37.588      178.3      113.1      3.490       2101.1028  2.390966      0.832128
     25   1     -3   1   1     4  0.080137  0.565603      37.760      473.7      460.1      3.652       2671.5022  2.380430      0.878524
     26   1      1   2   1     4  0.080190  0.565818      37.840      361.1      331.5      2.733       3178.5059  2.375618      0.565416
     27   1      3   1   0     4  0.080399  0.566649      38.146        1.3        2.6      0.257          6.9511  2.357249      0.922219
     28   1     -1   1   3     4  0.081195  0.569702      39.271      281.0      317.3      7.132       3614.1335  2.292234      0.419721
     29   1      0   1   3     4  0.081604  0.571214      39.829        0.6        2.7      0.510          7.0967  2.261442      0.466430
     30   1      2   1   2     4  0.081899  0.572279      40.221       45.1       96.9      3.091        331.6306  2.240267      0.773473
     31   1      2   2   0     4  0.082019  0.572709      40.380      189.2      328.6      3.922       1579.1167  2.231831      0.687868
     32   1     -2   2   1     4  0.082313  0.573747      40.762        0.6        0.8      0.181          5.9038  2.211768      0.645130
     33   1      0   2   2     4  0.082578  0.574665      41.101      187.4      157.9      3.027       2590.9021  2.194329      0.431806
     34   1     -3   1   2     4  0.082676  0.575005      41.226      520.9      469.4      3.557       3986.1553  2.187950      0.785189
     35   1     -1   2   2     4  0.082735  0.575205      41.300      274.7      260.1      2.101       3696.8479  2.184211      0.448379
     36   1     -2   1   3     4  0.083388  0.577405      42.111       18.2        6.2      3.343        203.3657  2.144005      0.563362
     37   1      3   1   1     4  0.083539  0.577903      42.294       20.5        1.9      3.653        144.3669  2.135127      0.903235
     38   1      2   2   1     4  0.084693  0.581596      43.656       95.3       75.6      3.941        930.5807  2.071652      0.699136
     39   1      1   1   3     4  0.084710  0.581647      43.675       83.9       66.8      3.008        945.0576  2.070792      0.606220
     40   1      1   2   2     4  0.085141  0.582976      44.165       29.3       15.3      2.870        360.7109  2.048956      0.569330
     41   1     -2   2   2     4  0.085644  0.584500      44.726      738.2      748.0      6.622       9092.1123  2.024516      0.584722
     42   1      4   0   0     2  0.087025  0.588528      46.211     1198.3     1323.8      7.948      18563.9453  1.962858      1.000000
     43   1      3   0   2     2  0.087127  0.588818      46.318      123.4      128.6      0.842       2159.6570  1.958580      0.890094
     44   1     -4   0   2     2  0.088355  0.592225      47.574      489.8      375.7      4.287       9038.2051  1.909755      0.895741
     45   1     -1   0   4     2  0.088418  0.592396      47.637      490.8      448.8      3.194      21109.1172  1.907380      0.385548
     46   1     -3   1   3     4  0.088635  0.592981      47.853       10.7       10.1      0.359        130.6062  1.899294      0.686145
     47   1     -3   2   1     4  0.088743  0.593271      47.960       13.4       13.0      0.641        148.7269  1.895307      0.756048
     48   1      3   2   0     4  0.089066  0.594135      48.278     1334.1     1498.3      5.989      14429.1172  1.883544      0.789701
     49   1     -4   1   1     4  0.089161  0.594385      48.370       23.5       27.3      0.136        217.7071  1.880164      0.925608
     50   1      0   0   4     2  0.089567  0.595455      48.765       41.0      119.9      2.221       1502.2097  1.865874      0.476497
     51   1     -1   2   3     4  0.090037  0.596675      49.214        1.5        2.1      0.045         32.8313  1.849876      0.410266
     52   1      4   1   0     4  0.090160  0.596990      49.331     1047.5     1145.8      5.580       9855.2939  1.845789      0.952846
     53   1      3   1   2     4  0.090267  0.597266      49.432       84.5       87.8      0.395        893.3713  1.842230      0.852356
     54   1     -2   0   4     2  0.090295  0.597337      49.459      343.1      351.0      1.583      12251.7715  1.841312      0.505094
     55   1      0   2   3     4  0.090532  0.597942      49.681        0.7        0.6      0.023         13.3075  1.833578      0.447707
     56   1      2   2   2     4  0.090886  0.598838      50.012     1493.7     1447.6      6.005      20112.7734  1.822236      0.686517
     57   1      2   1   3     4  0.091092  0.599354      50.202        1.6        1.7      0.023         21.1316  1.815768      0.718581
     58   1     -4   1   2     4  0.091559  0.600515      50.630      162.8      144.7      2.635       1800.7744  1.801425      0.859240
     59   1     -1   1   4     4  0.091625  0.600678      50.690      115.9      125.8      1.617       2870.0535  1.799432      0.384770
     60   1     -3   2   2     4  0.091815  0.601145      50.862      306.1      344.5      3.261       4207.8013  1.793746      0.698416

   No.  Code     H   K   L  Mult      Hw      ETA/M    2theta/TOF     Icalc       Iobs      Sigma     StrFactor^2    d-hkl       CORR

     61   1     -2   2   3     4  0.092659  0.603191      51.617       16.6       12.2      0.747        312.8090  1.769291      0.526908
     62   1      0   1   4     4  0.092831  0.603603      51.768      693.5      707.5      4.854      14724.9521  1.764457      0.470470
     63   1      3   2   1     4  0.092837  0.603617      51.774       35.4       36.1      0.240        446.2914  1.764292      0.792457
     64   1      1   3   0     4  0.092903  0.603775      51.832      211.3      206.8      1.415       4367.3213  1.762447      0.484544
     65   1      0   3   1     4  0.093073  0.604180      51.981       69.8       75.7      0.975       1779.6720  1.757730      0.395353
     66   1     -2   1   4     4  0.093593  0.605406      52.433        0.2        0.0      0.056          4.3248  1.743643      0.497500
     67   1      1   0   4     2  0.093904  0.606132      52.701      176.9      132.3      4.640       6205.7324  1.735415      0.592856
     68   1     -1   3   1     4  0.093973  0.606294      52.760        2.7        1.8      0.089         62.7218  1.733593      0.456930
     69   1      1   2   3     4  0.094209  0.606841      52.962        7.0        0.0      1.226        131.4305  1.727470      0.563205
     70   1      4   1   1     4  0.094707  0.607982      53.383        2.4        0.0      2.409         26.8709  1.714840      0.938410
     71   1      1   3   1     4  0.095412  0.609579      53.971        0.1        0.0      0.353          1.1775  1.697517      0.505878
     72   1     -3   0   4     2  0.095456  0.609679      54.008        0.9        0.0      3.915         31.6784  1.696449      0.618237
     73   1      1   1   4     4  0.097361  0.613865      55.551      232.2      186.5      6.368       4672.3633  1.652925      0.581124
     74   1     -4   1   3     4  0.097706  0.614605      55.824       83.6       80.6      1.208       1274.6796  1.645486      0.775858
     75   1      2   3   0     4  0.097839  0.614889      55.929      854.2      805.0      4.621      17058.8027  1.642657      0.594438
     76   1     -2   3   1     4  0.098221  0.615702      56.229       42.9       54.4      1.385        911.3541  1.634608      0.566174
     77   1      0   3   2     4  0.098564  0.616425      56.495      252.0      336.4      3.556       7356.6719  1.627531      0.415900
     78   1     -3   2   3     4  0.098732  0.616778      56.625        6.6        8.4      0.117        127.1276  1.624099      0.634250
     79   1     -1   3   2     4  0.098767  0.616851      56.652       15.7       19.9      0.260        448.8988  1.623389      0.428050
     80   1     -3   1   4     4  0.098977  0.617290      56.814      552.2      540.5      4.082      11210.2285  1.619152      0.605570
     81   1     -4   2   1     4  0.099332  0.618027      57.086       60.5       70.0      1.871        905.6888  1.612089      0.829716
     82   1      4   0   2     2  0.099730  0.618848      57.388       31.9       22.5      2.240        865.8515  1.604302      0.927318
     83   1      4   2   0     4  0.100467  0.620352      57.943      400.5      516.0      4.377       6018.5596  1.590263      0.854476
     84   1      3   2   2     4  0.100589  0.620599      58.034      288.7      372.1      2.492       4812.2651  1.587985      0.773126
     85   1      2   3   1     4  0.101268  0.621962      58.536        2.1        2.1      0.264         45.9361  1.575543      0.610761
     86   1      2   2   3     4  0.101524  0.622473      58.725        6.4        7.1      0.193        127.4835  1.570943      0.664692
     87   1      5   0   0     2  0.101561  0.622546      58.751       24.4       25.9      0.522        645.4690  1.570286      1.000000
     88   1      3   1   3     4  0.101594  0.622612      58.776       13.9       14.3      0.242        229.9944  1.569693      0.798263
     89   1     -5   0   2     2  0.101598  0.622620      58.779      143.8      147.7      2.479       4097.2798  1.569625      0.930509
     90   1      1   3   2     4  0.101831  0.623082      58.949      235.8      254.0      2.236       6063.4404  1.565490      0.518794
