Repository: ozakary/data-NaMO2F2

# Powder X-Ray Diffraction Data for NaMO<sub>2</sub>F<sub>2</sub> (M = Nb<sup>5+</sup>, Ta<sup>5+</sup>)

**Author:** Ouail Zakary  
**ORCID:** [0000-0002-7793-3306](https://orcid.org/0000-0002-7793-3306)  
**E-mail:** [Ouail.Zakary@oulu.fi](mailto:Ouail.Zakary@oulu.fi)  
**Website:** [Ouail Zakary - webpage](https://cc.oulu.fi/~nmrwww/members/Ouail_Zakary.html)

This repository contains datasets of **Powder X-Ray Diffraction (PXRD)** data for the compounds NaNbO<sub>2</sub>F<sub>2</sub> and NaTaO<sub>2</sub>F<sub>2</sub>, recorded under both room temperature (RT) and variable temperature conditions.

File: powder_X-ray_diffraction/variable-temperature_experiments/NaNbO2F2/Rietveld_refinment/160°C/NaNbO2F2.out (part 1 of 2)


        **********************************************************
        ** PROGRAM FullProf.2k (Version 7.30 - Mar2020-ILL JRC) **
        **********************************************************
                       M U L T I -- P A T T E R N                 
            Rietveld, Profile Matching & Integrated Intensity     
                 Refinement of X-ray and/or Neutron Data


    Date: 03/02/2023  Time: 16:59:14.436                              

 => PCR file code: NaNbO2F2
 => DAT file code: NaNbO2F2.dat         -> Relative contribution: 1.0000                                                            

 ==> CONDITIONS OF THIS RUN FOR PATTERN No.:  1

 => Global Refinement of X-ray powder diffraction data                                                                              
 => Global Refinement of X-ray powder diffraction data                                                                              
    Bragg-Brentano(X-rays) or Debye-Scherrer geometry(Neutrons)
 => Title:  #(C) 2021 by FIZ Karlsruhe - Leibniz Institute for Information Infrastructure.  All rights reserved.

 => Number of phases:    1
 => Number of excluded regions:    1
 => Number of scattering factors supplied:    0
 => Conventional weights: w=1.0/Variance(yobs)
 => Asymmetry correction as in J.Appl.Cryst. 26,128(1993)
 => Background linearly interpolated between the   23 points given
 => The    5th default profile function was selected
 => Pseudo-Voigt function (ETA variable)
                 X-parameter correspond to: ETA=ETA0+X*2theta
                       pV(x)= ETA*L(x)+(1-ETA)*G(x)

 ==> INPUT/OUTPUT OPTIONS:

 => Generate file *.PRF for plot
 => Output Integrated Intensities
 => Generate new input file *.PCR

 => X-Y type of data: 2theta/TOF/E(Kev) Intens sigma for pattern:  1
 => Plot pattern at each cycle
 => Wavelengths:  1.54056 1.54439
 => Alpha2/Alpha1 ratio:   0.5000
 => Cos(Monochromator angle)=   0.9100
 => Asymmetry correction for angles lower than   90.000 degrees
 => Absorption correction (AC), muR-eff =   0.0000  0.0000
 => Base of peaks: 2.0*HW*    8.00

 => Number of cycles:   33
 => Relaxation factors ==>    for coordinates:  1.00
 => for anisotropic temperature factors:  1.00
 => for halfwidth/strain/size parameters:  1.00
 => for lattice constants and propagation vectors:  1.00
 => EPS-value for convergence:    0.1
 => Background ==> 
    Position   Intensity
       10.09     7707.42        0.00
       12.08     8011.58        0.00
       13.65     8084.90        0.00
       15.60     7662.10        0.00
       18.58     7213.43        0.00
       20.76     7427.69        0.00
       25.61     7338.63        0.00
       30.31     7097.40        0.00
       35.67     6485.17        0.00
       38.35     6438.34        0.00
       42.42     6361.24        0.00
       45.49     6498.77        0.00
       54.17     6386.08        0.00
       62.55     6068.49        0.00
       68.02     5933.73        0.00
       75.19     5983.67        0.00
       78.38     5778.43        0.00
       82.21     5840.76        0.00
       86.30     5810.33        0.00
       90.84     5736.31        0.00

       94.54     5764.54        0.00
       96.72     5708.43        0.00
       99.91     5666.75        0.00

 

 => Excluded regions for Pattern#  1
    From     to
     14.0000     18.0000

 => Number of Least-Squares parameters varied:    32

 =>--------------------------->
 =>------->  PATTERN number:  1
 =>--------------------------->
 => Global parameters and codes ==>
 => Zero-point:    -0.0026   11.0000
 => Displacement peak-shift parameter and code:     0.00    0.00
 => Transparency peak-shift parameter and code:     0.00    0.00

 => Reading Intensity data  =>>

 -> No recognizable heading in input data file X,Y,sigma
    First 6 lines are considered as COMMENTS (except for TSAMP keyword)
 -> COMMENT: 10.0116	7751.00000                                                                                                                  
 -> COMMENT: 10.0247	7891.00000                                                                                                                  
 -> COMMENT: 10.0379	7728.00000                                                                                                                  
 -> COMMENT: 10.0510	7803.00000                                                                                                                  
 -> COMMENT: 10.0641	7960.00000                                                                                                                  
 -> COMMENT: 10.0772	7719.00000                                                                                                                  
 ==> Angular range, step and number of points:
     2Thmin:      10.090400  2Thmax:      99.993401  Step:       0.013132  No. of points:   6848
 --------------------------------------------------------------------------------
 => Phase  No. 1
       #(C) 2021 by FIZ Karlsruhe - Leibniz Institute for Information Infras
 --------------------------------------------------------------------------------
 =>-------> Pattern#  1
 => Crystal Structure Refinement
 => Preferred orientation vector:   1.0000  0.0000  0.0000

 =>-------> Data for PHASE: 1
 => Number of atoms:    6
 => Number of distance  constraints:    0
 => Number of angle     constraints:    0

 => Symmetry information on space group: P 1 21/c 1          
 -> The multiplicity of the general position is:   4
 -> The space group is Centric (-1 at origin)   
 -> Lattice type  P: { 000 }                                       
 -> Reduced set of symmetry operators:

  No.  IT   Symmetry symbol    Rotation part     Associated Translation
   1: ( 1)   1            -->     ( x, y, z) + {  0.0000  0.0000  0.0000}
   2: ( 3)   2 ( 0, y, 0) -->     (-x, y,-z) + {  0.0000  0.5000  0.5000}


        Information on Space Group: 
        --------------------------- 

 =>   Number of Space group:  14
 =>  Hermann-Mauguin Symbol: P 1 21/c 1
 =>             Hall Symbol: -P 2ybc
 =>    Table Setting Choice: b1
 =>            Setting Type: IT (Generated from Hermann-Mauguin symbol)
 =>          Crystal System: Monoclinic
 =>              Laue Class: 2/m
 =>             Point Group: 2/m
 =>         Bravais Lattice: P
 =>          Lattice Symbol: mP
 =>  Reduced Number of S.O.:   2
 =>    General multiplicity:   4
 =>          Centrosymmetry: Centric (-1 at origin)
 =>  Generators (exc. -1&L):   1
 =>         Asymmetric unit:  0.000 <= x <=  1.000
                              0.000 <= y <=  0.250
                              0.000 <= z <=  1.000

 => List of S.O. without inversion and lattice centring translations
 => SYMM(  1): x,y,z                               => SYMM(  2): -x,y+1/2,-z+1/2


 => Initial parameters ==>
 Atom    Ntyp                  X         Y         Z         B         occ.         in  fin  Spc  Mult
                             B11       B22       B33       B12       B13       B23
 Na1    Na                 0.36831   0.78695   0.11720   1.12908   1.00000           0    0    0    4
                 Codes:  151.00000 161.00000 171.00000   0.00000   0.00000
 Nb1    Nb                 0.15532   0.25573   0.31742   1.31779   1.00000           0    0    0    4
                 Codes:  181.00000 191.00000 201.00000   0.00000   0.00000
 O1     O                  0.18187   0.16203   0.05852   1.45281   1.00000           0    0    0    4
                 Codes:  211.00000 221.00000 231.00000   0.00000   0.00000
 O2     O                  0.07087   0.58709   0.23464   1.45281   1.00000           0    0    0    4
                 Codes:  241.00000 251.00000 261.00000   0.00000   0.00000
 F1     F                  0.36604   0.42561   0.30479   1.79232   1.00000           0    0    0    4
                 Codes:  271.00000 281.00000 291.00000   0.00000   0.00000
 F2     F                  0.31736   0.97883   0.38147   1.79232   1.00000           0    0    0    4
                 Codes:  301.00000 311.00000 321.00000   0.00000   0.00000

 => IT IS ASSUMED THAT THE FIRST GIVEN SITE IS FULLY OCCUPIED 
    OR THE FIRST AND SECOND ATOMS ARE IN THE SAME SITE WITH TOTAL FULL OCCUPATION
  (If this is not the case, change the order of atoms to obtain correct values for the content of the unit cell)
    The given occupation factors have been obtained mutiplying m/M by   1.0000
      -> Atom: Na  ,  Chemical element: NA  Atomic Mass:    22.9898
      -> Atom: Nb  ,  Chemical element: NB  Atomic Mass:    92.9064
      -> Atom: O   ,  Chemical element: O   Atomic Mass:    15.9994
      -> Atom: O   ,  Chemical element: O   Atomic Mass:    15.9994
      -> Atom: F   ,  Chemical element: F   Atomic Mass:    18.9984
      -> Atom: F   ,  Chemical element: F   Atomic Mass:    18.9984
 => The given value of ATZ is        743.57 the program has calculated:         743.57
    The value of ATZ given in the input PCR file will be used for quantitative analysis
 => The chemical content of the unit cell is: 
       4.0000 Na   +   4.0000 Nb   +   4.0000 O    +   4.0000 O    +   4.0000 F    +   4.0000 F      
 => The normalized site occupation numbers in % are: 
     100.0000 Na1    :      100.0000 Nb1    :      100.0000 O1     :      100.0000 O2     :      100.0000 F1     :      100.0000 F2       
 => The density (volumic mass) of the compound is:    3.792 g/cm3

 =>-------> PROFILE PARAMETERS FOR PATTERN:  1

 => Overall scale factor:   0.650640E-02
 => ETA (p-Voigt) OR M (Pearson VII):   0.4738
 => Overall temperature factor:      0.00000
 => Halfwidth U,V,W:      0.03002    -0.00912     0.00601
 => X and Y parameters:       0.0024      0.0000
 => Direct cell parameters:    8.0346   5.4296   7.6349  90.0000 102.1189  90.0000
 => Preferred orientation parameters:  -0.4002  0.0000
 => Asymmetry parameters     :      0.02745     0.01157     0.00000     0.00000
 => Strain parameters        :      0.00000     0.00000     0.00000
 => Size   parameters        :      0.00000     0.00000

 ==> CODEWORDS FOR PROFILE PARAMETERS of PATTERN#  1

 => Overall scale factor:   21.000
 => ETA (p-Voigt) OR M (Pearson VII):  101.000
 => Overall temperature factor:    0.000
 => Halfwidth U,V,W:   71.000  91.000  81.000
 => X and Y parameters:  111.000   0.000
 => Direct cell parameters:   31.000  41.000  51.000   0.000  61.000   0.000
 => Preferred orientation parameters:  141.000   0.000
 => Asymmetry parameters     :  121.000 131.000   0.000   0.000
 => Strain parameters        :    0.000   0.000   0.000
 => Size   parameters        :    0.000   0.000

 => Cell constraints according to Laue symmetry: 2/m  

        Metric information:
        -------------------

 => Direct cell parameters:

         a =       8.0346      b =       5.4296      c =       7.6349
     alpha =       90.000   beta =      102.119  gamma =       90.000
                        Direct Cell Volume =     325.6431

 => Reciprocal cell parameters:

         a*=     0.127299      b*=     0.184177      c*=     0.133964
     alpha*=       90.000   beta*=       77.881  gamma*=       90.000
                    Reciprocal Cell Volume =   0.00307085

 => Direct and Reciprocal Metric Tensors:

                   GD                                       GR
     64.5549      0.0000    -12.8784          0.016205    0.000000    0.003580
      0.0000     29.4801      0.0000          0.000000    0.033921    0.000000
    -12.8784      0.0000     58.2910          0.003580    0.000000    0.017946

 =>  Cartesian frame: z // c; y is in the bc-plane; x is y ^ z = a*  

     Crystal_to_Orthonormal_Matrix              Orthonormal_to_Crystal Matrix
              Cr_Orth_cel                               Orth_Cr_cel  
      8.0346      0.0000     -1.6029          0.124462   -0.000000    0.026725
      0.0000      5.4296      0.0000          0.000000    0.184177   -0.000000
      0.0000      0.0000      7.4647          0.000000    0.000000    0.133964

     Busing-Levy B-matrix: Hc=B.H            Inverse of the Busing-Levy B-matrix
                BL_M                                      BL_Minv  
    0.127299    0.000000    0.028125            7.8555     -0.0000     -1.6868
    0.000000    0.184177   -0.000000            0.0000      5.4296      0.0000
    0.000000    0.000000    0.130978            0.0000      0.0000      7.6349

 => Laue symmetry 2/m   will be used to generate HKL for pattern#   1
 => Reflections generated between S(1/d)min:  0.1139 A-1 and S(1/d)max:  1.0102 A-1
 =>                                    dmax:  8.7808 A   and      dmin:  0.9899 A
 => The number of reflections generated is:    354
 => The max. scatt. variable (gen.ref.) is:       102.1784
 => Scattering coefficients from internal table


 => X-ray scattering coeff. (A1, B1, A2,...C, f(0), Z, Dfp,Dfpp)

 NA      4.7626   3.2850   3.1736   8.8422   1.2674   0.3136   1.1128 129.4240   0.6760  10.9924  11.0000   0.1290   0.1240
 NB     17.6142   1.1887  12.0144  11.7660   4.0418   0.2048   3.5335  69.7957   3.7559  40.9598  41.0000  -0.2480   2.4820
 O       3.0485  13.2771   2.2868   5.7011   1.5463   0.3239   0.8670  32.9089   0.2508   7.9994   8.0000   0.0470   0.0320
 F       3.5392  10.2825   2.6412   4.2944   1.5170   0.2615   1.0243  26.1476   0.2776   8.9993   9.0000   0.0690   0.0530

     --------------------------------------------------------------
      SYMBOLIC NAMES AND INITIAL VALUES OF PARAMETERS TO BE VARIED:
     --------------------------------------------------------------

      ->  Parameter number    1   -> Symbolic Name:                                          Zero_pat1   -0.26000000E-02
      ->  Parameter number    2   -> Symbolic Name:                                     Scale_ph1_pat1    0.65064002E-02
      ->  Parameter number    3   -> Symbolic Name:                                    Cell_A_ph1_pat1     8.0346050    
      ->  Parameter number    4   -> Symbolic Name:                                    Cell_B_ph1_pat1     5.4295621    
      ->  Parameter number    5   -> Symbolic Name:                                    Cell_C_ph1_pat1     7.6348529    
      ->  Parameter number    6   -> Symbolic Name:                                    Cell_E_ph1_pat1     102.11891    
      ->  Parameter number    7   -> Symbolic Name:                                    U-Cagl_ph1_pat1    0.30025000E-01
      ->  Parameter number    8   -> Symbolic Name:                                    W-Cagl_ph1_pat1    0.60129999E-02
      ->  Parameter number    9   -> Symbolic Name:                                    V-Cagl_ph1_pat1   -0.91190003E-02
      ->  Parameter number   10   -> Symbolic Name:                                     EtaPV_ph1_pat1    0.47380000    
      ->  Parameter number   11   -> Symbolic Name:                                     X-tan_ph1_pat1    0.24280001E-02
      ->  Parameter number   12   -> Symbolic Name:                                     Asym1_ph1_pat1    0.27450001E-01
      ->  Parameter number   13   -> Symbolic Name:                                     Asym2_ph1_pat1    0.11570000E-01
      ->  Parameter number   14   -> Symbolic Name:                                       Or1_ph1_pat1   -0.40018001    
      ->  Parameter number   15   -> Symbolic Name:                                          X_Na1_ph1    0.36831000    
      ->  Parameter number   16   -> Symbolic Name:                                          Y_Na1_ph1    0.78694999    
      ->  Parameter number   17   -> Symbolic Name:                                          Z_Na1_ph1    0.11720000    
      ->  Parameter number   18   -> Symbolic Name:                                          X_Nb1_ph1    0.15532000    
      ->  Parameter number   19   -> Symbolic Name:                                          Y_Nb1_ph1    0.25573000    
      ->  Parameter number   20   -> Symbolic Name:                                          Z_Nb1_ph1    0.31742001    
      ->  Parameter number   21   -> Symbolic Name:                                           X_O1_ph1    0.18187000    
      ->  Parameter number   22   -> Symbolic Name:                                           Y_O1_ph1    0.16203000    
      ->  Parameter number   23   -> Symbolic Name:                                           Z_O1_ph1    0.58520000E-01
      ->  Parameter number   24   -> Symbolic Name:                                           X_O2_ph1    0.70869997E-01
      ->  Parameter number   25   -> Symbolic Name:                                           Y_O2_ph1    0.58709002    
      ->  Parameter number   26   -> Symbolic Name:                                           Z_O2_ph1    0.23464000    
      ->  Parameter number   27   -> Symbolic Name:                                           X_F1_ph1    0.36603999    
      ->  Parameter number   28   -> Symbolic Name:                                           Y_F1_ph1    0.42561001    
      ->  Parameter number   29   -> Symbolic Name:                                           Z_F1_ph1    0.30478999    
      ->  Parameter number   30   -> Symbolic Name:                                           X_F2_ph1    0.31736001    
      ->  Parameter number   31   -> Symbolic Name:                                           Y_F2_ph1    0.97882998    
      ->  Parameter number   32   -> Symbolic Name:                                           Z_F2_ph1    0.38146999    
  
 
 => No optimization for routine tasks
 ++++++++++++++++++++++++++++++++++++++++++++++++++++++++++++++++++++++++++++++++++++++++++++++++++++++++++++++++++++++++

 => CYCLE No.:    1
 ---------------------------------------------------------------------------------------
 => Phase  1 Name:  #(C) 2021 by FIZ Karlsruhe - Leibniz Institute for Information Infras
 ---------------------------------------------------------------------------------------
 => New parameters, shifts, and standard deviations

 Atom        x       dx      sx       y       dy      sy       z       dz      sz       B       dB      sB      occ.    docc.   socc.

 Na1      0.36831 0.00000 0.00045  0.78695-0.00000 0.00128  0.11720-0.00000 0.00062  1.12908 0.00000 0.00000  1.00000 0.00000 0.00000
 Nb1      0.15532-0.00000 0.00013  0.25573 0.00000 0.00057  0.31742-0.00000 0.00019  1.31779 0.00000 0.00000  1.00000 0.00000 0.00000
 O1       0.18186-0.00001 0.00085  0.16204 0.00001 0.00132  0.05851-0.00001 0.00137  1.45281 0.00000 0.00000  1.00000 0.00000 0.00000
 O2       0.07086-0.00001 0.00075  0.58705-0.00004 0.00163  0.23463-0.00001 0.00109  1.45281 0.00000 0.00000  1.00000 0.00000 0.00000
 F1       0.36603-0.00001 0.00073  0.42558-0.00003 0.00118  0.30480 0.00001 0.00098  1.79232 0.00000 0.00000  1.00000 0.00000 0.00000
 F2       0.31735-0.00001 0.00070  0.97880-0.00003 0.00108  0.38147-0.00000 0.00100  1.79232 0.00000 0.00000  1.00000 0.00000 0.00000

 ==> PROFILE PARAMETERS FOR PATTERN#  1

 => Overall scale factor:      0.006505485    -0.000000916     0.000027218
 => Eta(p-Voigt) or m(Pearson VII):   0.473596 -0.000204  0.013653
 => Overall tem. factor:     0.000000    0.000000    0.000000
 => Halfwidth parameters: 
         0.030018   -0.000007    0.001661
        -0.009129   -0.000010    0.001016
         0.006013    0.000000    0.000149
 => Cell parameters: 
        8.034605    0.000000    0.000098
        5.429562   -0.000000    0.000086
        7.634854    0.000001    0.000105
       90.000000    0.000000    0.000000
      102.118912    0.000000    0.000915
       90.000000    0.000000    0.000000
 => Preferred orientation: 
        -0.400090    0.000090    0.003663
         0.000000    0.000000    0.000000
 => Asymmetry parameters: 
         0.027449   -0.000001    0.003095
         0.011567   -0.000003    0.000618
         0.000000    0.000000    0.000000
         0.000000    0.000000    0.000000
 => X and Y parameters: 
         0.002420   -0.000008    0.000460
         0.000000    0.000000    0.000000
 => Strain parameters: 
         0.000000    0.000000    0.000000
         0.000000    0.000000    0.000000
         0.000000    0.000000    0.000000
 => Size   parameters (G,L): 
         0.000000    0.000000    0.000000
         0.000000    0.000000    0.000000

 ==> GLOBAL PARAMETERS FOR PATTERN#  1


 => Zero-point:    -0.0026   -0.0000    0.0006

 => Cos( theta)-shift parameter :   0.0000  0.0000  0.0000
 => Sin(2theta)-shift parameter :   0.0000  0.0000  0.0000

 ==> RELIABILITY FACTORS WITH ALL NON-EXCLUDED POINTS FOR PATTERN:  1

 => R-Factors:   2.28      3.27     Chi2:  8.02     DW-Stat.:  0.3895   Patt#:  1
 => Expected :            1.16                                1.9331
 => Deviance : 0.529E+05     Dev*:   8.128    
 => GoF-index:  2.8         Sqrt(Residual/N)
 => N-P+C:  6510

 =>    SumYdif       SumYobs      SumYcal      SumwYobsSQ     Residual    Condition
     0.1112E+07    0.4877E+08    0.4872E+08    0.4877E+08    0.5219E+05    0.9455E+10


 => Conventional Rietveld Rp,Rwp,Re and Chi2:   15.7      12.0      4.25      8.018    
 => (Values obtained using Ynet, but true sigma(y))
 =>  SumYnet, Sum(w Ynet**2):     0.7074E+07    0.3599E+07


 ==> RELIABILITY FACTORS FOR POINTS WITH BRAGG CONTRIBUTIONS FOR PATTERN:  1

 => R-Factors:   2.35      3.38     Chi2:  8.57     DW-Stat.:  0.4047   Patt#:
 => Expected :            1.16                                1.9301
 => Deviance : 0.509E+05     Dev*:   8.692    
 => GoF-index:  2.9         Sqrt(Residual/N)
 => N-P+C:  5861

 =>    SumYdif       SumYobs      SumYcal      SumwYobsSQ     Residual    Condition
     0.1034E+07    0.4392E+08    0.4388E+08    0.4392E+08    0.5024E+05    0.9455E+10


 => Conventional Rietveld Rp,Rwp,Re and Chi2:   14.6      11.8      4.04      8.572    
 => (Values obtained using Ynet, but true sigma(y))
 =>  SumYnet, Sum(w Ynet**2):     0.7061E+07    0.3597E+07


 => Global user-weigthed Chi2 (Bragg contrib.):   8.57    

 => ---------> Pattern#  1
 => Phase:  1
 =>    Bragg R-factor:  7.98    
 =>    RF-factor     :  8.23    


   Standard deviations have to be multiplied by: 3.4135
   (correlated residuals) See references:
  -J.F.Berar & P.Lelann, J. Appl. Cryst. 24, 1-5 (1991) 
  -J.F.Berar, Acc. in Pow. Diff. II,NIST Sp.Pub. 846, 63(1992) 

 ++++++++++++++++++++++++++++++++++++++++++++++++++++++++++++++++++++++++++++++++++++++++++++++++++++++++++++++++++++++++

 => CYCLE No.:    1
 =>  Convergence reached at this CYCLE !!!!
 =>  Parameter shifts set to zero
 ---------------------------------------------------------------------------------------
 => Phase  1 Name:  #(C) 2021 by FIZ Karlsruhe - Leibniz Institute for Information Infras
 ---------------------------------------------------------------------------------------
 => New parameters, shifts, and standard deviations

 Atom        x       dx      sx       y       dy      sy       z       dz      sz       B       dB      sB      occ.    docc.   socc.

 Na1      0.36831 0.00000 0.00045  0.78695 0.00000 0.00128  0.11720 0.00000 0.00062  1.12908 0.00000 0.00000  1.00000 0.00000 0.00000
 Nb1      0.15532 0.00000 0.00013  0.25573 0.00000 0.00057  0.31742 0.00000 0.00019  1.31779 0.00000 0.00000  1.00000 0.00000 0.00000
 O1       0.18186 0.00000 0.00085  0.16204 0.00000 0.00132  0.05851 0.00000 0.00137  1.45281 0.00000 0.00000  1.00000 0.00000 0.00000
 O2       0.07086 0.00000 0.00075  0.58705 0.00000 0.00163  0.23463 0.00000 0.00109  1.45281 0.00000 0.00000  1.00000 0.00000 0.00000
 F1       0.36603 0.00000 0.00073  0.42558 0.00000 0.00118  0.30480 0.00000 0.00098  1.79232 0.00000 0.00000  1.00000 0.00000 0.00000
 F2       0.31735 0.00000 0.00070  0.97880 0.00000 0.00108  0.38147 0.00000 0.00100  1.79232 0.00000 0.00000  1.00000 0.00000 0.00000

 ==> PROFILE PARAMETERS FOR PATTERN#  1

 => Overall scale factor:      0.006505485     0.000000000     0.000027218
 => Eta(p-Voigt) or m(Pearson VII):   0.473596  0.000000  0.013653
 => Overall tem. factor:     0.000000    0.000000    0.000000
 => Halfwidth parameters: 
         0.030018    0.000000    0.001661
        -0.009129    0.000000    0.001016
         0.006013    0.000000    0.000149
 => Cell parameters: 
        8.034605    0.000000    0.000098
        5.429562    0.000000    0.000086
        7.634854    0.000000    0.000105
       90.000000    0.000000    0.000000
      102.118912    0.000000    0.000915
       90.000000    0.000000    0.000000
 => Preferred orientation: 
        -0.400090    0.000000    0.003663
         0.000000    0.000000    0.000000
 => Asymmetry parameters: 
         0.027449    0.000000    0.003095
         0.011567    0.000000    0.000618
         0.000000    0.000000    0.000000
         0.000000    0.000000    0.000000
 => X and Y parameters: 
         0.002420    0.000000    0.000460
         0.000000    0.000000    0.000000
 => Strain parameters: 
         0.000000    0.000000    0.000000
         0.000000    0.000000    0.000000
         0.000000    0.000000    0.000000
 => Size   parameters (G,L): 
         0.000000    0.000000    0.000000
         0.000000    0.000000    0.000000

 ==> GLOBAL PARAMETERS FOR PATTERN#  1


 => Zero-point:    -0.0026    0.0000    0.0006

 => Cos( theta)-shift parameter :   0.0000  0.0000  0.0000
 => Sin(2theta)-shift parameter :   0.0000  0.0000  0.0000

 ==> RELIABILITY FACTORS WITH ALL NON-EXCLUDED POINTS FOR PATTERN:  1

 => R-Factors:   2.28      3.27     Chi2:  8.02     DW-Stat.:  0.3895   Patt#:  1
 => Expected :            1.16                                1.9331
 => Deviance : 0.529E+05     Dev*:   8.128    
 => GoF-index:  2.8         Sqrt(Residual/N)
 => N-P+C:  6510

 =>    SumYdif       SumYobs      SumYcal      SumwYobsSQ     Residual    Condition
     0.1112E+07    0.4877E+08    0.4872E+08    0.4877E+08    0.5219E+05    0.9455E+10


 => Conventional Rietveld Rp,Rwp,Re and Chi2:   15.7      12.0      4.25      8.018    
 => (Values obtained using Ynet, but true sigma(y))
 =>  SumYnet, Sum(w Ynet**2):     0.7074E+07    0.3599E+07

 => N-sigma of the GoF:      400.373

 ==> RELIABILITY FACTORS FOR POINTS WITH BRAGG CONTRIBUTIONS FOR PATTERN:  1

 => R-Factors:   2.35      3.38     Chi2:  8.57     DW-Stat.:  0.4047   Patt#:
 => Expected :            1.16                                1.9301
 => Deviance : 0.509E+05     Dev*:   8.692    
 => GoF-index:  2.9         Sqrt(Residual/N)
 => N-P+C:  5861

 =>    SumYdif       SumYobs      SumYcal      SumwYobsSQ     Residual    Condition
     0.1034E+07    0.4392E+08    0.4388E+08    0.4392E+08    0.5024E+05    0.9455E+10


 => Conventional Rietveld Rp,Rwp,Re and Chi2:   14.6      11.8      4.04      8.572    
 => (Values obtained using Ynet, but true sigma(y))
 =>  SumYnet, Sum(w Ynet**2):     0.7061E+07    0.3597E+07

 => N-sigma of the GoF:      409.895

 => Global user-weigthed Chi2 (Bragg contrib.):   8.91    

 => ---------> Pattern#  1
 => Phase:  1
 =>    Bragg R-factor:  7.98    
 =>    RF-factor     :  8.23    

 --------------------------------------------------------------------------------------------------------------
 Pattern#  1 Phase No.:   1 Phase name:  #(C) 2021 by FIZ Karlsruhe - 
 --------------------------------------------------------------------------------------------------------------

   No.  Code     H   K   L  Mult      Hw      ETA/M    2theta/TOF     Icalc       Iobs      Sigma     StrFactor^2    d-hkl       CORR

      1   1      1   0   0     2  0.073525  0.500836      11.254     4848.5     4735.4      9.804       3879.5020  7.855546      1.000000
      2   1      1   1   0     4  0.073053  0.521668      19.861     7120.2     6920.3     10.741      13176.1924  4.466509      0.688360
      3   1      0   1   1     4  0.073085  0.522504      20.207       13.0       28.6      3.214         39.8138  4.390891      0.432624
      4   1     -1   1   1     4  0.073301  0.526646      21.918        1.3       36.0      4.881          3.5111  4.051807      0.585109
      5   1      2   0   0     2  0.073418  0.528343      22.619     1929.3     2029.0      8.440       6435.5874  3.927773      1.000000
      6   1      0   0   2     2  0.073657  0.531251      23.821     1725.8     1763.4      7.085      13429.8340  3.732352      0.477405
      7   1     -1   0   2     2  0.073728  0.532014      24.136     2500.2     2400.7      6.662      18890.6641  3.684315      0.505352
      8   1      1   1   1     4  0.073789  0.532640      24.394       25.0       21.3      2.736         70.9075  3.645830      0.687109
      9   1      2   1   0     4  0.074878  0.541402      28.015     7692.3     7564.1     11.071      23509.5918  3.182376      0.854745
     10   1      1   0   2     2  0.075068  0.542642      28.527       93.4       91.2      1.666        733.4754  3.126359      0.691765
     11   1     -2   1   1     4  0.075071  0.542661      28.535       29.9       29.1      0.520        103.7112  3.125514      0.781769
     12   1      0   1   2     4  0.075254  0.543803      29.007     2551.5     2707.1      7.033      15666.6855  3.075739      0.457994
     13   1     -1   1   2     4  0.075360  0.544440      29.270      240.0      297.3      1.970       1430.8165  3.048690      0.480953
     14   1     -2   0   2     2  0.075381  0.544566      29.322      517.7      660.9      3.682       4189.1758  3.043422      0.711261
     15   1      2   1   1     4  0.076787  0.551962      32.378       48.1        0.0      6.301        205.1770  2.762810      0.833612
     16   1      0   2   0     2  0.077094  0.553388      32.967      654.1      666.9      3.683      12985.6729  2.714781      0.372542
     17   1      1   1   2     4  0.077131  0.553553      33.035     1239.5     1210.3      4.396       7159.1831  2.709320      0.643089
     18   1     -2   1   2     4  0.077513  0.555243      33.733      863.9      850.0      5.127       5075.5547  2.654806      0.661481
     19   1      3   0   0     2  0.077786  0.556410      34.215      536.4      674.9      4.751       4298.0732  2.618515      1.000000
     20   1      1   2   0     4  0.078211  0.558163      34.939      536.3      552.4      5.526       4152.6880  2.565879      0.541512
     21   1      0   2   1     4  0.078335  0.558662      35.146       23.4       52.6      1.676        244.1443  2.551296      0.406902
     22   1     -1   2   1     4  0.078994  0.561214      36.200       24.4       35.9      3.328        222.5416  2.479357      0.496700
     23   1      2   0   2     2  0.079185  0.561928      36.495      502.6      343.6      5.953       5637.4243  2.459992      0.821823
     24   1     -3   0   2     2  0.079898  0.564502      37.559      175.1      118.4      3.481       2065.2637  2.392735      0.832229
     25   1     -3   1   1     4  0.080019  0.564924      37.733      465.8      459.8      3.647       2628.3928  2.382097      0.878685
     26   1      1   2   1     4  0.080078  0.565129      37.818      358.6      337.6      2.809       3155.1418  2.376939      0.566101
     27   1      3   1   0     4  0.080293  0.565870      38.124        1.0        1.9      0.221          5.6679  2.358559      0.922371
     28   1     -1   1   3     4  0.081114  0.568607      39.255      271.1      308.8      7.129       3489.2183  2.293183      0.420067
     29   1      0   1   3     4  0.081540  0.569971      39.818        0.5        1.6      0.430          5.8427  2.262016      0.467321
     30   1      2   1   2     4  0.081844  0.570926      40.213       44.6       93.4      2.925        328.7469  2.240735      0.773927
     31   1      2   2   0     4  0.081953  0.571266      40.353      194.8      331.7      3.989       1625.4867  2.233254      0.688360
     32   1     -2   2   1     4  0.082252  0.572184      40.732        0.6        0.6      0.157          5.0553  2.213334      0.645566
     33   1      0   2   2     4  0.082530  0.573023      41.079      177.7      150.4      2.877       2454.3723  2.195445      0.432624
     34   1     -3   1   2     4  0.082624  0.573303      41.195      531.0      475.2      3.643       4065.5801  2.189552      0.785370
     35   1     -1   2   2     4  0.082688  0.573494      41.274      271.2      256.3      2.098       3649.1023  2.185544      0.448827
     36   1     -2   1   3     4  0.083359  0.575459      42.086       18.8       15.3      3.343        209.9243  2.145236      0.563627
     37   1      3   1   1     4  0.083521  0.575924      42.278       24.0        6.0      3.793        169.0147  2.135928      0.903431
     38   1      2   2   1     4  0.084699  0.579204      43.633       97.1       96.8      4.376        947.9393  2.072694      0.699678
     39   1      1   1   3     4  0.084730  0.579288      43.667       80.8       72.2      2.794        910.8909  2.071126      0.606967
     40   1      1   2   2     4  0.085160  0.580444      44.145       28.9       12.3      2.819        355.5791  2.049819      0.570067
     41   1     -2   2   2     4  0.085664  0.581773      44.694      731.4      736.9      6.592       9007.7393  2.025904      0.585109
     42   1      4   0   0     2  0.087083  0.585383      46.186     1184.2     1313.5      7.968      18363.5586  1.963886      1.000000
     43   1      3   0   2     2  0.087204  0.585682      46.309      121.4      126.1      0.887       2127.8640  1.958932      0.890298
     44   1     -4   0   2     2  0.088433  0.588654      47.537      481.0      340.0      4.457       8880.7520  1.911167      0.895814
     45   1     -1   0   4     2  0.088520  0.588859      47.622      507.1      463.5      3.216      21823.1172  1.907952      0.385884
     46   1     -3   1   3     4  0.088721  0.589334      47.818       11.9       11.3      0.321        145.4318  1.900583      0.686346
     47   1     -3   2   1     4  0.088830  0.589591      47.924       12.6       12.8      0.587        140.3801  1.896629      0.756388
     48   1      3   2   0     4  0.089166  0.590372      48.247     1345.7     1498.2      6.002      14559.7383  1.884684      0.790068
     49   1     -4   1   1     4  0.089259  0.590587      48.336       24.4       28.3      0.140        226.5166  1.881426      0.925715
     50   1      0   0   4     2  0.089702  0.591605      48.756       41.1      122.5      2.263       1507.8561  1.866176      0.477405
     51   1     -1   2   3     4  0.090162  0.592649      49.188        1.9        2.7      0.056         41.1911  1.850821      0.410676
     52   1      4   1   0     4  0.090286  0.592926      49.302     1048.0     1141.1      5.592       9868.4961  1.846792      0.952941
     53   1      3   1   2     4  0.090413  0.593211      49.420       81.6       83.7      0.376        863.8755  1.842670      0.852650
     54   1     -2   0   4     2  0.090429  0.593246      49.434      336.2      341.9      1.576      12013.2373  1.842158      0.505352
     55   1      0   2   3     4  0.090674  0.593792      49.660        1.0        0.8      0.036         20.2156  1.834318      0.448562
     56   1      2   2   2     4  0.091038  0.594595      49.992     1476.7     1442.8      5.999      19894.3691  1.822915      0.687109
     57   1      2   1   3     4  0.091262  0.595087      50.195        1.0        1.0      0.017         12.6415  1.816022      0.719140
     58   1     -4   1   2     4  0.091703  0.596044      50.590      164.6      149.0      2.792       1820.7577  1.802748      0.859373
     59   1     -1   1   4     4  0.091794  0.596240      50.671      115.8      126.8      1.626       2869.4441  1.800049      0.385124
     60   1     -3   2   2     4  0.091964  0.596607      50.823      306.2      341.3      3.200       4207.9336  1.795035      0.698733

   No.  Code     H   K   L  Mult      Hw      ETA/M    2theta/TOF     Icalc       Iobs      Sigma     StrFactor^2    d-hkl       CORR

     61   1     -2   2   3     4  0.092831  0.598446      51.583       17.2        9.5      0.876        324.8022  1.770374      0.527265
     62   1      3   2   1     4  0.093021  0.598844      51.747       36.1       36.1      0.263        455.8358  1.765131      0.792857
     63   1      0   1   4     4  0.093032  0.598866      51.756      686.4      688.5      4.658      14571.1719  1.764841      0.471369
     64   1      1   3   0     4  0.093076  0.598957      51.794      218.6      215.0      1.399       4516.5430  1.763652      0.485177
     65   1      0   3   1     4  0.093251  0.599321      51.944       72.2       79.2      0.868       1837.9169  1.758895      0.396069
     66   1     -2   1   4     4  0.093792  0.600438      52.406        0.2        0.1      0.046          3.3470  1.744486      0.497786
     67   1      1   0   4     2  0.094136  0.601141      52.696      181.0      139.2      4.673       6351.6313  1.735558      0.593633
     68   1     -1   3   1     4  0.094166  0.601201      52.721        2.9        2.3      0.076         66.8597  1.734791      0.457495
     69   1      1   2   3     4  0.094432  0.601740      52.944        6.8        1.4      1.066        127.0581  1.728027      0.563978
     70   1      4   1   1     4  0.094934  0.602747      53.360        3.4        0.0      2.631         38.2710  1.715521      0.938534
     71   1      1   3   1     4  0.095636  0.604140      53.935        0.1        0.0      0.390          1.3439  1.698574      0.506572
     72   1     -3   0   4     2  0.095684  0.604233      53.974        0.9        0.0      3.746         31.4693  1.697453      0.618430
     73   1      1   1   4     4  0.097658  0.608031      55.543      234.8      177.2      6.262       4726.9761  1.653156      0.581910
     74   1     -4   1   3     4  0.097964  0.608606      55.780       85.6       78.5      1.150       1304.2928  1.646681      0.776015
     75   1      2   3   0     4  0.098104  0.608868      55.889      854.1      783.3      4.612      17053.5820  1.643746      0.595013
     76   1     -2   3   1     4  0.098491  0.609587      56.186       42.4       52.0      1.367        899.6400  1.635754      0.566696
     77   1      0   3   2     4  0.098848  0.610248      56.459      247.1      333.8      3.559       7203.6846  1.628493      0.416675
     78   1     -3   2   3     4  0.099012  0.610549      56.583        7.4        9.6      0.134        141.5272  1.625207      0.634550
     79   1     -1   3   2     4  0.099051  0.610619      56.612       15.2       19.8      0.256        434.7110  1.624440      0.428556
     80   1     -3   1   4     4  0.099268  0.611017      56.777      556.9      549.5      4.104      11311.4385  1.620124      0.605795
     81   1     -4   2   1     4  0.099623  0.611663      57.043       63.3       69.2      1.860        948.5199  1.613180      0.829975
     82   1      4   0   2     2  0.100065  0.612462      57.373       31.1       26.6      2.312        845.2044  1.604685      0.927446
     83   1      4   2   0     4  0.100786  0.613750      57.906      404.3      508.4      4.447       6080.1045  1.591188      0.854745
     84   1      3   2   2     4  0.100930  0.614005      58.011      294.1      377.0      2.507       4905.3413  1.588549      0.773575
     85   1      2   3   1     4  0.101600  0.615186      58.499        2.3        1.6      0.281         50.3457  1.576462      0.611383
     86   1      2   2   3     4  0.101888  0.615688      58.707        5.7        6.4      0.128        113.8432  1.571380      0.665332
     87   1      5   0   0     2  0.101903  0.615715      58.718       25.1       27.7      0.501        666.4146  1.571109      1.000000
     88   1     -5   0   2     2  0.101923  0.615750      58.732      144.3      157.0      2.580       4112.0513  1.570759      0.930563
     89   1      3   1   3     4  0.101970  0.615831      58.766       13.3       14.4      0.230        220.2980  1.569942      0.798665
     90   1      1   3   2     4  0.102178  0.616192      58.915      238.2      259.5      2.264       6121.4868  1.566326      0.519535
