Repository: ozakary/data-NaMO2F2

# Powder X-Ray Diffraction Data for NaMO<sub>2</sub>F<sub>2</sub> (M = Nb<sup>5+</sup>, Ta<sup>5+</sup>)

**Author:** Ouail Zakary  
**ORCID:** [0000-0002-7793-3306](https://orcid.org/0000-0002-7793-3306)  
**E-mail:** [Ouail.Zakary@oulu.fi](mailto:Ouail.Zakary@oulu.fi)  
**Website:** [Ouail Zakary - webpage](https://cc.oulu.fi/~nmrwww/members/Ouail_Zakary.html)

This repository contains datasets of **Powder X-Ray Diffraction (PXRD)** data for the compounds NaNbO<sub>2</sub>F<sub>2</sub> and NaTaO<sub>2</sub>F<sub>2</sub>, recorded under both room temperature (RT) and variable temperature conditions.

File: powder_X-ray_diffraction/variable-temperature_experiments/NaNbO2F2/Rietveld_refinment/220°C/NaNbO2F2.out (part 1 of 2)


        **********************************************************
        ** PROGRAM FullProf.2k (Version 7.30 - Mar2020-ILL JRC) **
        **********************************************************
                       M U L T I -- P A T T E R N                 
            Rietveld, Profile Matching & Integrated Intensity     
                 Refinement of X-ray and/or Neutron Data


    Date: 03/02/2023  Time: 17:28:00.713                              

 => PCR file code: NaNbO2F2
 => DAT file code: NaNbO2F2.dat         -> Relative contribution: 1.0000                                                            

 ==> CONDITIONS OF THIS RUN FOR PATTERN No.:  1

 => Global Refinement of X-ray powder diffraction data                                                                              
 => Global Refinement of X-ray powder diffraction data                                                                              
    Bragg-Brentano(X-rays) or Debye-Scherrer geometry(Neutrons)
 => Title: #(C) 2021 by FIZ Karlsruhe - Leibniz Institute for Information Infrastructure.

 => Number of phases:    1
 => Number of excluded regions:    1
 => Number of scattering factors supplied:    0
 => Conventional weights: w=1.0/Variance(yobs)
 => Asymmetry correction as in J.Appl.Cryst. 26,128(1993)
 => Background linearly interpolated between the   23 points given
 => The    5th default profile function was selected
 => Pseudo-Voigt function (ETA variable)
                 X-parameter correspond to: ETA=ETA0+X*2theta
                       pV(x)= ETA*L(x)+(1-ETA)*G(x)

 ==> INPUT/OUTPUT OPTIONS:

 => Generate file *.PRF for plot
 => Output Integrated Intensities
 => Generate new input file *.PCR

 => X-Y type of data: 2theta/TOF/E(Kev) Intens sigma for pattern:  1
 => Plot pattern at each cycle
 => Wavelengths:  1.54056 1.54439
 => Alpha2/Alpha1 ratio:   0.5000
 => Cos(Monochromator angle)=   0.9100
 => Asymmetry correction for angles lower than   90.000 degrees
 => Absorption correction (AC), muR-eff =   0.0000  0.0000
 => Base of peaks: 2.0*HW*    8.00

 => Number of cycles:   33
 => Relaxation factors ==>    for coordinates:  1.00
 => for anisotropic temperature factors:  1.00
 => for halfwidth/strain/size parameters:  1.00
 => for lattice constants and propagation vectors:  1.00
 => EPS-value for convergence:    0.1
 => Background ==> 
    Position   Intensity
       10.10     7574.12        0.00
       11.96     7860.13        0.00
       13.37     8013.10        0.00
       15.57     7648.70        0.00
       18.29     7415.02        0.00
       20.67     7355.34        0.00
       25.41     7339.22        0.00
       30.33     7078.47        0.00
       35.53     6483.14        0.00
       38.29     6414.57        0.00
       42.16     6361.85        0.00
       45.35     6497.57        0.00
       53.82     6400.42        0.00
       62.47     6080.30        0.00
       66.96     5948.67        0.00
       75.12     5989.30        0.00
       78.18     5784.70        0.00
       82.04     5854.41        0.00
       86.20     5806.31        0.00
       90.63     5748.06        0.00

       94.33     5782.64        0.00
       96.80     5713.24        0.00
       99.94     5671.59        0.00

 

 => Excluded regions for Pattern#  1
    From     to
     14.0000     18.0000

 => Number of Least-Squares parameters varied:    32

 =>--------------------------->
 =>------->  PATTERN number:  1
 =>--------------------------->
 => Global parameters and codes ==>
 => Zero-point:     0.0030   11.0000
 => Displacement peak-shift parameter and code:     0.00    0.00
 => Transparency peak-shift parameter and code:     0.00    0.00

 => Reading Intensity data  =>>

 -> No recognizable heading in input data file X,Y,sigma
    First 6 lines are considered as COMMENTS (except for TSAMP keyword)
 -> COMMENT: 10.0116	7494.00000                                                                                                                  
 -> COMMENT: 10.0247	7600.00000                                                                                                                  
 -> COMMENT: 10.0379	7620.00000                                                                                                                  
 -> COMMENT: 10.0510	7581.00000                                                                                                                  
 -> COMMENT: 10.0641	7645.00000                                                                                                                  
 -> COMMENT: 10.0772	7766.00000                                                                                                                  
 ==> Angular range, step and number of points:
     2Thmin:      10.090400  2Thmax:      99.993401  Step:       0.013132  No. of points:   6848
 --------------------------------------------------------------------------------
 => Phase  No. 1
       #(C) 2021 by FIZ Karlsruhe - Leibniz Institute for Information Infras
 --------------------------------------------------------------------------------
 =>-------> Pattern#  1
 => Crystal Structure Refinement
 => Preferred orientation vector:   1.0000  0.0000  0.0000

 =>-------> Data for PHASE: 1
 => Number of atoms:    6
 => Number of distance  constraints:    0
 => Number of angle     constraints:    0

 => Symmetry information on space group: P 1 21/c 1          
 -> The multiplicity of the general position is:   4
 -> The space group is Centric (-1 at origin)   
 -> Lattice type  P: { 000 }                                       
 -> Reduced set of symmetry operators:

  No.  IT   Symmetry symbol    Rotation part     Associated Translation
   1: ( 1)   1            -->     ( x, y, z) + {  0.0000  0.0000  0.0000}
   2: ( 3)   2 ( 0, y, 0) -->     (-x, y,-z) + {  0.0000  0.5000  0.5000}


        Information on Space Group: 
        --------------------------- 

 =>   Number of Space group:  14
 =>  Hermann-Mauguin Symbol: P 1 21/c 1
 =>             Hall Symbol: -P 2ybc
 =>    Table Setting Choice: b1
 =>            Setting Type: IT (Generated from Hermann-Mauguin symbol)
 =>          Crystal System: Monoclinic
 =>              Laue Class: 2/m
 =>             Point Group: 2/m
 =>         Bravais Lattice: P
 =>          Lattice Symbol: mP
 =>  Reduced Number of S.O.:   2
 =>    General multiplicity:   4
 =>          Centrosymmetry: Centric (-1 at origin)
 =>  Generators (exc. -1&L):   1
 =>         Asymmetric unit:  0.000 <= x <=  1.000
                              0.000 <= y <=  0.250
                              0.000 <= z <=  1.000

 => List of S.O. without inversion and lattice centring translations
 => SYMM(  1): x,y,z                               => SYMM(  2): -x,y+1/2,-z+1/2


 => Initial parameters ==>
 Atom    Ntyp                  X         Y         Z         B         occ.         in  fin  Spc  Mult
                             B11       B22       B33       B12       B13       B23
 Na1    Na                 0.36980   0.78954   0.11723   1.12908   1.00000           0    0    0    4
                 Codes:  151.00000 161.00000 171.00000   0.00000   0.00000
 Nb1    Nb                 0.15535   0.25640   0.31761   1.31779   1.00000           0    0    0    4
                 Codes:  181.00000 191.00000 201.00000   0.00000   0.00000
 O1     O                  0.18202   0.16631   0.05712   1.45281   1.00000           0    0    0    4
                 Codes:  211.00000 221.00000 231.00000   0.00000   0.00000
 O2     O                  0.07026   0.58764   0.23567   1.45281   1.00000           0    0    0    4
                 Codes:  241.00000 251.00000 261.00000   0.00000   0.00000
 F1     F                  0.36528   0.42794   0.30710   1.79232   1.00000           0    0    0    4
                 Codes:  271.00000 281.00000 291.00000   0.00000   0.00000
 F2     F                  0.31658   0.97917   0.38079   1.79232   1.00000           0    0    0    4
                 Codes:  301.00000 311.00000 321.00000   0.00000   0.00000

 => IT IS ASSUMED THAT THE FIRST GIVEN SITE IS FULLY OCCUPIED 
    OR THE FIRST AND SECOND ATOMS ARE IN THE SAME SITE WITH TOTAL FULL OCCUPATION
  (If this is not the case, change the order of atoms to obtain correct values for the content of the unit cell)
    The given occupation factors have been obtained mutiplying m/M by   1.0000
      -> Atom: Na  ,  Chemical element: NA  Atomic Mass:    22.9898
      -> Atom: Nb  ,  Chemical element: NB  Atomic Mass:    92.9064
      -> Atom: O   ,  Chemical element: O   Atomic Mass:    15.9994
      -> Atom: O   ,  Chemical element: O   Atomic Mass:    15.9994
      -> Atom: F   ,  Chemical element: F   Atomic Mass:    18.9984
      -> Atom: F   ,  Chemical element: F   Atomic Mass:    18.9984
 => The given value of ATZ is        743.57 the program has calculated:         743.57
    The value of ATZ given in the input PCR file will be used for quantitative analysis
 => The chemical content of the unit cell is: 
       4.0000 Na   +   4.0000 Nb   +   4.0000 O    +   4.0000 O    +   4.0000 F    +   4.0000 F      
 => The normalized site occupation numbers in % are: 
     100.0000 Na1    :      100.0000 Nb1    :      100.0000 O1     :      100.0000 O2     :      100.0000 F1     :      100.0000 F2       
 => The density (volumic mass) of the compound is:    3.777 g/cm3

 =>-------> PROFILE PARAMETERS FOR PATTERN:  1

 => Overall scale factor:   0.644990E-02
 => ETA (p-Voigt) OR M (Pearson VII):   0.4339
 => Overall temperature factor:      0.00000
 => Halfwidth U,V,W:      0.03658    -0.01094     0.00630
 => X and Y parameters:       0.0028      0.0000
 => Direct cell parameters:    8.0479   5.4397   7.6411  90.0000 102.2081  90.0000
 => Preferred orientation parameters:  -0.3959  0.0000
 => Asymmetry parameters     :      0.02167     0.01300     0.00000     0.00000
 => Strain parameters        :      0.00000     0.00000     0.00000
 => Size   parameters        :      0.00000     0.00000

 ==> CODEWORDS FOR PROFILE PARAMETERS of PATTERN#  1

 => Overall scale factor:   21.000
 => ETA (p-Voigt) OR M (Pearson VII):  101.000
 => Overall temperature factor:    0.000
 => Halfwidth U,V,W:   71.000  91.000  81.000
 => X and Y parameters:  111.000   0.000
 => Direct cell parameters:   31.000  41.000  51.000   0.000  61.000   0.000
 => Preferred orientation parameters:  141.000   0.000
 => Asymmetry parameters     :  121.000 131.000   0.000   0.000
 => Strain parameters        :    0.000   0.000   0.000
 => Size   parameters        :    0.000   0.000

 => Cell constraints according to Laue symmetry: 2/m  

        Metric information:
        -------------------

 => Direct cell parameters:

         a =       8.0479      b =       5.4397      c =       7.6411
     alpha =       90.000   beta =      102.208  gamma =       90.000
                        Direct Cell Volume =     326.9484

 => Reciprocal cell parameters:

         a*=     0.127132      b*=     0.183832      c*=     0.133900
     alpha*=       90.000   beta*=       77.792  gamma*=       90.000
                    Reciprocal Cell Volume =   0.00305859

 => Direct and Reciprocal Metric Tensors:

                   GD                                       GR
     64.7681      0.0000    -13.0037          0.016162    0.000000    0.003600
      0.0000     29.5908      0.0000          0.000000    0.033794    0.000000
    -13.0037      0.0000     58.3859          0.003600    0.000000    0.017929

 =>  Cartesian frame: z // c; y is in the bc-plane; x is y ^ z = a*  

     Crystal_to_Orthonormal_Matrix              Orthonormal_to_Crystal Matrix
              Cr_Orth_cel                               Orth_Cr_cel  
      8.0479      0.0000     -1.6158          0.124257   -0.000000    0.026884
      0.0000      5.4397      0.0000          0.000000    0.183832   -0.000000
      0.0000      0.0000      7.4683          0.000000    0.000000    0.133900

     Busing-Levy B-matrix: Hc=B.H            Inverse of the Busing-Levy B-matrix
                BL_M                                      BL_Minv  
    0.127132    0.000000    0.028315            7.8659     -0.0000     -1.7018
    0.000000    0.183832   -0.000000            0.0000      5.4397      0.0000
    0.000000    0.000000    0.130872            0.0000      0.0000      7.6411

 => Laue symmetry 2/m   will be used to generate HKL for pattern#   1
 => Reflections generated between S(1/d)min:  0.1139 A-1 and S(1/d)max:  1.0110 A-1
 =>                                    dmax:  8.7808 A   and      dmin:  0.9892 A
 => The number of reflections generated is:    356
 => The max. scatt. variable (gen.ref.) is:       102.2884
 => Scattering coefficients from internal table


 => X-ray scattering coeff. (A1, B1, A2,...C, f(0), Z, Dfp,Dfpp)

 NA      4.7626   3.2850   3.1736   8.8422   1.2674   0.3136   1.1128 129.4240   0.6760  10.9924  11.0000   0.1290   0.1240
 NB     17.6142   1.1887  12.0144  11.7660   4.0418   0.2048   3.5335  69.7957   3.7559  40.9598  41.0000  -0.2480   2.4820
 O       3.0485  13.2771   2.2868   5.7011   1.5463   0.3239   0.8670  32.9089   0.2508   7.9994   8.0000   0.0470   0.0320
 F       3.5392  10.2825   2.6412   4.2944   1.5170   0.2615   1.0243  26.1476   0.2776   8.9993   9.0000   0.0690   0.0530

     --------------------------------------------------------------
      SYMBOLIC NAMES AND INITIAL VALUES OF PARAMETERS TO BE VARIED:
     --------------------------------------------------------------

      ->  Parameter number    1   -> Symbolic Name:                                          Zero_pat1    0.30199999E-02
      ->  Parameter number    2   -> Symbolic Name:                                     Scale_ph1_pat1    0.64499001E-02
      ->  Parameter number    3   -> Symbolic Name:                                    Cell_A_ph1_pat1     8.0478621    
      ->  Parameter number    4   -> Symbolic Name:                                    Cell_B_ph1_pat1     5.4397449    
      ->  Parameter number    5   -> Symbolic Name:                                    Cell_C_ph1_pat1     7.6410651    
      ->  Parameter number    6   -> Symbolic Name:                                    Cell_E_ph1_pat1     102.20805    
      ->  Parameter number    7   -> Symbolic Name:                                    U-Cagl_ph1_pat1    0.36580000E-01
      ->  Parameter number    8   -> Symbolic Name:                                    W-Cagl_ph1_pat1    0.62950002E-02
      ->  Parameter number    9   -> Symbolic Name:                                    V-Cagl_ph1_pat1   -0.10945000E-01
      ->  Parameter number   10   -> Symbolic Name:                                     EtaPV_ph1_pat1    0.43390000    
      ->  Parameter number   11   -> Symbolic Name:                                     X-tan_ph1_pat1    0.28480000E-02
      ->  Parameter number   12   -> Symbolic Name:                                     Asym1_ph1_pat1    0.21670001E-01
      ->  Parameter number   13   -> Symbolic Name:                                     Asym2_ph1_pat1    0.13000000E-01
      ->  Parameter number   14   -> Symbolic Name:                                       Or1_ph1_pat1   -0.39588001    
      ->  Parameter number   15   -> Symbolic Name:                                          X_Na1_ph1    0.36980000    
      ->  Parameter number   16   -> Symbolic Name:                                          Y_Na1_ph1    0.78953999    
      ->  Parameter number   17   -> Symbolic Name:                                          Z_Na1_ph1    0.11723000    
      ->  Parameter number   18   -> Symbolic Name:                                          X_Nb1_ph1    0.15535000    
      ->  Parameter number   19   -> Symbolic Name:                                          Y_Nb1_ph1    0.25639999    
      ->  Parameter number   20   -> Symbolic Name:                                          Z_Nb1_ph1    0.31761000    
      ->  Parameter number   21   -> Symbolic Name:                                           X_O1_ph1    0.18201999    
      ->  Parameter number   22   -> Symbolic Name:                                           Y_O1_ph1    0.16631000    
      ->  Parameter number   23   -> Symbolic Name:                                           Z_O1_ph1    0.57119999E-01
      ->  Parameter number   24   -> Symbolic Name:                                           X_O2_ph1    0.70260003E-01
      ->  Parameter number   25   -> Symbolic Name:                                           Y_O2_ph1    0.58763999    
      ->  Parameter number   26   -> Symbolic Name:                                           Z_O2_ph1    0.23567000    
      ->  Parameter number   27   -> Symbolic Name:                                           X_F1_ph1    0.36528000    
      ->  Parameter number   28   -> Symbolic Name:                                           Y_F1_ph1    0.42794001    
      ->  Parameter number   29   -> Symbolic Name:                                           Z_F1_ph1    0.30710000    
      ->  Parameter number   30   -> Symbolic Name:                                           X_F2_ph1    0.31658000    
      ->  Parameter number   31   -> Symbolic Name:                                           Y_F2_ph1    0.97917002    
      ->  Parameter number   32   -> Symbolic Name:                                           Z_F2_ph1    0.38079000    
  
 
 => No optimization for routine tasks
 ++++++++++++++++++++++++++++++++++++++++++++++++++++++++++++++++++++++++++++++++++++++++++++++++++++++++++++++++++++++++

 => CYCLE No.:    1
 ---------------------------------------------------------------------------------------
 => Phase  1 Name:  #(C) 2021 by FIZ Karlsruhe - Leibniz Institute for Information Infras
 ---------------------------------------------------------------------------------------
 => New parameters, shifts, and standard deviations

 Atom        x       dx      sx       y       dy      sy       z       dz      sz       B       dB      sB      occ.    docc.   socc.

 Na1      0.36980-0.00000 0.00047  0.78955 0.00001 0.00125  0.11723-0.00000 0.00064  1.12908 0.00000 0.00000  1.00000 0.00000 0.00000
 Nb1      0.15535-0.00000 0.00014  0.25640-0.00000 0.00058  0.31761-0.00000 0.00021  1.31779 0.00000 0.00000  1.00000 0.00000 0.00000
 O1       0.18202-0.00000 0.00087  0.16631-0.00000 0.00135  0.05711-0.00001 0.00143  1.45281 0.00000 0.00000  1.00000 0.00000 0.00000
 O2       0.07025-0.00001 0.00079  0.58759-0.00005 0.00168  0.23566-0.00001 0.00112  1.45281 0.00000 0.00000  1.00000 0.00000 0.00000
 F1       0.36528-0.00000 0.00076  0.42790-0.00004 0.00123  0.30711 0.00001 0.00101  1.79232 0.00000 0.00000  1.00000 0.00000 0.00000
 F2       0.31656-0.00002 0.00074  0.97914-0.00003 0.00111  0.38079-0.00000 0.00103  1.79232 0.00000 0.00000  1.00000 0.00000 0.00000

 ==> PROFILE PARAMETERS FOR PATTERN#  1

 => Overall scale factor:      0.006448818    -0.000001082     0.000027831
 => Eta(p-Voigt) or m(Pearson VII):   0.433722 -0.000178  0.013985
 => Overall tem. factor:     0.000000    0.000000    0.000000
 => Halfwidth parameters: 
         0.036574   -0.000006    0.001843
        -0.010958   -0.000013    0.001100
         0.006295    0.000000    0.000157
 => Cell parameters: 
        8.047864    0.000002    0.000108
        5.439746    0.000001    0.000094
        7.641066    0.000001    0.000113
       90.000000    0.000000    0.000000
      102.208061    0.000008    0.001004
       90.000000    0.000000    0.000000
 => Preferred orientation: 
        -0.395825    0.000055    0.003779
         0.000000    0.000000    0.000000
 => Asymmetry parameters: 
         0.021677    0.000007    0.003359
         0.012996   -0.000004    0.000662
         0.000000    0.000000    0.000000
         0.000000    0.000000    0.000000
 => X and Y parameters: 
         0.002838   -0.000010    0.000475
         0.000000    0.000000    0.000000
 => Strain parameters: 
         0.000000    0.000000    0.000000
         0.000000    0.000000    0.000000
         0.000000    0.000000    0.000000
 => Size   parameters (G,L): 
         0.000000    0.000000    0.000000
         0.000000    0.000000    0.000000

 ==> GLOBAL PARAMETERS FOR PATTERN#  1


 => Zero-point:     0.0030    0.0000    0.0007

 => Cos( theta)-shift parameter :   0.0000  0.0000  0.0000
 => Sin(2theta)-shift parameter :   0.0000  0.0000  0.0000

 ==> RELIABILITY FACTORS WITH ALL NON-EXCLUDED POINTS FOR PATTERN:  1

 => R-Factors:   2.34      3.38     Chi2:  8.57     DW-Stat.:  0.3885   Patt#:  1
 => Expected :            1.16                                1.9331
 => Deviance : 0.567E+05     Dev*:   8.710    
 => GoF-index:  2.9         Sqrt(Residual/N)
 => N-P+C:  6510

 =>    SumYdif       SumYobs      SumYcal      SumwYobsSQ     Residual    Condition
     0.1140E+07    0.4875E+08    0.4871E+08    0.4875E+08    0.5579E+05    0.8623E+10


 => Conventional Rietveld Rp,Rwp,Re and Chi2:   16.1      12.5      4.25      8.570    
 => (Values obtained using Ynet, but true sigma(y))
 =>  SumYnet, Sum(w Ynet**2):     0.7069E+07    0.3599E+07


 ==> RELIABILITY FACTORS FOR POINTS WITH BRAGG CONTRIBUTIONS FOR PATTERN:  1

 => R-Factors:   2.41      3.49     Chi2:  9.15     DW-Stat.:  0.4036   Patt#:
 => Expected :            1.16                                1.9301
 => Deviance : 0.546E+05     Dev*:   9.305    
 => GoF-index:  3.0         Sqrt(Residual/N)
 => N-P+C:  5871

 =>    SumYdif       SumYobs      SumYcal      SumwYobsSQ     Residual    Condition
     0.1060E+07    0.4400E+08    0.4395E+08    0.4400E+08    0.5371E+05    0.8623E+10


 => Conventional Rietveld Rp,Rwp,Re and Chi2:   15.0      12.2      4.04      9.149    
 => (Values obtained using Ynet, but true sigma(y))
 =>  SumYnet, Sum(w Ynet**2):     0.7080E+07    0.3597E+07


 => Global user-weigthed Chi2 (Bragg contrib.):   9.15    

 => ---------> Pattern#  1
 => Phase:  1
 =>    Bragg R-factor:  8.03    
 =>    RF-factor     :  7.96    


   Standard deviations have to be multiplied by: 3.3924
   (correlated residuals) See references:
  -J.F.Berar & P.Lelann, J. Appl. Cryst. 24, 1-5 (1991) 
  -J.F.Berar, Acc. in Pow. Diff. II,NIST Sp.Pub. 846, 63(1992) 

 ++++++++++++++++++++++++++++++++++++++++++++++++++++++++++++++++++++++++++++++++++++++++++++++++++++++++++++++++++++++++

 => CYCLE No.:    1
 =>  Convergence reached at this CYCLE !!!!
 =>  Parameter shifts set to zero
 ---------------------------------------------------------------------------------------
 => Phase  1 Name:  #(C) 2021 by FIZ Karlsruhe - Leibniz Institute for Information Infras
 ---------------------------------------------------------------------------------------
 => New parameters, shifts, and standard deviations

 Atom        x       dx      sx       y       dy      sy       z       dz      sz       B       dB      sB      occ.    docc.   socc.

 Na1      0.36980 0.00000 0.00047  0.78955 0.00000 0.00125  0.11723 0.00000 0.00064  1.12908 0.00000 0.00000  1.00000 0.00000 0.00000
 Nb1      0.15535 0.00000 0.00014  0.25640 0.00000 0.00058  0.31761 0.00000 0.00021  1.31779 0.00000 0.00000  1.00000 0.00000 0.00000
 O1       0.18202 0.00000 0.00087  0.16631 0.00000 0.00135  0.05711 0.00000 0.00143  1.45281 0.00000 0.00000  1.00000 0.00000 0.00000
 O2       0.07025 0.00000 0.00079  0.58759 0.00000 0.00168  0.23566 0.00000 0.00112  1.45281 0.00000 0.00000  1.00000 0.00000 0.00000
 F1       0.36528 0.00000 0.00076  0.42790 0.00000 0.00123  0.30711 0.00000 0.00101  1.79232 0.00000 0.00000  1.00000 0.00000 0.00000
 F2       0.31656 0.00000 0.00074  0.97914 0.00000 0.00111  0.38079 0.00000 0.00103  1.79232 0.00000 0.00000  1.00000 0.00000 0.00000

 ==> PROFILE PARAMETERS FOR PATTERN#  1

 => Overall scale factor:      0.006448818     0.000000000     0.000027831
 => Eta(p-Voigt) or m(Pearson VII):   0.433722  0.000000  0.013985
 => Overall tem. factor:     0.000000    0.000000    0.000000
 => Halfwidth parameters: 
         0.036574    0.000000    0.001843
        -0.010958    0.000000    0.001100
         0.006295    0.000000    0.000157
 => Cell parameters: 
        8.047864    0.000000    0.000108
        5.439746    0.000000    0.000094
        7.641066    0.000000    0.000113
       90.000000    0.000000    0.000000
      102.208061    0.000000    0.001004
       90.000000    0.000000    0.000000
 => Preferred orientation: 
        -0.395825    0.000000    0.003779
         0.000000    0.000000    0.000000
 => Asymmetry parameters: 
         0.021677    0.000000    0.003359
         0.012996    0.000000    0.000662
         0.000000    0.000000    0.000000
         0.000000    0.000000    0.000000
 => X and Y parameters: 
         0.002838    0.000000    0.000475
         0.000000    0.000000    0.000000
 => Strain parameters: 
         0.000000    0.000000    0.000000
         0.000000    0.000000    0.000000
         0.000000    0.000000    0.000000
 => Size   parameters (G,L): 
         0.000000    0.000000    0.000000
         0.000000    0.000000    0.000000

 ==> GLOBAL PARAMETERS FOR PATTERN#  1


 => Zero-point:     0.0030    0.0000    0.0007

 => Cos( theta)-shift parameter :   0.0000  0.0000  0.0000
 => Sin(2theta)-shift parameter :   0.0000  0.0000  0.0000

 ==> RELIABILITY FACTORS WITH ALL NON-EXCLUDED POINTS FOR PATTERN:  1

 => R-Factors:   2.34      3.38     Chi2:  8.57     DW-Stat.:  0.3885   Patt#:  1
 => Expected :            1.16                                1.9331
 => Deviance : 0.567E+05     Dev*:   8.710    
 => GoF-index:  2.9         Sqrt(Residual/N)
 => N-P+C:  6510

 =>    SumYdif       SumYobs      SumYcal      SumwYobsSQ     Residual    Condition
     0.1140E+07    0.4875E+08    0.4871E+08    0.4875E+08    0.5579E+05    0.8623E+10


 => Conventional Rietveld Rp,Rwp,Re and Chi2:   16.1      12.5      4.25      8.570    
 => (Values obtained using Ynet, but true sigma(y))
 =>  SumYnet, Sum(w Ynet**2):     0.7069E+07    0.3599E+07

 => N-sigma of the GoF:      431.900

 ==> RELIABILITY FACTORS FOR POINTS WITH BRAGG CONTRIBUTIONS FOR PATTERN:  1

 => R-Factors:   2.41      3.49     Chi2:  9.15     DW-Stat.:  0.4036   Patt#:
 => Expected :            1.16                                1.9301
 => Deviance : 0.546E+05     Dev*:   9.305    
 => GoF-index:  3.0         Sqrt(Residual/N)
 => N-P+C:  5871

 =>    SumYdif       SumYobs      SumYcal      SumwYobsSQ     Residual    Condition
     0.1060E+07    0.4400E+08    0.4395E+08    0.4400E+08    0.5371E+05    0.8623E+10


 => Conventional Rietveld Rp,Rwp,Re and Chi2:   15.0      12.2      4.04      9.149    
 => (Values obtained using Ynet, but true sigma(y))
 =>  SumYnet, Sum(w Ynet**2):     0.7080E+07    0.3597E+07

 => N-sigma of the GoF:      441.488

 => Global user-weigthed Chi2 (Bragg contrib.):   9.50    

 => ---------> Pattern#  1
 => Phase:  1
 =>    Bragg R-factor:  8.03    
 =>    RF-factor     :  7.96    

 --------------------------------------------------------------------------------------------------------------
 Pattern#  1 Phase No.:   1 Phase name:  #(C) 2021 by FIZ Karlsruhe - 
 --------------------------------------------------------------------------------------------------------------

   No.  Code     H   K   L  Mult      Hw      ETA/M    2theta/TOF     Icalc       Iobs      Sigma     StrFactor^2    d-hkl       CORR

      1   1      1   0   0     2  0.074647  0.465616      11.240     4825.6     4732.9      9.798       3879.4250  7.865870      1.000000
      2   1      1   1   0     4  0.074158  0.489985      19.827     7189.0     6994.1     10.810      13300.7705  4.474074      0.691266
      3   1      0   1   1     4  0.074200  0.490982      20.179       16.9       36.0      3.303         51.3011  4.396999      0.437044
      4   1     -1   1   1     4  0.074472  0.495801      21.877        3.3       58.6      5.736          8.8110  4.059328      0.588073
      5   1      2   0   0     2  0.074620  0.497822      22.589     1910.1     2016.4      8.460       6400.6001  3.932935      1.000000
      6   1      0   0   2     2  0.074922  0.501283      23.809     1707.8     1741.2      7.011      13250.1240  3.734136      0.482019
      7   1     -1   0   2     2  0.075005  0.502121      24.104     2567.4     2482.0      6.724      19382.7109  3.689051      0.508154
      8   1      1   1   1     4  0.075082  0.502876      24.370       23.2       21.3      2.813         65.9055  3.649411      0.690297
      9   1      2   1   0     4  0.076408  0.513095      27.972     7722.5     7575.5     11.133      23662.9062  3.187172      0.856301
     10   1     -2   1   1     4  0.076637  0.514536      28.479       33.1       29.1      0.748        115.1029  3.131516      0.783645
     11   1      1   0   2     2  0.076657  0.514658      28.522      102.1       94.7      1.742        803.4298  3.126866      0.694999
     12   1      0   1   2     4  0.076873  0.515955      28.979     2566.1     2692.0      6.981      15690.0000  3.078587      0.462544
     13   1     -1   1   2     4  0.076993  0.516655      29.226      229.4      256.3      1.704       1364.8193  3.053175      0.484032
     14   1     -2   0   2     2  0.077013  0.516771      29.267      524.3      642.5      3.564       4246.7915  3.048997      0.713168
     15   1      2   1   1     4  0.078725  0.525513      32.348       56.1        0.0      6.313        240.2093  2.765304      0.835463
     16   1      0   2   0     2  0.079074  0.527089      32.903      659.2      678.5      4.236      12995.4092  2.719873      0.376516
     17   1      1   1   2     4  0.079146  0.527407      33.015     1204.7     1166.7      4.346       6963.1138  2.710912      0.646687
     18   1     -2   1   2     4  0.079576  0.529264      33.669      855.7      847.1      5.085       5027.0474  2.659697      0.663840
     19   1      3   0   0     2  0.079915  0.530681      34.169      537.9      705.1      4.809       4331.7466  2.621957      1.000000
     20   1      1   2   0     4  0.080411  0.532682      34.874      552.9      559.7      5.511       4268.2534  2.570537      0.545185
     21   1      0   2   1     4  0.080563  0.533277      35.084       27.5       53.3      1.783        285.5808  2.555663      0.411151
     22   1     -1   2   1     4  0.081344  0.536247      36.130       24.5       34.1      3.610        222.4957  2.483989      0.500217
     23   1      2   0   2     2  0.081619  0.537255      36.486      503.0      350.5      5.834       5668.5854  2.460608      0.823774
     24   1     -3   0   2     2  0.082416  0.540083      37.482      174.9      110.2      3.475       2066.4541  2.397440      0.833458
     25   1     -3   1   1     4  0.082563  0.540591      37.661      444.2      444.2      3.594       2512.0144  2.386458      0.879828
     26   1      1   2   1     4  0.082644  0.540869      37.759      347.5      318.3      2.841       3051.8516  2.380494      0.569924
     27   1      3   1   0     4  0.082902  0.541744      38.068        1.9        4.2      0.696         10.6009  2.361909      0.923245
     28   1     -1   1   3     4  0.083886  0.544978      39.207      264.7      312.9      7.149       3398.6685  2.295844      0.423216
     29   1      0   1   3     4  0.084407  0.546627      39.788        1.2        2.8      0.862         14.6299  2.263645      0.471906
     30   1      2   1   2     4  0.084776  0.547768      40.190       45.8       88.2      2.386        338.8379  2.241915      0.776383
     31   1      2   2   0     4  0.084860  0.548028      40.282      192.1      337.2      3.953       1603.1287  2.237037      0.691266
     32   1     -2   2   1     4  0.085206  0.549077      40.652        0.5        0.4      0.151          4.9041  2.217534      0.648478
     33   1      0   2   2     4  0.085554  0.550120      41.019      170.1      157.4      2.569       2336.7378  2.198500      0.437044
     34   1     -3   1   2     4  0.085642  0.550380      41.111      538.2      489.1      3.750       4126.2080  2.193825      0.787037
     35   1     -1   2   2     4  0.085729  0.550638      41.202      265.6      254.4      2.105       3561.2195  2.189189      0.452225
     36   1     -2   1   3     4  0.086525  0.552949      42.016       18.4       15.7      3.335        206.2105  2.148626      0.566321
     37   1      3   1   1     4  0.086744  0.553574      42.236       25.8        8.0      3.868        182.7800  2.137927      0.904533
     38   1      2   2   1     4  0.088114  0.557363      43.572      105.1       90.4      4.987       1026.8715  2.075445      0.702679
     39   1      1   1   3     4  0.088193  0.557577      43.647       77.1       57.9      2.400        869.6262  2.072045      0.610851
     40   1      1   2   2     4  0.088666  0.558840      44.092       29.6       15.7      2.709        363.3975  2.052152      0.574023
     41   1     -2   2   2     4  0.089221  0.560300      44.607      741.7      742.3      6.582       9120.5430  2.029664      0.588073
     42   1      4   0   0     2  0.090914  0.564599      46.122     1168.1     1308.6      8.003      18200.1934  1.966467      1.000000
     43   1      3   0   2     2  0.091106  0.565073      46.289      114.4      111.8      1.193       2016.3616  1.959749      0.891500
     44   1     -4   0   2     2  0.092455  0.568337      47.439      460.1      300.2      4.717       8515.2939  1.914879      0.896630
     45   1     -1   0   4     2  0.092621  0.568733      47.578      520.0      490.2      3.271      22325.3730  1.909596      0.389021
     46   1     -3   1   3     4  0.092797  0.569148      47.725       11.3       11.4      0.155        138.4596  1.904075      0.688485
     47   1     -3   2   1     4  0.092924  0.569447      47.830        9.1        9.6      0.376        101.3135  1.900132      0.758611
     48   1      3   2   0     4  0.093332  0.570400      48.166     1389.8     1547.3      6.090      15063.1533  1.887670      0.792205
     49   1     -4   1   1     4  0.093430  0.570629      48.247       27.4       31.5      0.148        254.3754  1.884698      0.926450
     50   1      0   0   4     2  0.094028  0.572005      48.732       43.3      123.8      2.330       1583.8224  1.867068      0.482019
     51   1     -1   2   3     4  0.094505  0.573090      49.114        2.5        3.8      0.074         54.2860  1.853430      0.414006
     52   1      4   1   0     4  0.094651  0.573418      49.230     1029.2     1138.1      5.516       9731.6367  1.849339      0.953481
     53   1     -2   0   4     2  0.094823  0.573807      49.367      334.3      341.9      1.584      11934.7441  1.844525      0.508154
     54   1      3   1   2     4  0.094852  0.573870      49.389       86.1       86.2      0.467        915.5473  1.843748      0.854292
     55   1      0   2   3     4  0.095120  0.574472      49.601        1.9        1.6      0.069         38.6639  1.836364      0.453070
     56   1      2   2   2     4  0.095553  0.575432      49.939     1458.9     1437.3      5.970      19672.5293  1.824705      0.690297
     57   1      2   1   3     4  0.095858  0.576102      50.176        0.8        0.9      0.023         10.7512  1.816673      0.722120
     58   1     -4   1   2     4  0.096261  0.576982      50.486      167.9      138.4      2.966       1861.7051  1.806236      0.860545
     59   1     -1   1   4     4  0.096434  0.577360      50.619      119.0      135.4      1.501       2940.2517  1.801800      0.388310
     60   1     -3   2   2     4  0.096565  0.577643      50.718      304.1      344.3      3.040       4179.8779  1.798494      0.701132

   No.  Code     H   K   L  Mult      Hw      ETA/M    2theta/TOF     Icalc       Iobs      Sigma     StrFactor^2    d-hkl       CORR

     61   1     -2   2   3     4  0.097589  0.579833      51.490       15.8        9.4      1.006        296.2751  1.773337      0.530290
     62   1      3   2   1     4  0.097843  0.580368      51.679       34.1       32.1      0.293        431.0371  1.767308      0.795075
     63   1      1   3   0     4  0.097860  0.580403      51.691      231.3      224.9      1.744       4756.5986  1.766909      0.489026
     64   1      0   1   4     4  0.097901  0.580489      51.722      686.2      687.6      4.358      14519.8281  1.765945      0.475966
     65   1      0   3   1     4  0.098066  0.580837      51.844       76.4       79.8      0.623       1932.1230  1.762056      0.400234
     66   1     -2   1   4     4  0.098728  0.582216      52.330        0.2        0.1      0.051          3.6337  1.746834      0.500677
     67   1     -1   3   1     4  0.099121  0.583025      52.615        3.1        1.6      0.202         70.9605  1.738039      0.461200
     68   1      1   0   4     2  0.099214  0.583216      52.682      179.0      133.8      4.645       6285.8999  1.735979      0.597641
     69   1      1   2   3     4  0.099507  0.583815      52.893        6.3        0.1      0.671        116.8694  1.729545      0.568048
     70   1      4   1   1     4  0.100080  0.584978      53.303        4.5        0.0      2.662         52.0005  1.717210      0.939240
     71   1      1   3   1     4  0.100837  0.586493      53.837        0.0        0.0      0.289          1.0596  1.701430      0.510552
     72   1     -3   0   4     2  0.100896  0.586612      53.879        0.9        0.0      3.598         31.7718  1.700209      0.620781
     73   1      1   1   4     4  0.103286  0.591265      55.519      230.9      209.3      5.531       4649.9204  1.653806      0.585974
     74   1     -4   1   3     4  0.103500  0.591673      55.663       92.4       86.5      1.158       1410.1663  1.649880      0.777662
     75   1      2   3   0     4  0.103677  0.592008      55.781      856.2      790.6      4.800      17057.5977  1.646667      0.598457
     76   1     -2   3   1     4  0.104112  0.592830      56.071       50.5       60.2      1.435       1068.8815  1.638841      0.570072
     77   1      0   3   2     4  0.104549  0.593651      56.360      239.2      330.1      3.521       6933.3677  1.631113      0.420993
     78   1     -3   2   3     4  0.104716  0.593962      56.469        8.9       11.6      0.164        171.3041  1.628210      0.637136
     79   1     -1   3   2     4  0.104768  0.594060      56.504       13.6       17.6      0.230        385.4364  1.627300      0.432131
     80   1     -3   1   4     4  0.105029  0.594545      56.675      557.4      566.7      4.132      11321.8740  1.622791      0.608269
     81   1     -4   2   1     4  0.105425  0.595278      56.933       65.7       70.1      1.770        986.2521  1.616044      0.831632
     82   1      4   0   2     2  0.106051  0.596427      57.338       31.9       20.0      2.429        871.3163  1.605588      0.928234
     83   1      4   2   0     4  0.106789  0.597768      57.811      402.3      478.0      4.521       6064.7637  1.593586      0.856301
     84   1      3   2   2     4  0.107013  0.598172      57.953      288.0      384.3      2.494       4817.7881  1.590004      0.776017
     85   1      2   3   1     4  0.107719  0.599438      58.399        1.1        1.2      0.118         23.4385  1.578918      0.614905
     86   1     -5   0   2     2  0.108057  0.600039      58.611      150.8      169.3      2.832       4311.0063  1.573714      0.931132
     87   1      5   0   0     2  0.108093  0.600102      58.633       26.5       30.4      0.460        705.2539  1.573174      1.000000
     88   1      2   2   3     4  0.108134  0.600175      58.659        6.8        8.0      0.121        135.1582  1.572542      0.668735
     89   1      3   1   3     4  0.108265  0.600407      58.741       13.2       14.9      0.200        220.4765  1.570548      0.800870
     90   1      1   3   2     4  0.108394  0.600636      58.821      237.9      264.6      2.112       6093.3960  1.568589      0.523619
