Repository: ozakary/data-NaMO2F2

# Powder X-Ray Diffraction Data for NaMO<sub>2</sub>F<sub>2</sub> (M = Nb<sup>5+</sup>, Ta<sup>5+</sup>)

**Author:** Ouail Zakary  
**ORCID:** [0000-0002-7793-3306](https://orcid.org/0000-0002-7793-3306)  
**E-mail:** [Ouail.Zakary@oulu.fi](mailto:Ouail.Zakary@oulu.fi)  
**Website:** [Ouail Zakary - webpage](https://cc.oulu.fi/~nmrwww/members/Ouail_Zakary.html)

This repository contains datasets of **Powder X-Ray Diffraction (PXRD)** data for the compounds NaNbO<sub>2</sub>F<sub>2</sub> and NaTaO<sub>2</sub>F<sub>2</sub>, recorded under both room temperature (RT) and variable temperature conditions.

File: powder_X-ray_diffraction/variable-temperature_experiments/NaNbO2F2/Rietveld_refinment/250°C/NaNbO2F2.out (part 1 of 2)


        **********************************************************
        ** PROGRAM FullProf.2k (Version 7.30 - Mar2020-ILL JRC) **
        **********************************************************
                       M U L T I -- P A T T E R N                 
            Rietveld, Profile Matching & Integrated Intensity     
                 Refinement of X-ray and/or Neutron Data


    Date: 03/02/2023  Time: 18:25:40.622                              

 => PCR file code: NaNbO2F2
 => DAT file code: NaNbO2F2.dat         -> Relative contribution: 1.0000                                                            

 ==> CONDITIONS OF THIS RUN FOR PATTERN No.:  1

 => Global Refinement of X-ray powder diffraction data                                                                              
 => Global Refinement of X-ray powder diffraction data                                                                              
    Bragg-Brentano(X-rays) or Debye-Scherrer geometry(Neutrons)
 => Title: #(C) 2021 by FIZ Karlsruhe - Leibniz Institute for Information Infrastructure.

 => Number of phases:    1
 => Number of excluded regions:    1
 => Number of scattering factors supplied:    0
 => Conventional weights: w=1.0/Variance(yobs)
 => Asymmetry correction as in J.Appl.Cryst. 26,128(1993)
 => Background linearly interpolated between the   23 points given
 => The    5th default profile function was selected
 => Pseudo-Voigt function (ETA variable)
                 X-parameter correspond to: ETA=ETA0+X*2theta
                       pV(x)= ETA*L(x)+(1-ETA)*G(x)

 ==> INPUT/OUTPUT OPTIONS:

 => Generate file *.PRF for plot
 => Output Integrated Intensities
 => Generate new input file *.PCR

 => X-Y type of data: 2theta/TOF/E(Kev) Intens sigma for pattern:  1
 => Plot pattern at each cycle
 => Wavelengths:  1.54056 1.54439
 => Alpha2/Alpha1 ratio:   0.5000
 => Cos(Monochromator angle)=   0.9100
 => Asymmetry correction for angles lower than   90.000 degrees
 => Absorption correction (AC), muR-eff =   0.0000  0.0000
 => Base of peaks: 2.0*HW*    8.00

 => Number of cycles:   33
 => Relaxation factors ==>    for coordinates:  1.00
 => for anisotropic temperature factors:  1.00
 => for halfwidth/strain/size parameters:  1.00
 => for lattice constants and propagation vectors:  1.00
 => EPS-value for convergence:    0.1
 => Background ==> 
    Position   Intensity
       10.13     7523.34        0.00
       11.86     7768.96        0.00
       13.55     7953.52        0.00
       15.69     7641.77        0.00
       18.41     7179.08        0.00
       20.89     7379.76        0.00
       25.43     7296.55        0.00
       30.28     7094.13        0.00
       35.43     6487.14        0.00
       38.43     6431.14        0.00
       42.55     6364.45        0.00
       45.34     6482.89        0.00
       54.01     6418.50        0.00
       62.40     6084.56        0.00
       67.15     5957.74        0.00
       75.44     5961.12        0.00
       78.18     5788.62        0.00
       81.94     5844.35        0.00
       86.08     5826.59        0.00
       90.81     5743.51        0.00

       96.22     5777.97        0.00
       97.94     5626.77        0.00
       99.95     5741.20        0.00

 

 => Excluded regions for Pattern#  1
    From     to
     14.0000     18.0000

 => Number of Least-Squares parameters varied:    32

 =>--------------------------->
 =>------->  PATTERN number:  1
 =>--------------------------->
 => Global parameters and codes ==>
 => Zero-point:     0.0085   11.0000
 => Displacement peak-shift parameter and code:     0.00    0.00
 => Transparency peak-shift parameter and code:     0.00    0.00

 => Reading Intensity data  =>>

 -> No recognizable heading in input data file X,Y,sigma
    First 6 lines are considered as COMMENTS (except for TSAMP keyword)
 -> COMMENT: 10.0116	7409.00000                                                                                                                  
 -> COMMENT: 10.0247	7627.00000                                                                                                                  
 -> COMMENT: 10.0379	7484.00000                                                                                                                  
 -> COMMENT: 10.0510	7401.00000                                                                                                                  
 -> COMMENT: 10.0641	7422.00000                                                                                                                  
 -> COMMENT: 10.0772	7572.00000                                                                                                                  
 ==> Angular range, step and number of points:
     2Thmin:      10.090400  2Thmax:      99.993401  Step:       0.013132  No. of points:   6848
 --------------------------------------------------------------------------------
 => Phase  No. 1
       #(C) 2021 by FIZ Karlsruhe - Leibniz Institute for Information Infras
 --------------------------------------------------------------------------------
 =>-------> Pattern#  1
 => Crystal Structure Refinement
 => Preferred orientation vector:   1.0000  0.0000  0.0000

 =>-------> Data for PHASE: 1
 => Number of atoms:    6
 => Number of distance  constraints:    0
 => Number of angle     constraints:    0

 => Symmetry information on space group: P 1 21/c 1          
 -> The multiplicity of the general position is:   4
 -> The space group is Centric (-1 at origin)   
 -> Lattice type  P: { 000 }                                       
 -> Reduced set of symmetry operators:

  No.  IT   Symmetry symbol    Rotation part     Associated Translation
   1: ( 1)   1            -->     ( x, y, z) + {  0.0000  0.0000  0.0000}
   2: ( 3)   2 ( 0, y, 0) -->     (-x, y,-z) + {  0.0000  0.5000  0.5000}


        Information on Space Group: 
        --------------------------- 

 =>   Number of Space group:  14
 =>  Hermann-Mauguin Symbol: P 1 21/c 1
 =>             Hall Symbol: -P 2ybc
 =>    Table Setting Choice: b1
 =>            Setting Type: IT (Generated from Hermann-Mauguin symbol)
 =>          Crystal System: Monoclinic
 =>              Laue Class: 2/m
 =>             Point Group: 2/m
 =>         Bravais Lattice: P
 =>          Lattice Symbol: mP
 =>  Reduced Number of S.O.:   2
 =>    General multiplicity:   4
 =>          Centrosymmetry: Centric (-1 at origin)
 =>  Generators (exc. -1&L):   1
 =>         Asymmetric unit:  0.000 <= x <=  1.000
                              0.000 <= y <=  0.250
                              0.000 <= z <=  1.000

 => List of S.O. without inversion and lattice centring translations
 => SYMM(  1): x,y,z                               => SYMM(  2): -x,y+1/2,-z+1/2


 => Initial parameters ==>
 Atom    Ntyp                  X         Y         Z         B         occ.         in  fin  Spc  Mult
                             B11       B22       B33       B12       B13       B23
 Na1    Na                 0.37032   0.78806   0.11582   1.12908   1.00000           0    0    0    4
                 Codes:  151.00000 161.00000 171.00000   0.00000   0.00000
 Nb1    Nb                 0.15539   0.25592   0.31685   1.31779   1.00000           0    0    0    4
                 Codes:  181.00000 191.00000 201.00000   0.00000   0.00000
 O1     O                  0.18111   0.16659   0.05638   1.45281   1.00000           0    0    0    4
                 Codes:  211.00000 221.00000 231.00000   0.00000   0.00000
 O2     O                  0.07058   0.59082   0.23624   1.45281   1.00000           0    0    0    4
                 Codes:  241.00000 251.00000 261.00000   0.00000   0.00000
 F1     F                  0.36404   0.42825   0.30899   1.79232   1.00000           0    0    0    4
                 Codes:  271.00000 281.00000 291.00000   0.00000   0.00000
 F2     F                  0.31779   0.98183   0.37904   1.79232   1.00000           0    0    0    4
                 Codes:  301.00000 311.00000 321.00000   0.00000   0.00000

 => IT IS ASSUMED THAT THE FIRST GIVEN SITE IS FULLY OCCUPIED 
    OR THE FIRST AND SECOND ATOMS ARE IN THE SAME SITE WITH TOTAL FULL OCCUPATION
  (If this is not the case, change the order of atoms to obtain correct values for the content of the unit cell)
    The given occupation factors have been obtained mutiplying m/M by   1.0000
      -> Atom: Na  ,  Chemical element: NA  Atomic Mass:    22.9898
      -> Atom: Nb  ,  Chemical element: NB  Atomic Mass:    92.9064
      -> Atom: O   ,  Chemical element: O   Atomic Mass:    15.9994
      -> Atom: O   ,  Chemical element: O   Atomic Mass:    15.9994
      -> Atom: F   ,  Chemical element: F   Atomic Mass:    18.9984
      -> Atom: F   ,  Chemical element: F   Atomic Mass:    18.9984
 => The given value of ATZ is        743.57 the program has calculated:         743.57
    The value of ATZ given in the input PCR file will be used for quantitative analysis
 => The chemical content of the unit cell is: 
       4.0000 Na   +   4.0000 Nb   +   4.0000 O    +   4.0000 O    +   4.0000 F    +   4.0000 F      
 => The normalized site occupation numbers in % are: 
     100.0000 Na1    :      100.0000 Nb1    :      100.0000 O1     :      100.0000 O2     :      100.0000 F1     :      100.0000 F2       
 => The density (volumic mass) of the compound is:    3.768 g/cm3

 =>-------> PROFILE PARAMETERS FOR PATTERN:  1

 => Overall scale factor:   0.650770E-02
 => ETA (p-Voigt) OR M (Pearson VII):   0.4127
 => Overall temperature factor:      0.00000
 => Halfwidth U,V,W:      0.02863    -0.00949     0.00615
 => X and Y parameters:       0.0042      0.0000
 => Direct cell parameters:    8.0544   5.4452   7.6450  90.0000 102.2568  90.0000
 => Preferred orientation parameters:  -0.4055  0.0000
 => Asymmetry parameters     :      0.02601     0.01423     0.00000     0.00000
 => Strain parameters        :      0.00000     0.00000     0.00000
 => Size   parameters        :      0.00000     0.00000

 ==> CODEWORDS FOR PROFILE PARAMETERS of PATTERN#  1

 => Overall scale factor:   21.000
 => ETA (p-Voigt) OR M (Pearson VII):  101.000
 => Overall temperature factor:    0.000
 => Halfwidth U,V,W:   71.000  91.000  81.000
 => X and Y parameters:  111.000   0.000
 => Direct cell parameters:   31.000  41.000  51.000   0.000  61.000   0.000
 => Preferred orientation parameters:  141.000   0.000
 => Asymmetry parameters     :  121.000 131.000   0.000   0.000
 => Strain parameters        :    0.000   0.000   0.000
 => Size   parameters        :    0.000   0.000

 => Cell constraints according to Laue symmetry: 2/m  

        Metric information:
        -------------------

 => Direct cell parameters:

         a =       8.0544      b =       5.4452      c =       7.6450
     alpha =       90.000   beta =      102.257  gamma =       90.000
                        Direct Cell Volume =     327.6545

 => Reciprocal cell parameters:

         a*=     0.127051      b*=     0.183647      c*=     0.133855
     alpha*=       90.000   beta*=       77.743  gamma*=       90.000
                    Reciprocal Cell Volume =   0.00305199

 => Direct and Reciprocal Metric Tensors:

                   GD                                       GR
     64.8741      0.0000    -13.0723          0.016142    0.000000    0.003610
      0.0000     29.6505      0.0000          0.000000    0.033726    0.000000
    -13.0723      0.0000     58.4464          0.003610    0.000000    0.017917

 =>  Cartesian frame: z // c; y is in the bc-plane; x is y ^ z = a*  

     Crystal_to_Orthonormal_Matrix              Orthonormal_to_Crystal Matrix
              Cr_Orth_cel                               Orth_Cr_cel  
      8.0544      0.0000     -1.6230          0.124155   -0.000000    0.026972
      0.0000      5.4452      0.0000          0.000000    0.183647   -0.000000
      0.0000      0.0000      7.4708          0.000000    0.000000    0.133855

     Busing-Levy B-matrix: Hc=B.H            Inverse of the Busing-Levy B-matrix
                BL_M                                      BL_Minv  
    0.127051    0.000000    0.028417            7.8709     -0.0000     -1.7099
    0.000000    0.183647   -0.000000            0.0000      5.4452      0.0000
    0.000000    0.000000    0.130804            0.0000      0.0000      7.6450

 => Laue symmetry 2/m   will be used to generate HKL for pattern#   1
 => Reflections generated between S(1/d)min:  0.1139 A-1 and S(1/d)max:  1.0099 A-1
 =>                                    dmax:  8.7808 A   and      dmin:  0.9902 A
 => The number of reflections generated is:    355
 => The max. scatt. variable (gen.ref.) is:       102.1336
 => Scattering coefficients from internal table


 => X-ray scattering coeff. (A1, B1, A2,...C, f(0), Z, Dfp,Dfpp)

 NA      4.7626   3.2850   3.1736   8.8422   1.2674   0.3136   1.1128 129.4240   0.6760  10.9924  11.0000   0.1290   0.1240
 NB     17.6142   1.1887  12.0144  11.7660   4.0418   0.2048   3.5335  69.7957   3.7559  40.9598  41.0000  -0.2480   2.4820
 O       3.0485  13.2771   2.2868   5.7011   1.5463   0.3239   0.8670  32.9089   0.2508   7.9994   8.0000   0.0470   0.0320
 F       3.5392  10.2825   2.6412   4.2944   1.5170   0.2615   1.0243  26.1476   0.2776   8.9993   9.0000   0.0690   0.0530

     --------------------------------------------------------------
      SYMBOLIC NAMES AND INITIAL VALUES OF PARAMETERS TO BE VARIED:
     --------------------------------------------------------------

      ->  Parameter number    1   -> Symbolic Name:                                          Zero_pat1    0.84899999E-02
      ->  Parameter number    2   -> Symbolic Name:                                     Scale_ph1_pat1    0.65076998E-02
      ->  Parameter number    3   -> Symbolic Name:                                    Cell_A_ph1_pat1     8.0544453    
      ->  Parameter number    4   -> Symbolic Name:                                    Cell_B_ph1_pat1     5.4452229    
      ->  Parameter number    5   -> Symbolic Name:                                    Cell_C_ph1_pat1     7.6450229    
      ->  Parameter number    6   -> Symbolic Name:                                    Cell_E_ph1_pat1     102.25678    
      ->  Parameter number    7   -> Symbolic Name:                                    U-Cagl_ph1_pat1    0.28625000E-01
      ->  Parameter number    8   -> Symbolic Name:                                    W-Cagl_ph1_pat1    0.61519998E-02
      ->  Parameter number    9   -> Symbolic Name:                                    V-Cagl_ph1_pat1   -0.94860001E-02
      ->  Parameter number   10   -> Symbolic Name:                                     EtaPV_ph1_pat1    0.41269001    
      ->  Parameter number   11   -> Symbolic Name:                                     X-tan_ph1_pat1    0.42229998E-02
      ->  Parameter number   12   -> Symbolic Name:                                     Asym1_ph1_pat1    0.26009999E-01
      ->  Parameter number   13   -> Symbolic Name:                                     Asym2_ph1_pat1    0.14230000E-01
      ->  Parameter number   14   -> Symbolic Name:                                       Or1_ph1_pat1   -0.40549001    
      ->  Parameter number   15   -> Symbolic Name:                                          X_Na1_ph1    0.37031999    
      ->  Parameter number   16   -> Symbolic Name:                                          Y_Na1_ph1    0.78806001    
      ->  Parameter number   17   -> Symbolic Name:                                          Z_Na1_ph1    0.11582000    
      ->  Parameter number   18   -> Symbolic Name:                                          X_Nb1_ph1    0.15538999    
      ->  Parameter number   19   -> Symbolic Name:                                          Y_Nb1_ph1    0.25591999    
      ->  Parameter number   20   -> Symbolic Name:                                          Z_Nb1_ph1    0.31685001    
      ->  Parameter number   21   -> Symbolic Name:                                           X_O1_ph1    0.18110999    
      ->  Parameter number   22   -> Symbolic Name:                                           Y_O1_ph1    0.16659001    
      ->  Parameter number   23   -> Symbolic Name:                                           Z_O1_ph1    0.56380000E-01
      ->  Parameter number   24   -> Symbolic Name:                                           X_O2_ph1    0.70579998E-01
      ->  Parameter number   25   -> Symbolic Name:                                           Y_O2_ph1    0.59082001    
      ->  Parameter number   26   -> Symbolic Name:                                           Z_O2_ph1    0.23624000    
      ->  Parameter number   27   -> Symbolic Name:                                           X_F1_ph1    0.36403999    
      ->  Parameter number   28   -> Symbolic Name:                                           Y_F1_ph1    0.42825001    
      ->  Parameter number   29   -> Symbolic Name:                                           Z_F1_ph1    0.30899000    
      ->  Parameter number   30   -> Symbolic Name:                                           X_F2_ph1    0.31779000    
      ->  Parameter number   31   -> Symbolic Name:                                           Y_F2_ph1    0.98183000    
      ->  Parameter number   32   -> Symbolic Name:                                           Z_F2_ph1    0.37904000    
  
 
 => No optimization for routine tasks
 ++++++++++++++++++++++++++++++++++++++++++++++++++++++++++++++++++++++++++++++++++++++++++++++++++++++++++++++++++++++++

 => CYCLE No.:    1
 ---------------------------------------------------------------------------------------
 => Phase  1 Name:  #(C) 2021 by FIZ Karlsruhe - Leibniz Institute for Information Infras
 ---------------------------------------------------------------------------------------
 => New parameters, shifts, and standard deviations

 Atom        x       dx      sx       y       dy      sy       z       dz      sz       B       dB      sB      occ.    docc.   socc.

 Na1      0.37032-0.00000 0.00045  0.78806-0.00000 0.00125  0.11582-0.00000 0.00062  1.12908 0.00000 0.00000  1.00000 0.00000 0.00000
 Nb1      0.15539 0.00000 0.00014  0.25592-0.00000 0.00058  0.31685-0.00000 0.00020  1.31779 0.00000 0.00000  1.00000 0.00000 0.00000
 O1       0.18111-0.00000 0.00085  0.16660 0.00001 0.00131  0.05638-0.00000 0.00143  1.45281 0.00000 0.00000  1.00000 0.00000 0.00000
 O2       0.07057-0.00001 0.00076  0.59080-0.00002 0.00162  0.23623-0.00001 0.00109  1.45281 0.00000 0.00000  1.00000 0.00000 0.00000
 F1       0.36403-0.00001 0.00075  0.42823-0.00002 0.00121  0.30899 0.00000 0.00100  1.79232 0.00000 0.00000  1.00000 0.00000 0.00000
 F2       0.31777-0.00002 0.00074  0.98181-0.00002 0.00111  0.37905 0.00001 0.00101  1.79232 0.00000 0.00000  1.00000 0.00000 0.00000

 ==> PROFILE PARAMETERS FOR PATTERN#  1

 => Overall scale factor:      0.006506856    -0.000000844     0.000027300
 => Eta(p-Voigt) or m(Pearson VII):   0.412639 -0.000051  0.013812
 => Overall tem. factor:     0.000000    0.000000    0.000000
 => Halfwidth parameters: 
         0.028627    0.000002    0.001653
        -0.009497   -0.000011    0.001005
         0.006152   -0.000000    0.000147
 => Cell parameters: 
        8.054444   -0.000001    0.000101
        5.445223    0.000000    0.000088
        7.645023    0.000000    0.000106
       90.000000    0.000000    0.000000
      102.256783    0.000000    0.000901
       90.000000    0.000000    0.000000
 => Preferred orientation: 
        -0.405475    0.000015    0.003684
         0.000000    0.000000    0.000000
 => Asymmetry parameters: 
         0.025999   -0.000011    0.003203
         0.014228   -0.000002    0.000644
         0.000000    0.000000    0.000000
         0.000000    0.000000    0.000000
 => X and Y parameters: 
         0.004216   -0.000007    0.000475
         0.000000    0.000000    0.000000
 => Strain parameters: 
         0.000000    0.000000    0.000000
         0.000000    0.000000    0.000000
         0.000000    0.000000    0.000000
 => Size   parameters (G,L): 
         0.000000    0.000000    0.000000
         0.000000    0.000000    0.000000

 ==> GLOBAL PARAMETERS FOR PATTERN#  1


 => Zero-point:     0.0085   -0.0000    0.0006

 => Cos( theta)-shift parameter :   0.0000  0.0000  0.0000
 => Sin(2theta)-shift parameter :   0.0000  0.0000  0.0000

 ==> RELIABILITY FACTORS WITH ALL NON-EXCLUDED POINTS FOR PATTERN:  1

 => R-Factors:   2.26      3.33     Chi2:  8.31     DW-Stat.:  0.3750   Patt#:  1
 => Expected :            1.16                                1.9331
 => Deviance : 0.553E+05     Dev*:   8.501    
 => GoF-index:  2.9         Sqrt(Residual/N)
 => N-P+C:  6510

 =>    SumYdif       SumYobs      SumYcal      SumwYobsSQ     Residual    Condition
     0.1099E+07    0.4873E+08    0.4868E+08    0.4873E+08    0.5409E+05    0.9442E+10


 => Conventional Rietveld Rp,Rwp,Re and Chi2:   15.5      12.2      4.24      8.309    
 => (Values obtained using Ynet, but true sigma(y))
 =>  SumYnet, Sum(w Ynet**2):     0.7096E+07    0.3616E+07


 ==> RELIABILITY FACTORS FOR POINTS WITH BRAGG CONTRIBUTIONS FOR PATTERN:  1

 => R-Factors:   2.33      3.45     Chi2:  8.91     DW-Stat.:  0.3884   Patt#:
 => Expected :            1.15                                1.9301
 => Deviance : 0.535E+05     Dev*:   9.123    
 => GoF-index:  3.0         Sqrt(Residual/N)
 => N-P+C:  5860

 =>    SumYdif       SumYobs      SumYcal      SumwYobsSQ     Residual    Condition
     0.1024E+07    0.4393E+08    0.4388E+08    0.4393E+08    0.5222E+05    0.9442E+10


 => Conventional Rietveld Rp,Rwp,Re and Chi2:   14.4      12.0      4.03      8.911    
 => (Values obtained using Ynet, but true sigma(y))
 =>  SumYnet, Sum(w Ynet**2):     0.7087E+07    0.3614E+07


 => Global user-weigthed Chi2 (Bragg contrib.):   8.91    

 => ---------> Pattern#  1
 => Phase:  1
 =>    Bragg R-factor:  7.78    
 =>    RF-factor     :  7.98    


   Standard deviations have to be multiplied by: 3.4149
   (correlated residuals) See references:
  -J.F.Berar & P.Lelann, J. Appl. Cryst. 24, 1-5 (1991) 
  -J.F.Berar, Acc. in Pow. Diff. II,NIST Sp.Pub. 846, 63(1992) 

 ++++++++++++++++++++++++++++++++++++++++++++++++++++++++++++++++++++++++++++++++++++++++++++++++++++++++++++++++++++++++

 => CYCLE No.:    1
 =>  Convergence reached at this CYCLE !!!!
 =>  Parameter shifts set to zero
 ---------------------------------------------------------------------------------------
 => Phase  1 Name:  #(C) 2021 by FIZ Karlsruhe - Leibniz Institute for Information Infras
 ---------------------------------------------------------------------------------------
 => New parameters, shifts, and standard deviations

 Atom        x       dx      sx       y       dy      sy       z       dz      sz       B       dB      sB      occ.    docc.   socc.

 Na1      0.37032 0.00000 0.00045  0.78806 0.00000 0.00125  0.11582 0.00000 0.00062  1.12908 0.00000 0.00000  1.00000 0.00000 0.00000
 Nb1      0.15539 0.00000 0.00014  0.25592 0.00000 0.00058  0.31685 0.00000 0.00020  1.31779 0.00000 0.00000  1.00000 0.00000 0.00000
 O1       0.18111 0.00000 0.00085  0.16660 0.00000 0.00131  0.05638 0.00000 0.00143  1.45281 0.00000 0.00000  1.00000 0.00000 0.00000
 O2       0.07057 0.00000 0.00076  0.59080 0.00000 0.00162  0.23623 0.00000 0.00109  1.45281 0.00000 0.00000  1.00000 0.00000 0.00000
 F1       0.36403 0.00000 0.00075  0.42823 0.00000 0.00121  0.30899 0.00000 0.00100  1.79232 0.00000 0.00000  1.00000 0.00000 0.00000
 F2       0.31777 0.00000 0.00074  0.98181 0.00000 0.00111  0.37905 0.00000 0.00101  1.79232 0.00000 0.00000  1.00000 0.00000 0.00000

 ==> PROFILE PARAMETERS FOR PATTERN#  1

 => Overall scale factor:      0.006506856     0.000000000     0.000027300
 => Eta(p-Voigt) or m(Pearson VII):   0.412639  0.000000  0.013812
 => Overall tem. factor:     0.000000    0.000000    0.000000
 => Halfwidth parameters: 
         0.028627    0.000000    0.001653
        -0.009497    0.000000    0.001005
         0.006152    0.000000    0.000147
 => Cell parameters: 
        8.054444    0.000000    0.000101
        5.445223    0.000000    0.000088
        7.645023    0.000000    0.000106
       90.000000    0.000000    0.000000
      102.256783    0.000000    0.000901
       90.000000    0.000000    0.000000
 => Preferred orientation: 
        -0.405475    0.000000    0.003684
         0.000000    0.000000    0.000000
 => Asymmetry parameters: 
         0.025999    0.000000    0.003203
         0.014228    0.000000    0.000644
         0.000000    0.000000    0.000000
         0.000000    0.000000    0.000000
 => X and Y parameters: 
         0.004216    0.000000    0.000475
         0.000000    0.000000    0.000000
 => Strain parameters: 
         0.000000    0.000000    0.000000
         0.000000    0.000000    0.000000
         0.000000    0.000000    0.000000
 => Size   parameters (G,L): 
         0.000000    0.000000    0.000000
         0.000000    0.000000    0.000000

 ==> GLOBAL PARAMETERS FOR PATTERN#  1


 => Zero-point:     0.0085    0.0000    0.0006

 => Cos( theta)-shift parameter :   0.0000  0.0000  0.0000
 => Sin(2theta)-shift parameter :   0.0000  0.0000  0.0000

 ==> RELIABILITY FACTORS WITH ALL NON-EXCLUDED POINTS FOR PATTERN:  1

 => R-Factors:   2.26      3.33     Chi2:  8.31     DW-Stat.:  0.3750   Patt#:  1
 => Expected :            1.16                                1.9331
 => Deviance : 0.553E+05     Dev*:   8.501    
 => GoF-index:  2.9         Sqrt(Residual/N)
 => N-P+C:  6510

 =>    SumYdif       SumYobs      SumYcal      SumwYobsSQ     Residual    Condition
     0.1099E+07    0.4873E+08    0.4868E+08    0.4873E+08    0.5409E+05    0.9442E+10


 => Conventional Rietveld Rp,Rwp,Re and Chi2:   15.5      12.2      4.24      8.309    
 => (Values obtained using Ynet, but true sigma(y))
 =>  SumYnet, Sum(w Ynet**2):     0.7096E+07    0.3616E+07

 => N-sigma of the GoF:      416.971

 ==> RELIABILITY FACTORS FOR POINTS WITH BRAGG CONTRIBUTIONS FOR PATTERN:  1

 => R-Factors:   2.33      3.45     Chi2:  8.91     DW-Stat.:  0.3884   Patt#:
 => Expected :            1.15                                1.9301
 => Deviance : 0.535E+05     Dev*:   9.123    
 => GoF-index:  3.0         Sqrt(Residual/N)
 => N-P+C:  5860

 =>    SumYdif       SumYobs      SumYcal      SumwYobsSQ     Residual    Condition
     0.1024E+07    0.4393E+08    0.4388E+08    0.4393E+08    0.5222E+05    0.9442E+10


 => Conventional Rietveld Rp,Rwp,Re and Chi2:   14.4      12.0      4.03      8.911    
 => (Values obtained using Ynet, but true sigma(y))
 =>  SumYnet, Sum(w Ynet**2):     0.7087E+07    0.3614E+07

 => N-sigma of the GoF:      428.241

 => Global user-weigthed Chi2 (Bragg contrib.):   9.23    

 => ---------> Pattern#  1
 => Phase:  1
 =>    Bragg R-factor:  7.78    
 =>    RF-factor     :  7.98    

 --------------------------------------------------------------------------------------------------------------
 Pattern#  1 Phase No.:   1 Phase name:  #(C) 2021 by FIZ Karlsruhe - 
 --------------------------------------------------------------------------------------------------------------

   No.  Code     H   K   L  Mult      Hw      ETA/M    2theta/TOF     Icalc       Iobs      Sigma     StrFactor^2    d-hkl       CORR

      1   1      1   0   0     2  0.074135  0.459998      11.232     4870.8     4776.7      9.773       3875.2571  7.870852      1.000000
      2   1      1   1   0     4  0.073269  0.496161      19.810     7244.0     7078.4     10.790      13379.0498  4.478039      0.685192
      3   1      0   1   1     4  0.073282  0.497650      20.163       17.8       29.8      3.297         54.3683  4.400400      0.428626
      4   1     -1   1   1     4  0.073400  0.504784      21.855        2.6       53.3      5.514          7.0140  4.063404      0.580342
      5   1      2   0   0     2  0.073478  0.507819      22.575     1920.2     2019.3      8.488       6370.7998  3.935426      1.000000
      6   1      0   0   2     2  0.073649  0.512989      23.801     1707.4     1736.9      7.079      13346.1934  3.735381      0.473998
      7   1     -1   0   2     2  0.073696  0.514190      24.086     2592.2     2518.7      6.700      19715.9336  3.691838      0.499403
      8   1      1   1   1     4  0.073743  0.515334      24.357       22.5       24.2      2.808         63.8027  3.651333      0.684360
      9   1      2   1   0     4  0.074593  0.530482      27.950     7740.0     7612.5     11.130      23568.0879  3.189599      0.853159
     10   1     -2   1   1     4  0.074745  0.532590      28.450       33.5       26.6      0.904        116.0959  3.134658      0.778941
     11   1      1   0   2     2  0.074767  0.532880      28.519       96.2       91.9      1.777        756.5930  3.127258      0.689187
     12   1      0   1   2     4  0.074910  0.534754      28.963     2543.1     2631.7      6.910      15684.2461  3.080277      0.454345
     13   1     -1   1   2     4  0.074989  0.535757      29.201      247.1      268.8      1.753       1482.6011  3.055723      0.475212
     14   1     -2   0   2     2  0.075001  0.535908      29.237      483.3      579.1      3.296       3908.2673  3.052047      0.707002
     15   1      2   1   1     4  0.076208  0.548960      32.332       53.5        0.0      6.210        227.9769  2.766563      0.831966
     16   1      0   2   0     2  0.076449  0.551222      32.869      661.7      694.0      4.409      13217.4736  2.722611      0.367693
     17   1      1   1   2     4  0.076511  0.551788      33.003     1199.9     1158.7      4.407       6946.5239  2.711845      0.640197
     18   1     -2   1   2     4  0.076811  0.554450      33.635      861.4      837.8      5.069       5061.3701  2.662362      0.656987
     19   1      3   0   0     2  0.077063  0.556608      34.147      542.3      722.7      4.843       4326.2085  2.623617      1.000000
     20   1      1   2   0     4  0.077419  0.559529      34.839      563.7      576.7      5.522       4371.8794  2.573023      0.537278
     21   1      0   2   1     4  0.077530  0.560417      35.050       21.0       46.2      1.579        220.2268  2.558035      0.402536
     22   1     -1   2   1     4  0.078103  0.564814      36.093       26.1       39.8      4.240        238.4375  2.486488      0.491764
     23   1      2   0   2     2  0.078325  0.566449      36.481      501.1      338.0      5.667       5627.2822  2.460938      0.820057
     24   1     -3   0   2     2  0.078897  0.570503      37.442      182.7      108.7      3.549       2146.8271  2.399923      0.829590
     25   1     -3   1   1     4  0.079009  0.571273      37.625      425.4      424.7      3.496       2389.9487  2.388690      0.877074
     26   1      1   2   1     4  0.079073  0.571707      37.728      340.7      307.3      2.822       3003.0422  2.382404      0.562402
     27   1      3   1   0     4  0.079269  0.573023      38.040        2.9        9.6      1.524         16.0003  2.363570      0.921506
     28   1     -1   1   3     4  0.080009  0.577827      39.179      247.5      286.3      7.004       3219.2195  2.297419      0.414065
     29   1      0   1   3     4  0.080410  0.580316      39.770        0.8        2.0      0.623          9.0621  2.264664      0.463792
     30   1      2   1   2     4  0.080694  0.582041      40.179       45.3       86.6      2.039        333.8144  2.242548      0.771832
     31   1      2   2   0     4  0.080741  0.582319      40.245      185.7      333.5      4.101       1548.4531  2.239019      0.685192
     32   1     -2   2   1     4  0.081000  0.583856      40.609        0.5        0.2      0.141          4.4441  2.219763      0.641645
     33   1      0   2   2     4  0.081272  0.585446      40.986      172.8      160.7      2.475       2398.1094  2.200200      0.428626
     34   1     -3   1   2     4  0.081331  0.585784      41.067      519.9      487.7      3.718       3969.9111  2.196086      0.782304
     35   1     -1   2   2     4  0.081401  0.586188      41.162      265.4      255.0      2.166       3595.1543  2.191199      0.443349
     36   1     -2   1   3     4  0.082011  0.589623      41.977       17.1       16.6      3.442        191.8221  2.150539      0.558162
     37   1      3   1   1     4  0.082194  0.590631      42.216       23.9        5.4      4.099        167.8805  2.138905      0.902411
     38   1      2   2   1     4  0.083241  0.596213      43.540      102.6      112.8      5.325       1001.6761  2.076890      0.696874
     39   1      1   1   3     4  0.083318  0.596609      43.634       73.0       60.3      2.283        826.1522  2.072633      0.603945
     40   1      1   2   2     4  0.083671  0.598419      44.063       37.1       17.7      2.817        457.7923  2.053438      0.566627
     41   1     -2   2   2     4  0.084087  0.600512      44.560      749.4      725.6      6.393       9246.3066  2.031702      0.580342
     42   1      4   0   0     2  0.085422  0.606967      46.091     1196.2     1362.3      7.944      18476.6855  1.967713      1.000000
     43   1      3   0   2     2  0.085592  0.607762      46.279      118.1      101.2      1.479       2070.6707  1.960141      0.889092
     44   1     -4   0   2     2  0.086614  0.612440      47.389      446.1      296.0      4.843       8199.1260  1.916797      0.894152
     45   1     -1   0   4     2  0.086767  0.613125      47.551      540.1      520.9      3.449      23556.1309  1.910631      0.379770
     46   1     -3   1   3     4  0.086884  0.613644      47.674       11.1       11.8      0.120        135.5682  1.905981      0.681964
     47   1     -3   2   1     4  0.086985  0.614096      47.781        9.8       10.1      0.353        108.4441  1.901959      0.753535
     48   1      3   2   0     4  0.087314  0.615541      48.124     1406.3     1550.0      6.120      15186.9580  1.889205      0.787830
     49   1     -4   1   1     4  0.087389  0.615868      48.202       27.7       31.1      0.154        256.1732  1.886349      0.924728
     50   1      0   0   4     2  0.087888  0.618029      48.714       39.7      115.6      2.261       1463.5706  1.867691      0.473998
     51   1     -1   2   3     4  0.088242  0.619538      49.072        2.1        3.3      0.068         46.6175  1.854908      0.404916
     52   1      4   1   0     4  0.088364  0.620052      49.194     1025.3     1134.1      5.527       9621.1826  1.850590      0.952411
     53   1     -2   0   4     2  0.088497  0.620612      49.327      317.7      326.6      1.522      11440.9922  1.845919      0.499403
     54   1      3   1   2     4  0.088543  0.620808      49.374       82.6       82.4      0.567        874.3063  1.844287      0.851156
     55   1      0   2   3     4  0.088738  0.621624      49.567        2.1        1.9      0.077         42.0705  1.837540      0.444787
     56   1      2   2   2     4  0.089088  0.623076      49.911     1449.9     1451.0      5.978      19563.7930  1.825667      0.684360
     57   1      2   1   3     4  0.089348  0.624141      50.164        0.4        0.5      0.015          5.6412  1.817061      0.716700
     58   1     -4   1   2     4  0.089625  0.625269      50.432      159.3      122.9      2.894       1756.4141  1.808046      0.857316
     59   1     -1   1   4     4  0.089786  0.625923      50.587      116.9      134.9      1.389       2933.5295  1.802868      0.379083
     60   1     -3   2   2     4  0.089866  0.626245      50.663      325.9      357.0      3.111       4477.3232  1.800334      0.694981

   No.  Code     H   K   L  Mult      Hw      ETA/M    2theta/TOF     Icalc       Iobs      Sigma     StrFactor^2    d-hkl       CORR

     61   1     -2   2   3     4  0.090688  0.629516      51.439       19.1       11.2      1.260        361.6212  1.774982      0.521879
     62   1      1   3   0     4  0.090901  0.630349      51.636      222.8      206.3      2.092       4619.2603  1.768655      0.480650
     63   1      3   2   1     4  0.090908  0.630380      51.644       32.6       30.9      0.283        411.2713  1.768424      0.790810
     64   1      0   1   4     4  0.090968  0.630613      51.699      670.9      700.9      4.274      14328.9990  1.766659      0.467890
     65   1      0   3   1     4  0.091067  0.630998      51.790       73.0       75.7      0.582       1870.4587  1.763765      0.391546
     66   1     -2   1   4     4  0.091608  0.633088      52.286        0.7        0.1      0.187         13.5851  1.748199      0.491903
     67   1     -1   3   1     4  0.091909  0.634235      52.558        3.5        0.7      0.444         80.1165  1.739788      0.452541
     68   1      1   0   4     2  0.092035  0.634713      52.672      177.4      142.7      4.709       6259.7349  1.736310      0.590608
     69   1      1   2   3     4  0.092251  0.635528      52.865        6.2        2.2      0.538        115.3160  1.730414      0.560638
     70   1      4   1   1     4  0.092714  0.637262      53.276        3.7        0.0      2.569         42.7207  1.718026      0.937859
     71   1      1   3   1     4  0.093294  0.639407      53.785        0.0        0.0      0.356          0.6952  1.702966      0.502439
     72   1     -3   0   4     2  0.093341  0.639581      53.826        0.4        0.0      2.976         13.1706  1.701762      0.613216
     73   1      1   1   4     4  0.095318  0.646652      55.503      241.9      216.2      5.108       4896.6738  1.654246      0.578804
     74   1     -4   1   3     4  0.095435  0.647061      55.600       87.2       78.9      1.169       1326.8654  1.651587      0.772711
     75   1      2   3   0     4  0.095585  0.647582      55.724      868.4      806.9      4.753      17360.0469  1.648217      0.591122
     76   1     -2   3   1     4  0.095933  0.648786      56.009       46.8       53.9      1.347        994.0684  1.640490      0.562313
     77   1      0   3   2     4  0.096297  0.650037      56.306      230.5      319.6      3.489       6759.0923  1.632546      0.412449
     78   1     -3   2   3     4  0.096423  0.650466      56.408        8.2       10.3      0.163        158.9514  1.629842      0.629948
     79   1     -1   3   2     4  0.096469  0.650622      56.445       15.3       19.4      0.267        439.4699  1.628859      0.423241
     80   1     -3   1   4     4  0.096683  0.651353      56.618      566.9      581.1      4.177      11558.5273  1.624287      0.600577
     81   1     -4   2   1     4  0.097006  0.652443      56.877       61.3       72.2      1.761        916.1014  1.617515      0.827934
     82   1      4   0   2     2  0.097566  0.654319      57.322       33.3       20.1      2.501        905.6819  1.606012      0.926596
     83   1      4   2   0     4  0.098128  0.656177      57.762      404.2      457.1      4.528       6064.4604  1.594800      0.853159
     84   1      3   2   2     4  0.098334  0.656854      57.923      289.9      383.9      2.558       4839.9160  1.590760      0.771444
     85   1      2   3   1     4  0.098882  0.658639      58.346        1.3        1.5      0.134         27.4401  1.580224      0.607858
     86   1     -5   0   2     2  0.099147  0.659496      58.549      158.6      167.4      2.933       4501.3027  1.575221      0.929457
     87   1      5   0   0     2  0.099203  0.659677      58.592       26.4       30.4      0.478        698.8147  1.574170      1.000000
     88   1      2   2   3     4  0.099255  0.659846      58.632        5.9        6.8      0.116        117.8861  1.573190      0.662521
     89   1      3   1   3     4  0.099380  0.660246      58.727       13.4       14.8      0.149        222.9793  1.570873      0.796744
     90   1      1   3   2     4  0.099437  0.660428      58.771      242.3      267.9      2.050       6249.2769  1.569820      0.515693
