Repository: ozakary/data-NaMO2F2

# Powder X-Ray Diffraction Data for NaMO<sub>2</sub>F<sub>2</sub> (M = Nb<sup>5+</sup>, Ta<sup>5+</sup>)

**Author:** Ouail Zakary  
**ORCID:** [0000-0002-7793-3306](https://orcid.org/0000-0002-7793-3306)  
**E-mail:** [Ouail.Zakary@oulu.fi](mailto:Ouail.Zakary@oulu.fi)  
**Website:** [Ouail Zakary - webpage](https://cc.oulu.fi/~nmrwww/members/Ouail_Zakary.html)

This repository contains datasets of **Powder X-Ray Diffraction (PXRD)** data for the compounds NaNbO<sub>2</sub>F<sub>2</sub> and NaTaO<sub>2</sub>F<sub>2</sub>, recorded under both room temperature (RT) and variable temperature conditions.

File: powder_X-ray_diffraction/variable-temperature_experiments/NaNbO2F2/Rietveld_refinment/270°C/NaNbO2F2.out (part 1 of 2)


        **********************************************************
        ** PROGRAM FullProf.2k (Version 7.30 - Mar2020-ILL JRC) **
        **********************************************************
                       M U L T I -- P A T T E R N                 
            Rietveld, Profile Matching & Integrated Intensity     
                 Refinement of X-ray and/or Neutron Data


    Date: 03/02/2023  Time: 18:50:06.272                              

 => PCR file code: NaNbO2F2
 => DAT file code: NaNbO2F2.dat         -> Relative contribution: 1.0000                                                            

 ==> CONDITIONS OF THIS RUN FOR PATTERN No.:  1

 => Global Refinement of X-ray powder diffraction data                                                                              
 => Global Refinement of X-ray powder diffraction data                                                                              
    Bragg-Brentano(X-rays) or Debye-Scherrer geometry(Neutrons)
 => Title:  #(C) 2021 by FIZ Karlsruhe - Leibniz Institute for Information Infrastructure.  All rights reserved.

 => Number of phases:    1
 => Number of excluded regions:    1
 => Number of scattering factors supplied:    0
 => Conventional weights: w=1.0/Variance(yobs)
 => Asymmetry correction as in J.Appl.Cryst. 26,128(1993)
 => Background linearly interpolated between the   23 points given
 => The    5th default profile function was selected
 => Pseudo-Voigt function (ETA variable)
                 X-parameter correspond to: ETA=ETA0+X*2theta
                       pV(x)= ETA*L(x)+(1-ETA)*G(x)

 ==> INPUT/OUTPUT OPTIONS:

 => Generate file *.PRF for plot
 => Output Integrated Intensities
 => Generate new input file *.PCR

 => X-Y type of data: 2theta/TOF/E(Kev) Intens sigma for pattern:  1
 => Plot pattern at each cycle
 => Wavelengths:  1.54056 1.54439
 => Alpha2/Alpha1 ratio:   0.5000
 => Cos(Monochromator angle)=   0.9100
 => Asymmetry correction for angles lower than   90.000 degrees
 => Absorption correction (AC), muR-eff =   0.0000  0.0000
 => Base of peaks: 2.0*HW*    8.00

 => Number of cycles:   33
 => Relaxation factors ==>    for coordinates:  1.00
 => for anisotropic temperature factors:  1.00
 => for halfwidth/strain/size parameters:  1.00
 => for lattice constants and propagation vectors:  1.00
 => EPS-value for convergence:    0.1
 => Background ==> 
    Position   Intensity
       10.10     7436.63        0.00
       11.94     7780.03        0.00
       13.90     7906.84        0.00
       15.57     7441.50        0.00
       18.92     7042.69        0.00
       21.29     7393.84        0.00
       25.57     7307.46        0.00
       30.69     7069.40        0.00
       35.61     6481.53        0.00
       38.45     6437.22        0.00
       42.14     6395.50        0.00
       45.22     6469.45        0.00
       53.96     6445.35        0.00
       62.47     6077.02        0.00
       67.02     5952.54        0.00
       75.24     5977.55        0.00
       78.37     5785.97        0.00
       83.67     5852.65        0.00
       87.39     5806.38        0.00
       90.51     5735.95        0.00

       94.14     5781.94        0.00
       96.31     5733.48        0.00
       99.90     5668.29        0.00

 

 => Excluded regions for Pattern#  1
    From     to
     14.0000     18.0000

 => Number of Least-Squares parameters varied:    32

 =>--------------------------->
 =>------->  PATTERN number:  1
 =>--------------------------->
 => Global parameters and codes ==>
 => Zero-point:     0.0146   11.0000
 => Displacement peak-shift parameter and code:     0.00    0.00
 => Transparency peak-shift parameter and code:     0.00    0.00

 => Reading Intensity data  =>>

 -> No recognizable heading in input data file X,Y,sigma
    First 6 lines are considered as COMMENTS (except for TSAMP keyword)
 -> COMMENT: 10.0116	7473.00000                                                                                                                  
 -> COMMENT: 10.0247	7509.00000                                                                                                                  
 -> COMMENT: 10.0379	7596.00000                                                                                                                  
 -> COMMENT: 10.0510	7420.00000                                                                                                                  
 -> COMMENT: 10.0641	7556.00000                                                                                                                  
 -> COMMENT: 10.0772	7458.00000                                                                                                                  
 ==> Angular range, step and number of points:
     2Thmin:      10.090400  2Thmax:      99.993401  Step:       0.013132  No. of points:   6848
 --------------------------------------------------------------------------------
 => Phase  No. 1
       #(C) 2021 by FIZ Karlsruhe - Leibniz Institute for Information Infras
 --------------------------------------------------------------------------------
 =>-------> Pattern#  1
 => Crystal Structure Refinement
 => Preferred orientation vector:   1.0000  0.0000  0.0000

 =>-------> Data for PHASE: 1
 => Number of atoms:    6
 => Number of distance  constraints:    0
 => Number of angle     constraints:    0

 => Symmetry information on space group: P 1 21/c 1          
 -> The multiplicity of the general position is:   4
 -> The space group is Centric (-1 at origin)   
 -> Lattice type  P: { 000 }                                       
 -> Reduced set of symmetry operators:

  No.  IT   Symmetry symbol    Rotation part     Associated Translation
   1: ( 1)   1            -->     ( x, y, z) + {  0.0000  0.0000  0.0000}
   2: ( 3)   2 ( 0, y, 0) -->     (-x, y,-z) + {  0.0000  0.5000  0.5000}


        Information on Space Group: 
        --------------------------- 

 =>   Number of Space group:  14
 =>  Hermann-Mauguin Symbol: P 1 21/c 1
 =>             Hall Symbol: -P 2ybc
 =>    Table Setting Choice: b1
 =>            Setting Type: IT (Generated from Hermann-Mauguin symbol)
 =>          Crystal System: Monoclinic
 =>              Laue Class: 2/m
 =>             Point Group: 2/m
 =>         Bravais Lattice: P
 =>          Lattice Symbol: mP
 =>  Reduced Number of S.O.:   2
 =>    General multiplicity:   4
 =>          Centrosymmetry: Centric (-1 at origin)
 =>  Generators (exc. -1&L):   1
 =>         Asymmetric unit:  0.000 <= x <=  1.000
                              0.000 <= y <=  0.250
                              0.000 <= z <=  1.000

 => List of S.O. without inversion and lattice centring translations
 => SYMM(  1): x,y,z                               => SYMM(  2): -x,y+1/2,-z+1/2


 => Initial parameters ==>
 Atom    Ntyp                  X         Y         Z         B         occ.         in  fin  Spc  Mult
                             B11       B22       B33       B12       B13       B23
 Na1    Na                 0.37064   0.78929   0.11576   1.12908   1.00000           0    0    0    4
                 Codes:  151.00000 161.00000 171.00000   0.00000   0.00000
 Nb1    Nb                 0.15544   0.25646   0.31653   1.31779   1.00000           0    0    0    4
                 Codes:  181.00000 191.00000 201.00000   0.00000   0.00000
 O1     O                  0.17954   0.16681   0.05515   1.45281   1.00000           0    0    0    4
                 Codes:  211.00000 221.00000 231.00000   0.00000   0.00000
 O2     O                  0.07084   0.59170   0.23599   1.45281   1.00000           0    0    0    4
                 Codes:  241.00000 251.00000 261.00000   0.00000   0.00000
 F1     F                  0.36263   0.42712   0.31110   1.79232   1.00000           0    0    0    4
                 Codes:  271.00000 281.00000 291.00000   0.00000   0.00000
 F2     F                  0.31896   0.98080   0.37682   1.79232   1.00000           0    0    0    4
                 Codes:  301.00000 311.00000 321.00000   0.00000   0.00000

 => IT IS ASSUMED THAT THE FIRST GIVEN SITE IS FULLY OCCUPIED 
    OR THE FIRST AND SECOND ATOMS ARE IN THE SAME SITE WITH TOTAL FULL OCCUPATION
  (If this is not the case, change the order of atoms to obtain correct values for the content of the unit cell)
    The given occupation factors have been obtained mutiplying m/M by   1.0000
      -> Atom: Na  ,  Chemical element: NA  Atomic Mass:    22.9898
      -> Atom: Nb  ,  Chemical element: NB  Atomic Mass:    92.9064
      -> Atom: O   ,  Chemical element: O   Atomic Mass:    15.9994
      -> Atom: O   ,  Chemical element: O   Atomic Mass:    15.9994
      -> Atom: F   ,  Chemical element: F   Atomic Mass:    18.9984
      -> Atom: F   ,  Chemical element: F   Atomic Mass:    18.9984
 => The given value of ATZ is        743.57 the program has calculated:         743.57
    The value of ATZ given in the input PCR file will be used for quantitative analysis
 => The chemical content of the unit cell is: 
       4.0000 Na   +   4.0000 Nb   +   4.0000 O    +   4.0000 O    +   4.0000 F    +   4.0000 F      
 => The normalized site occupation numbers in % are: 
     100.0000 Na1    :      100.0000 Nb1    :      100.0000 O1     :      100.0000 O2     :      100.0000 F1     :      100.0000 F2       
 => The density (volumic mass) of the compound is:    3.761 g/cm3

 =>-------> PROFILE PARAMETERS FOR PATTERN:  1

 => Overall scale factor:   0.652050E-02
 => ETA (p-Voigt) OR M (Pearson VII):   0.4162
 => Overall temperature factor:      0.00000
 => Halfwidth U,V,W:      0.02355    -0.01023     0.00616
 => X and Y parameters:       0.0051      0.0000
 => Direct cell parameters:    8.0613   5.4505   7.6478  90.0000 102.2988  90.0000
 => Preferred orientation parameters:  -0.4111  0.0000
 => Asymmetry parameters     :      0.03264     0.01348     0.00000     0.00000
 => Strain parameters        :      0.00000     0.00000     0.00000
 => Size   parameters        :      0.00000     0.00000

 ==> CODEWORDS FOR PROFILE PARAMETERS of PATTERN#  1

 => Overall scale factor:   21.000
 => ETA (p-Voigt) OR M (Pearson VII):  101.000
 => Overall temperature factor:    0.000
 => Halfwidth U,V,W:   71.000  91.000  81.000
 => X and Y parameters:  111.000   0.000
 => Direct cell parameters:   31.000  41.000  51.000   0.000  61.000   0.000
 => Preferred orientation parameters:  141.000   0.000
 => Asymmetry parameters     :  121.000 131.000   0.000   0.000
 => Strain parameters        :    0.000   0.000   0.000
 => Size   parameters        :    0.000   0.000

 => Cell constraints according to Laue symmetry: 2/m  

        Metric information:
        -------------------

 => Direct cell parameters:

         a =       8.0613      b =       5.4505      c =       7.6478
     alpha =       90.000   beta =      102.299  gamma =       90.000
                        Direct Cell Volume =     328.3151

 => Reciprocal cell parameters:

         a*=     0.126963      b*=     0.183470      c*=     0.133828
     alpha*=       90.000   beta*=       77.701  gamma*=       90.000
                    Reciprocal Cell Volume =   0.00304585

 => Direct and Reciprocal Metric Tensors:

                   GD                                       GR
     64.9844      0.0000    -13.1323          0.016120    0.000000    0.003619
      0.0000     29.7076      0.0000          0.000000    0.033661    0.000000
    -13.1323      0.0000     58.4886          0.003619    0.000000    0.017910

 =>  Cartesian frame: z // c; y is in the bc-plane; x is y ^ z = a*  

     Crystal_to_Orthonormal_Matrix              Orthonormal_to_Crystal Matrix
              Cr_Orth_cel                               Orth_Cr_cel  
      8.0613      0.0000     -1.6291          0.124050   -0.000000    0.027044
      0.0000      5.4505      0.0000          0.000000    0.183470   -0.000000
      0.0000      0.0000      7.4723          0.000000    0.000000    0.133828

     Busing-Levy B-matrix: Hc=B.H            Inverse of the Busing-Levy B-matrix
                BL_M                                      BL_Minv  
    0.126963    0.000000    0.028507            7.8763     -0.0000     -1.7171
    0.000000    0.183470   -0.000000            0.0000      5.4505      0.0000
    0.000000    0.000000    0.130757            0.0000      0.0000      7.6478

 => Laue symmetry 2/m   will be used to generate HKL for pattern#   1
 => Reflections generated between S(1/d)min:  0.1139 A-1 and S(1/d)max:  1.0084 A-1
 =>                                    dmax:  8.7808 A   and      dmin:  0.9917 A
 => The number of reflections generated is:    355
 => The max. scatt. variable (gen.ref.) is:       101.9295
 => Scattering coefficients from internal table


 => X-ray scattering coeff. (A1, B1, A2,...C, f(0), Z, Dfp,Dfpp)

 NA      4.7626   3.2850   3.1736   8.8422   1.2674   0.3136   1.1128 129.4240   0.6760  10.9924  11.0000   0.1290   0.1240
 NB     17.6142   1.1887  12.0144  11.7660   4.0418   0.2048   3.5335  69.7957   3.7559  40.9598  41.0000  -0.2480   2.4820
 O       3.0485  13.2771   2.2868   5.7011   1.5463   0.3239   0.8670  32.9089   0.2508   7.9994   8.0000   0.0470   0.0320
 F       3.5392  10.2825   2.6412   4.2944   1.5170   0.2615   1.0243  26.1476   0.2776   8.9993   9.0000   0.0690   0.0530

     --------------------------------------------------------------
      SYMBOLIC NAMES AND INITIAL VALUES OF PARAMETERS TO BE VARIED:
     --------------------------------------------------------------

      ->  Parameter number    1   -> Symbolic Name:                                          Zero_pat1    0.14580000E-01
      ->  Parameter number    2   -> Symbolic Name:                                     Scale_ph1_pat1    0.65204999E-02
      ->  Parameter number    3   -> Symbolic Name:                                    Cell_A_ph1_pat1     8.0612926    
      ->  Parameter number    4   -> Symbolic Name:                                    Cell_B_ph1_pat1     5.4504690    
      ->  Parameter number    5   -> Symbolic Name:                                    Cell_C_ph1_pat1     7.6477818    
      ->  Parameter number    6   -> Symbolic Name:                                    Cell_E_ph1_pat1     102.29880    
      ->  Parameter number    7   -> Symbolic Name:                                    U-Cagl_ph1_pat1    0.23552001E-01
      ->  Parameter number    8   -> Symbolic Name:                                    W-Cagl_ph1_pat1    0.61590001E-02
      ->  Parameter number    9   -> Symbolic Name:                                    V-Cagl_ph1_pat1   -0.10233000E-01
      ->  Parameter number   10   -> Symbolic Name:                                     EtaPV_ph1_pat1    0.41615999    
      ->  Parameter number   11   -> Symbolic Name:                                     X-tan_ph1_pat1    0.50730002E-02
      ->  Parameter number   12   -> Symbolic Name:                                     Asym1_ph1_pat1    0.32639999E-01
      ->  Parameter number   13   -> Symbolic Name:                                     Asym2_ph1_pat1    0.13480000E-01
      ->  Parameter number   14   -> Symbolic Name:                                       Or1_ph1_pat1   -0.41110000    
      ->  Parameter number   15   -> Symbolic Name:                                          X_Na1_ph1    0.37064001    
      ->  Parameter number   16   -> Symbolic Name:                                          Y_Na1_ph1    0.78929001    
      ->  Parameter number   17   -> Symbolic Name:                                          Z_Na1_ph1    0.11576000    
      ->  Parameter number   18   -> Symbolic Name:                                          X_Nb1_ph1    0.15544000    
      ->  Parameter number   19   -> Symbolic Name:                                          Y_Nb1_ph1    0.25646001    
      ->  Parameter number   20   -> Symbolic Name:                                          Z_Nb1_ph1    0.31652999    
      ->  Parameter number   21   -> Symbolic Name:                                           X_O1_ph1    0.17953999    
      ->  Parameter number   22   -> Symbolic Name:                                           Y_O1_ph1    0.16681001    
      ->  Parameter number   23   -> Symbolic Name:                                           Z_O1_ph1    0.55149999E-01
      ->  Parameter number   24   -> Symbolic Name:                                           X_O2_ph1    0.70840001E-01
      ->  Parameter number   25   -> Symbolic Name:                                           Y_O2_ph1    0.59170002    
      ->  Parameter number   26   -> Symbolic Name:                                           Z_O2_ph1    0.23599000    
      ->  Parameter number   27   -> Symbolic Name:                                           X_F1_ph1    0.36263001    
      ->  Parameter number   28   -> Symbolic Name:                                           Y_F1_ph1    0.42712000    
      ->  Parameter number   29   -> Symbolic Name:                                           Z_F1_ph1    0.31110001    
      ->  Parameter number   30   -> Symbolic Name:                                           X_F2_ph1    0.31896001    
      ->  Parameter number   31   -> Symbolic Name:                                           Y_F2_ph1    0.98079997    
      ->  Parameter number   32   -> Symbolic Name:                                           Z_F2_ph1    0.37682000    
  
 
 => No optimization for routine tasks
 ++++++++++++++++++++++++++++++++++++++++++++++++++++++++++++++++++++++++++++++++++++++++++++++++++++++++++++++++++++++++

 => CYCLE No.:    1
 ---------------------------------------------------------------------------------------
 => Phase  1 Name:  #(C) 2021 by FIZ Karlsruhe - Leibniz Institute for Information Infras
 ---------------------------------------------------------------------------------------
 => New parameters, shifts, and standard deviations

 Atom        x       dx      sx       y       dy      sy       z       dz      sz       B       dB      sB      occ.    docc.   socc.

 Na1      0.37064-0.00000 0.00046  0.78929 0.00000 0.00122  0.11576-0.00000 0.00062  1.12908 0.00000 0.00000  1.00000 0.00000 0.00000
 Nb1      0.15544-0.00000 0.00014  0.25646 0.00000 0.00055  0.31653 0.00000 0.00021  1.31779 0.00000 0.00000  1.00000 0.00000 0.00000
 O1       0.17954-0.00000 0.00085  0.16681-0.00000 0.00130  0.05515-0.00000 0.00145  1.45281 0.00000 0.00000  1.00000 0.00000 0.00000
 O2       0.07084-0.00000 0.00076  0.59170-0.00000 0.00161  0.23599 0.00000 0.00109  1.45281 0.00000 0.00000  1.00000 0.00000 0.00000
 F1       0.36263 0.00000 0.00076  0.42712-0.00000 0.00121  0.31110 0.00000 0.00100  1.79232 0.00000 0.00000  1.00000 0.00000 0.00000
 F2       0.31896-0.00000 0.00075  0.98080-0.00000 0.00111  0.37682-0.00000 0.00102  1.79232 0.00000 0.00000  1.00000 0.00000 0.00000

 ==> PROFILE PARAMETERS FOR PATTERN#  1

 => Overall scale factor:      0.006520294    -0.000000206     0.000027296
 => Eta(p-Voigt) or m(Pearson VII):   0.416148 -0.000012  0.014003
 => Overall tem. factor:     0.000000    0.000000    0.000000
 => Halfwidth parameters: 
         0.023551   -0.000001    0.001466
        -0.010234   -0.000001    0.000916
         0.006159   -0.000000    0.000141
 => Cell parameters: 
        8.061293    0.000000    0.000094
        5.450469   -0.000000    0.000079
        7.647781   -0.000000    0.000098
       90.000000    0.000000    0.000000
      102.298798    0.000000    0.000805
       90.000000    0.000000    0.000000
 => Preferred orientation: 
        -0.411111   -0.000011    0.003685
         0.000000    0.000000    0.000000
 => Asymmetry parameters: 
         0.032632   -0.000008    0.002972
         0.013479   -0.000001    0.000629
         0.000000    0.000000    0.000000
         0.000000    0.000000    0.000000
 => X and Y parameters: 
         0.005072   -0.000001    0.000482
         0.000000    0.000000    0.000000
 => Strain parameters: 
         0.000000    0.000000    0.000000
         0.000000    0.000000    0.000000
         0.000000    0.000000    0.000000
 => Size   parameters (G,L): 
         0.000000    0.000000    0.000000
         0.000000    0.000000    0.000000

 ==> GLOBAL PARAMETERS FOR PATTERN#  1


 => Zero-point:     0.0146   -0.0000    0.0006

 => Cos( theta)-shift parameter :   0.0000  0.0000  0.0000
 => Sin(2theta)-shift parameter :   0.0000  0.0000  0.0000

 ==> RELIABILITY FACTORS WITH ALL NON-EXCLUDED POINTS FOR PATTERN:  1

 => R-Factors:   2.28      3.39     Chi2:  8.59     DW-Stat.:  0.3603   Patt#:  1
 => Expected :            1.16                                1.9331
 => Deviance : 0.576E+05     Dev*:   8.841    
 => GoF-index:  2.9         Sqrt(Residual/N)
 => N-P+C:  6510

 =>    SumYdif       SumYobs      SumYcal      SumwYobsSQ     Residual    Condition
     0.1111E+07    0.4874E+08    0.4867E+08    0.4874E+08    0.5590E+05    0.1109E+11


 => Conventional Rietveld Rp,Rwp,Re and Chi2:   15.6      12.4      4.24      8.586    
 => (Values obtained using Ynet, but true sigma(y))
 =>  SumYnet, Sum(w Ynet**2):     0.7101E+07    0.3626E+07


 ==> RELIABILITY FACTORS FOR POINTS WITH BRAGG CONTRIBUTIONS FOR PATTERN:  1

 => R-Factors:   2.34      3.50     Chi2:  9.18     DW-Stat.:  0.3769   Patt#:
 => Expected :            1.15                                1.9299
 => Deviance : 0.551E+05     Dev*:   9.457    
 => GoF-index:  3.0         Sqrt(Residual/N)
 => N-P+C:  5822

 =>    SumYdif       SumYobs      SumYcal      SumwYobsSQ     Residual    Condition
     0.1022E+07    0.4369E+08    0.4363E+08    0.4369E+08    0.5343E+05    0.1109E+11


 => Conventional Rietveld Rp,Rwp,Re and Chi2:   14.4      12.1      4.01      9.177    
 => (Values obtained using Ynet, but true sigma(y))
 =>  SumYnet, Sum(w Ynet**2):     0.7085E+07    0.3624E+07


 => Global user-weigthed Chi2 (Bragg contrib.):   9.18    

 => ---------> Pattern#  1
 => Phase:  1
 =>    Bragg R-factor:  8.04    
 =>    RF-factor     :  8.23    


   Standard deviations have to be multiplied by: 3.4626
   (correlated residuals) See references:
  -J.F.Berar & P.Lelann, J. Appl. Cryst. 24, 1-5 (1991) 
  -J.F.Berar, Acc. in Pow. Diff. II,NIST Sp.Pub. 846, 63(1992) 

 ++++++++++++++++++++++++++++++++++++++++++++++++++++++++++++++++++++++++++++++++++++++++++++++++++++++++++++++++++++++++

 => CYCLE No.:    1
 =>  Convergence reached at this CYCLE !!!!
 =>  Parameter shifts set to zero
 ---------------------------------------------------------------------------------------
 => Phase  1 Name:  #(C) 2021 by FIZ Karlsruhe - Leibniz Institute for Information Infras
 ---------------------------------------------------------------------------------------
 => New parameters, shifts, and standard deviations

 Atom        x       dx      sx       y       dy      sy       z       dz      sz       B       dB      sB      occ.    docc.   socc.

 Na1      0.37064 0.00000 0.00046  0.78929 0.00000 0.00122  0.11576 0.00000 0.00062  1.12908 0.00000 0.00000  1.00000 0.00000 0.00000
 Nb1      0.15544 0.00000 0.00014  0.25646 0.00000 0.00055  0.31653 0.00000 0.00021  1.31779 0.00000 0.00000  1.00000 0.00000 0.00000
 O1       0.17954 0.00000 0.00085  0.16681 0.00000 0.00130  0.05515 0.00000 0.00145  1.45281 0.00000 0.00000  1.00000 0.00000 0.00000
 O2       0.07084 0.00000 0.00076  0.59170 0.00000 0.00161  0.23599 0.00000 0.00109  1.45281 0.00000 0.00000  1.00000 0.00000 0.00000
 F1       0.36263 0.00000 0.00076  0.42712 0.00000 0.00121  0.31110 0.00000 0.00100  1.79232 0.00000 0.00000  1.00000 0.00000 0.00000
 F2       0.31896 0.00000 0.00075  0.98080 0.00000 0.00111  0.37682 0.00000 0.00102  1.79232 0.00000 0.00000  1.00000 0.00000 0.00000

 ==> PROFILE PARAMETERS FOR PATTERN#  1

 => Overall scale factor:      0.006520294     0.000000000     0.000027296
 => Eta(p-Voigt) or m(Pearson VII):   0.416148  0.000000  0.014003
 => Overall tem. factor:     0.000000    0.000000    0.000000
 => Halfwidth parameters: 
         0.023551    0.000000    0.001466
        -0.010234    0.000000    0.000916
         0.006159    0.000000    0.000141
 => Cell parameters: 
        8.061293    0.000000    0.000094
        5.450469    0.000000    0.000079
        7.647781    0.000000    0.000098
       90.000000    0.000000    0.000000
      102.298798    0.000000    0.000805
       90.000000    0.000000    0.000000
 => Preferred orientation: 
        -0.411111    0.000000    0.003685
         0.000000    0.000000    0.000000
 => Asymmetry parameters: 
         0.032632    0.000000    0.002972
         0.013479    0.000000    0.000629
         0.000000    0.000000    0.000000
         0.000000    0.000000    0.000000
 => X and Y parameters: 
         0.005072    0.000000    0.000482
         0.000000    0.000000    0.000000
 => Strain parameters: 
         0.000000    0.000000    0.000000
         0.000000    0.000000    0.000000
         0.000000    0.000000    0.000000
 => Size   parameters (G,L): 
         0.000000    0.000000    0.000000
         0.000000    0.000000    0.000000

 ==> GLOBAL PARAMETERS FOR PATTERN#  1


 => Zero-point:     0.0146    0.0000    0.0006

 => Cos( theta)-shift parameter :   0.0000  0.0000  0.0000
 => Sin(2theta)-shift parameter :   0.0000  0.0000  0.0000

 ==> RELIABILITY FACTORS WITH ALL NON-EXCLUDED POINTS FOR PATTERN:  1

 => R-Factors:   2.28      3.39     Chi2:  8.59     DW-Stat.:  0.3603   Patt#:  1
 => Expected :            1.16                                1.9331
 => Deviance : 0.576E+05     Dev*:   8.841    
 => GoF-index:  2.9         Sqrt(Residual/N)
 => N-P+C:  6510

 =>    SumYdif       SumYobs      SumYcal      SumwYobsSQ     Residual    Condition
     0.1111E+07    0.4874E+08    0.4867E+08    0.4874E+08    0.5590E+05    0.1109E+11


 => Conventional Rietveld Rp,Rwp,Re and Chi2:   15.6      12.4      4.24      8.586    
 => (Values obtained using Ynet, but true sigma(y))
 =>  SumYnet, Sum(w Ynet**2):     0.7101E+07    0.3626E+07

 => N-sigma of the GoF:      432.803

 ==> RELIABILITY FACTORS FOR POINTS WITH BRAGG CONTRIBUTIONS FOR PATTERN:  1

 => R-Factors:   2.34      3.50     Chi2:  9.18     DW-Stat.:  0.3769   Patt#:
 => Expected :            1.15                                1.9299
 => Deviance : 0.551E+05     Dev*:   9.457    
 => GoF-index:  3.0         Sqrt(Residual/N)
 => N-P+C:  5822

 =>    SumYdif       SumYobs      SumYcal      SumwYobsSQ     Residual    Condition
     0.1022E+07    0.4369E+08    0.4363E+08    0.4369E+08    0.5343E+05    0.1109E+11


 => Conventional Rietveld Rp,Rwp,Re and Chi2:   14.4      12.1      4.01      9.177    
 => (Values obtained using Ynet, but true sigma(y))
 =>  SumYnet, Sum(w Ynet**2):     0.7085E+07    0.3624E+07

 => N-sigma of the GoF:      441.182

 => Global user-weigthed Chi2 (Bragg contrib.):   9.60    

 => ---------> Pattern#  1
 => Phase:  1
 =>    Bragg R-factor:  8.04    
 =>    RF-factor     :  8.23    

 --------------------------------------------------------------------------------------------------------------
 Pattern#  1 Phase No.:   1 Phase name:  #(C) 2021 by FIZ Karlsruhe - 
 --------------------------------------------------------------------------------------------------------------

   No.  Code     H   K   L  Mult      Hw      ETA/M    2theta/TOF     Icalc       Iobs      Sigma     StrFactor^2    d-hkl       CORR

      1   1      1   0   0     2  0.073354  0.473083      11.225     4910.4     4836.1      9.786       3894.5320  7.876286      1.000000
      2   1      1   1   0     4  0.071348  0.516540      19.792     7233.2     7117.6     10.700      13386.5225  4.481957      0.681686
      3   1      0   1   1     4  0.071305  0.518348      20.149       22.8       43.7      3.302         70.5350  4.403475      0.423878
      4   1     -1   1   1     4  0.071144  0.526898      21.834        3.0       15.6      5.687          8.1859  4.067176      0.575779
      5   1      2   0   0     2  0.071098  0.530574      22.559     1915.8     2002.2      8.355       6339.8584  3.938143      1.000000
      6   1      0   0   2     2  0.071053  0.536849      23.796     1706.0     1740.8      7.063      13441.9355  3.736133      0.469511
      7   1     -1   0   2     2  0.071048  0.538245      24.071     2595.7     2532.5      6.637      19904.5195  3.694027      0.494168
      8   1      1   1   1     4  0.071046  0.539630      24.344       22.7       25.6      2.790         64.7403  3.653196      0.680974
      9   1      2   1   0     4  0.071209  0.557805      27.928     7754.6     7590.6     11.060      23605.5059  3.192100      0.851343
     10   1     -2   1   1     4  0.071260  0.560312      28.422       45.2       35.3      1.229        156.7149  3.137696      0.776149
     11   1      1   0   2     2  0.071271  0.560792      28.517       99.0       93.5      1.931        781.7593  3.127491      0.685866
     12   1      0   1   2     4  0.071322  0.562991      28.950     2524.7     2634.4      6.869      15699.1094  3.081648      0.449745
     13   1     -1   1   2     4  0.071352  0.564157      29.180      249.3      270.9      1.741       1508.3805  3.057892      0.469988
     14   1     -2   0   2     2  0.071356  0.564313      29.211      446.2      538.1      3.067       3617.3989  3.054745      0.703247
     15   1      2   1   1     4  0.071911  0.580067      32.316       58.4        0.0      6.113        248.8616  2.767891      0.829954
     16   1      0   2   0     2  0.072032  0.582705      32.837      658.7      696.7      4.514      13306.0830  2.725234      0.362639
     17   1      1   1   2     4  0.072070  0.583500      32.993     1188.8     1140.4      4.490       6911.3813  2.712645      0.636512
     18   1     -2   1   2     4  0.072225  0.586595      33.604      864.2      836.7      5.074       5095.5669  2.664766      0.652876
     19   1      3   0   0     2  0.072366  0.589226      34.122      542.0      712.2      4.843       4314.3208  2.625429      1.000000
     20   1      1   2   0     4  0.072563  0.592693      34.806      564.7      569.6      5.387       4404.2998  2.575427      0.532725
     21   1      0   2   1     4  0.072627  0.593772      35.018       25.2       54.8      1.892        267.2585  2.560271      0.397644
     22   1     -1   2   1     4  0.072961  0.599041      36.057       24.3       41.5      4.780        223.9556  2.488851      0.486844
     23   1      2   0   2     2  0.073105  0.601161      36.475      500.7      353.0      5.542       5632.4399  2.461283      0.817897
     24   1     -3   0   2     2  0.073443  0.605874      37.404      183.1      108.0      3.601       2151.3130  2.402253      0.827222
     25   1     -3   1   1     4  0.073513  0.606807      37.588      402.4      423.3      3.460       2258.1919  2.390916      0.875439
     26   1      1   2   1     4  0.073555  0.607361      37.698      344.0      304.0      2.880       3047.1047  2.384239      0.558113
     27   1      3   1   0     4  0.073678  0.608949      38.011        2.9       11.2      2.223         15.9211  2.365324      0.920500
     28   1     -1   1   3     4  0.074153  0.614764      39.157      233.0      269.0      6.924       3063.6743  2.298667      0.408661
     29   1      0   1   3     4  0.074418  0.617801      39.756        0.7        2.6      0.640          8.0361  2.265418      0.459246
     30   1      2   1   2     4  0.074606  0.619886      40.167       44.5       80.7      1.642        329.2355  2.243175      0.769217
     31   1      2   2   0     4  0.074625  0.620095      40.208      183.0      325.5      4.291       1529.6306  2.240978      0.681686
     32   1     -2   2   1     4  0.074794  0.621922      40.568        0.3        0.2      0.094          2.7042  2.221909      0.637651
     33   1      0   2   2     4  0.074981  0.623891      40.956      172.7      153.6      2.347       2417.8892  2.201737      0.423878
     34   1     -3   1   2     4  0.075015  0.624239      41.025      506.7      480.8      3.709       3873.3240  2.198216      0.779450
     35   1     -1   2   2     4  0.075065  0.624754      41.126      264.0      257.0      2.230       3609.5210  2.193024      0.438150
     36   1     -2   1   3     4  0.075478  0.628899      41.944       14.1       21.3      3.557        160.0145  2.152164      0.553276
     37   1      3   1   1     4  0.075609  0.630168      42.194       21.5       11.9      4.093        151.2253  2.139976      0.901183
     38   1      2   2   1     4  0.076328  0.636835      43.508      110.5       94.9      5.692       1081.7917  2.078325      0.693552
     39   1      1   1   3     4  0.076394  0.637423      43.624       68.8       41.8      2.052        782.7883  2.073070      0.600035
     40   1      1   2   2     4  0.076632  0.639513      44.036       37.3       16.2      2.811        462.6999  2.054629      0.562434
     41   1     -2   2   2     4  0.076915  0.641947      44.516      747.9      720.8      6.174       9280.2188  2.033588      0.575779
     42   1      4   0   0     2  0.077876  0.649763      46.057     1219.3     1393.8      7.785      18797.4785  1.969072      1.000000
     43   1      3   0   2     2  0.078013  0.650831      46.268      114.7       88.0      1.780       2011.9072  1.960599      0.887677
     44   1     -4   0   2     2  0.078733  0.656270      47.340      434.3      292.6      5.158       7978.4824  1.918661      0.892632
     45   1     -1   0   4     2  0.078865  0.657243      47.532      552.2      560.5      3.622      24406.2871  1.911361      0.374313
     46   1     -3   1   3     4  0.078933  0.657737      47.629       12.2       13.1      0.128        149.8414  1.907685      0.678025
     47   1     -3   2   1     4  0.079006  0.658266      47.734       10.3       11.1      0.299        114.9567  1.903753      0.750563
     48   1      3   2   0     4  0.079252  0.660035      48.082     1413.1     1561.2      6.154      15276.8652  1.890758      0.785302
     49   1     -4   1   1     4  0.079305  0.660410      48.156       29.0       32.2      0.171        266.9419  1.888029      0.923707
     50   1      0   0   4     2  0.079701  0.663189      48.704       38.9      118.8      2.365       1449.3507  1.868066      0.469511
     51   1     -1   2   3     4  0.079945  0.664873      49.036        3.3        5.3      0.109         72.4450  1.856187      0.399582
     52   1      4   1   0     4  0.080035  0.665483      49.156     1020.0     1134.1      5.518       9558.0381  1.851926      0.951793
     53   1     -2   0   4     2  0.080139  0.666191      49.296      306.1      307.8      1.511      11122.8271  1.847013      0.494168
     54   1      3   1   2     4  0.080185  0.666500      49.357       84.1       80.0      0.727        890.9024  1.844873      0.849338
     55   1      0   2   3     4  0.080322  0.667419      49.538        2.6        2.1      0.098         53.4513  1.838547      0.440131
     56   1      2   2   2     4  0.080586  0.669175      49.884     1431.4     1435.6      5.959      19381.5547  1.826598      0.680974
     57   1      2   1   3     4  0.080795  0.670545      50.154        0.2        0.2      0.009          2.8124  1.817395      0.713598
     58   1     -4   1   2     4  0.080970  0.671686      50.379      154.6      117.1      2.863       1704.3673  1.809802      0.855366
     59   1     -1   1   4     4  0.081115  0.672616      50.563      113.2      127.5      1.228       2879.0061  1.803672      0.373650
     60   1     -3   2   2     4  0.081153  0.672859      50.610      334.3      372.6      3.181       4604.9971  1.802076      0.691336

   No.  Code     H   K   L  Mult      Hw      ETA/M    2theta/TOF     Icalc       Iobs      Sigma     StrFactor^2    d-hkl       CORR

     61   1     -2   2   3     4  0.081783  0.676831      51.394       18.8       10.9      1.358        358.8529  1.776441      0.516896
     62   1      1   3   0     4  0.081939  0.677796      51.584      224.2      197.8      2.578       4682.9829  1.770335      0.475834
     63   1      3   2   1     4  0.081958  0.677918      51.608       31.8       29.7      0.301        401.1118  1.769568      0.788363
     64   1      0   1   4     4  0.082021  0.678302      51.683      666.4      724.8      4.233      14357.4082  1.767156      0.463368
     65   1      0   3   1     4  0.082067  0.678584      51.739       74.4       78.4      0.579       1925.6704  1.765389      0.386599
     66   1     -2   1   4     4  0.082495  0.681178      52.251        1.1        0.1      0.343         23.7775  1.749302      0.486671
     67   1     -1   3   1     4  0.082710  0.682464      52.504        4.4        0.0      0.886        100.7710  1.741453      0.447528
     68   1      1   0   4     2  0.082848  0.683285      52.666      174.3      122.5      4.659       6189.3794  1.736483      0.586632
     69   1      1   2   3     4  0.082998  0.684167      52.840        6.3        2.5      0.402        117.9231  1.731174      0.556448
     70   1      4   1   1     4  0.083351  0.686226      53.246        4.0        0.0      2.696         46.1106  1.718931      0.937057
     71   1      1   3   1     4  0.083783  0.688706      53.735        0.1        0.0      0.898          1.1992  1.704438      0.497806
     72   1     -3   0   4     2  0.083825  0.688942      53.781        0.2        0.0      2.067          5.4597  1.703072      0.608641
     73   1      1   1   4     4  0.085401  0.697621      55.492      246.5      218.2      4.613       5021.3179  1.654542      0.574755
     74   1     -4   1   3     4  0.085448  0.697875      55.542       83.7       73.2      1.169       1276.4362  1.653168      0.769706
     75   1      2   3   0     4  0.085568  0.698514      55.668      855.7      783.3      4.622      17194.3965  1.649726      0.586895
     76   1     -2   3   1     4  0.085839  0.699945      55.950       47.9       54.5      1.397       1024.7548  1.642073      0.557806
     77   1      0   3   2     4  0.086135  0.701494      56.256      223.7      311.9      3.476       6626.2690  1.633881      0.407610
     78   1     -3   2   3     4  0.086228  0.701980      56.352        9.3       12.2      0.207        180.0388  1.631329      0.625664
     79   1     -1   3   2     4  0.086266  0.702175      56.390       15.7       21.3      0.297        457.0706  1.630311      0.418067
     80   1     -3   1   4     4  0.086442  0.703085      56.569      563.6      574.0      4.200      11560.7500  1.625565      0.595945
     81   1     -4   2   1     4  0.086689  0.704356      56.820       62.1       69.0      1.738        928.6957  1.618987      0.825768
     82   1      4   0   2     2  0.087171  0.706801      57.302       33.1       23.6      2.606        899.5601  1.606513      0.925626
     83   1      4   2   0     4  0.087588  0.708884      57.713      402.6      437.0      4.523       6041.7729  1.596050      0.851343
     84   1      3   2   2     4  0.087772  0.709795      57.892      288.0      390.1      2.681       4819.8594  1.591528      0.768824
     85   1      2   3   1     4  0.088187  0.711836      58.295        0.8        1.0      0.088         17.3161  1.581497      0.603824
     86   1     -5   0   2     2  0.088390  0.712819      58.489      165.8      164.3      3.064       4700.6138  1.576718      0.928430
     87   1      5   0   0     2  0.088452  0.713121      58.548       25.6       30.2      0.529        675.1475  1.575257      1.000000
     88   1      2   2   3     4  0.088515  0.713425      58.608        5.8        6.5      0.114        116.0714  1.573786      0.658986
     89   1      3   1   3     4  0.088626  0.713962      58.714       13.3       14.3      0.115        222.7657  1.571200      0.794361
     90   1      1   3   2     4  0.088636  0.714008      58.723      242.9      260.3      1.989       6309.1792  1.570981      0.511191
