Repository: ozakary/data-NaMO2F2

# Powder X-Ray Diffraction Data for NaMO<sub>2</sub>F<sub>2</sub> (M = Nb<sup>5+</sup>, Ta<sup>5+</sup>)

**Author:** Ouail Zakary  
**ORCID:** [0000-0002-7793-3306](https://orcid.org/0000-0002-7793-3306)  
**E-mail:** [Ouail.Zakary@oulu.fi](mailto:Ouail.Zakary@oulu.fi)  
**Website:** [Ouail Zakary - webpage](https://cc.oulu.fi/~nmrwww/members/Ouail_Zakary.html)

This repository contains datasets of **Powder X-Ray Diffraction (PXRD)** data for the compounds NaNbO<sub>2</sub>F<sub>2</sub> and NaTaO<sub>2</sub>F<sub>2</sub>, recorded under both room temperature (RT) and variable temperature conditions.

File: powder_X-ray_diffraction/variable-temperature_experiments/NaNbO2F2/Rietveld_refinment/40°C/NaNbO2F2.out (part 1 of 2)


        **********************************************************
        ** PROGRAM FullProf.2k (Version 7.30 - Mar2020-ILL JRC) **
        **********************************************************
                       M U L T I -- P A T T E R N                 
            Rietveld, Profile Matching & Integrated Intensity     
                 Refinement of X-ray and/or Neutron Data


    Date: 03/02/2023  Time: 15:41:13.938                              

 => PCR file code: NaNbO2F2
 => DAT file code: NaNbO2F2.dat         -> Relative contribution: 1.0000                                                            

 ==> CONDITIONS OF THIS RUN FOR PATTERN No.:  1

 => Global Refinement of X-ray powder diffraction data                                                                              
 => Global Refinement of X-ray powder diffraction data                                                                              
    Bragg-Brentano(X-rays) or Debye-Scherrer geometry(Neutrons)
 => Title: #(C) 2021 by FIZ Karlsruhe - Leibniz Institute for Information Infrastructure.

 => Number of phases:    1
 => Number of excluded regions:    1
 => Number of scattering factors supplied:    0
 => Conventional weights: w=1.0/Variance(yobs)
 => Asymmetry correction as in J.Appl.Cryst. 26,128(1993)
 => Background linearly interpolated between the   23 points given
 => The    5th default profile function was selected
 => Pseudo-Voigt function (ETA variable)
                 X-parameter correspond to: ETA=ETA0+X*2theta
                       pV(x)= ETA*L(x)+(1-ETA)*G(x)

 ==> INPUT/OUTPUT OPTIONS:

 => Generate file *.PRF for plot
 => Output Integrated Intensities
 => Generate new input file *.PCR

 => X-Y type of data: 2theta/TOF/E(Kev) Intens sigma for pattern:  1
 => Plot pattern at each cycle
 => Wavelengths:  1.54056 1.54439
 => Alpha2/Alpha1 ratio:   0.5000
 => Cos(Monochromator angle)=   0.9100
 => Asymmetry correction for angles lower than   90.000 degrees
 => Absorption correction (AC), muR-eff =   0.0000  0.0000
 => Base of peaks: 2.0*HW*    8.00

 => Number of cycles:   33
 => Relaxation factors ==>    for coordinates:  1.00
 => for anisotropic temperature factors:  1.00
 => for halfwidth/strain/size parameters:  1.00
 => for lattice constants and propagation vectors:  1.00
 => EPS-value for convergence:    0.1
 => Background ==> 
    Position   Intensity
       10.17     8186.90        0.00
       12.27     8412.91        0.00
       13.56     8366.32        0.00
       15.65     8084.57        0.00
       18.43     7490.66        0.00
       21.27     7496.83        0.00
       25.47     7435.09        0.00
       30.63     7101.69        0.00
       35.71     6476.01        0.00
       38.85     6431.92        0.00
       42.89     6318.03        0.00
       45.58     6463.62        0.00
       54.22     6335.51        0.00
       62.77     6029.48        0.00
       67.21     5910.56        0.00
       75.60     5964.63        0.00
       78.51     5777.11        0.00
       82.48     5800.77        0.00
       86.60     5769.36        0.00
       91.32     5735.92        0.00

       95.03     5746.06        0.00
       97.09     5691.12        0.00
       99.89     5641.46        0.00

 

 => Excluded regions for Pattern#  1
    From     to
     14.0000     18.0000

 => Number of Least-Squares parameters varied:    32

 =>--------------------------->
 =>------->  PATTERN number:  1
 =>--------------------------->
 => Global parameters and codes ==>
 => Zero-point:    -0.0210   11.0000
 => Displacement peak-shift parameter and code:     0.00    0.00
 => Transparency peak-shift parameter and code:     0.00    0.00

 => Reading Intensity data  =>>

 -> No recognizable heading in input data file X,Y,sigma
    First 6 lines are considered as COMMENTS (except for TSAMP keyword)
 -> COMMENT: 10.0116	8148.00000                                                                                                                  
 -> COMMENT: 10.0247	8075.00000                                                                                                                  
 -> COMMENT: 10.0379	8502.00000                                                                                                                  
 -> COMMENT: 10.0510	8329.00000                                                                                                                  
 -> COMMENT: 10.0641	8319.00000                                                                                                                  
 -> COMMENT: 10.0772	8326.00000                                                                                                                  
 ==> Angular range, step and number of points:
     2Thmin:      10.090400  2Thmax:      99.993401  Step:       0.013132  No. of points:   6848
 --------------------------------------------------------------------------------
 => Phase  No. 1
       #(C) 2021 by FIZ Karlsruhe - Leibniz Institute for Information Infras
 --------------------------------------------------------------------------------
 =>-------> Pattern#  1
 => Crystal Structure Refinement
 => Preferred orientation vector:   1.0000  0.0000  0.0000

 =>-------> Data for PHASE: 1
 => Number of atoms:    6
 => Number of distance  constraints:    0
 => Number of angle     constraints:    0

 => Symmetry information on space group: P 1 21/c 1          
 -> The multiplicity of the general position is:   4
 -> The space group is Centric (-1 at origin)   
 -> Lattice type  P: { 000 }                                       
 -> Reduced set of symmetry operators:

  No.  IT   Symmetry symbol    Rotation part     Associated Translation
   1: ( 1)   1            -->     ( x, y, z) + {  0.0000  0.0000  0.0000}
   2: ( 3)   2 ( 0, y, 0) -->     (-x, y,-z) + {  0.0000  0.5000  0.5000}


        Information on Space Group: 
        --------------------------- 

 =>   Number of Space group:  14
 =>  Hermann-Mauguin Symbol: P 1 21/c 1
 =>             Hall Symbol: -P 2ybc
 =>    Table Setting Choice: b1
 =>            Setting Type: IT (Generated from Hermann-Mauguin symbol)
 =>          Crystal System: Monoclinic
 =>              Laue Class: 2/m
 =>             Point Group: 2/m
 =>         Bravais Lattice: P
 =>          Lattice Symbol: mP
 =>  Reduced Number of S.O.:   2
 =>    General multiplicity:   4
 =>          Centrosymmetry: Centric (-1 at origin)
 =>  Generators (exc. -1&L):   1
 =>         Asymmetric unit:  0.000 <= x <=  1.000
                              0.000 <= y <=  0.250
                              0.000 <= z <=  1.000

 => List of S.O. without inversion and lattice centring translations
 => SYMM(  1): x,y,z                               => SYMM(  2): -x,y+1/2,-z+1/2


 => Initial parameters ==>
 Atom    Ntyp                  X         Y         Z         B         occ.         in  fin  Spc  Mult
                             B11       B22       B33       B12       B13       B23
 Na1    Na                 0.36570   0.78491   0.11974   1.12908   1.00000           0    0    0    4
                 Codes:  151.00000 161.00000 171.00000   0.00000   0.00000
 Nb1    Nb                 0.15524   0.25716   0.31851   1.31779   1.00000           0    0    0    4
                 Codes:  181.00000 191.00000 201.00000   0.00000   0.00000
 O1     O                  0.18085   0.15275   0.07055   1.45281   1.00000           0    0    0    4
                 Codes:  211.00000 221.00000 231.00000   0.00000   0.00000
 O2     O                  0.07513   0.58855   0.22999   1.45281   1.00000           0    0    0    4
                 Codes:  241.00000 251.00000 261.00000   0.00000   0.00000
 F1     F                  0.36671   0.42830   0.30518   1.79232   1.00000           0    0    0    4
                 Codes:  271.00000 281.00000 291.00000   0.00000   0.00000
 F2     F                  0.31829   0.97634   0.38693   1.79232   1.00000           0    0    0    4
                 Codes:  301.00000 311.00000 321.00000   0.00000   0.00000

 => IT IS ASSUMED THAT THE FIRST GIVEN SITE IS FULLY OCCUPIED 
    OR THE FIRST AND SECOND ATOMS ARE IN THE SAME SITE WITH TOTAL FULL OCCUPATION
  (If this is not the case, change the order of atoms to obtain correct values for the content of the unit cell)
    The given occupation factors have been obtained mutiplying m/M by   1.0000
      -> Atom: Na  ,  Chemical element: NA  Atomic Mass:    22.9898
      -> Atom: Nb  ,  Chemical element: NB  Atomic Mass:    92.9064
      -> Atom: O   ,  Chemical element: O   Atomic Mass:    15.9994
      -> Atom: O   ,  Chemical element: O   Atomic Mass:    15.9994
      -> Atom: F   ,  Chemical element: F   Atomic Mass:    18.9984
      -> Atom: F   ,  Chemical element: F   Atomic Mass:    18.9984
 => The given value of ATZ is        743.57 the program has calculated:         743.57
    The value of ATZ given in the input PCR file will be used for quantitative analysis
 => The chemical content of the unit cell is: 
       4.0000 Na   +   4.0000 Nb   +   4.0000 O    +   4.0000 O    +   4.0000 F    +   4.0000 F      
 => The normalized site occupation numbers in % are: 
     100.0000 Na1    :      100.0000 Nb1    :      100.0000 O1     :      100.0000 O2     :      100.0000 F1     :      100.0000 F2       
 => The density (volumic mass) of the compound is:    3.824 g/cm3

 =>-------> PROFILE PARAMETERS FOR PATTERN:  1

 => Overall scale factor:   0.649990E-02
 => ETA (p-Voigt) OR M (Pearson VII):   0.4623
 => Overall temperature factor:      0.00000
 => Halfwidth U,V,W:      0.02775    -0.00737     0.00606
 => X and Y parameters:       0.0032      0.0000
 => Direct cell parameters:    8.0046   5.4080   7.6233  90.0000 101.9425  90.0000
 => Preferred orientation parameters:  -0.3917  0.0000
 => Asymmetry parameters     :      0.02650     0.01225     0.00000     0.00000
 => Strain parameters        :      0.00000     0.00000     0.00000
 => Size   parameters        :      0.00000     0.00000

 ==> CODEWORDS FOR PROFILE PARAMETERS of PATTERN#  1

 => Overall scale factor:   21.000
 => ETA (p-Voigt) OR M (Pearson VII):  101.000
 => Overall temperature factor:    0.000
 => Halfwidth U,V,W:   71.000  91.000  81.000
 => X and Y parameters:  111.000   0.000
 => Direct cell parameters:   31.000  41.000  51.000   0.000  61.000   0.000
 => Preferred orientation parameters:  141.000   0.000
 => Asymmetry parameters     :  121.000 131.000   0.000   0.000
 => Strain parameters        :    0.000   0.000   0.000
 => Size   parameters        :    0.000   0.000

 => Cell constraints according to Laue symmetry: 2/m  

        Metric information:
        -------------------

 => Direct cell parameters:

         a =       8.0046      b =       5.4080      c =       7.6233
     alpha =       90.000   beta =      101.943  gamma =       90.000
                        Direct Cell Volume =     322.8595

 => Reciprocal cell parameters:

         a*=     0.127692      b*=     0.184912      c*=     0.134079
     alpha*=       90.000   beta*=       78.057  gamma*=       90.000
                    Reciprocal Cell Volume =   0.00309732

 => Direct and Reciprocal Metric Tensors:

                   GD                                       GR
     64.0734      0.0000    -12.6272          0.016305    0.000000    0.003543
      0.0000     29.2462      0.0000          0.000000    0.034193    0.000000
    -12.6272      0.0000     58.1148          0.003543    0.000000    0.017977

 =>  Cartesian frame: z // c; y is in the bc-plane; x is y ^ z = a*  

     Crystal_to_Orthonormal_Matrix              Orthonormal_to_Crystal Matrix
              Cr_Orth_cel                               Orth_Cr_cel  
      8.0046      0.0000     -1.5775          0.124928   -0.000000    0.026423
      0.0000      5.4080      0.0000          0.000000    0.184912   -0.000000
      0.0000      0.0000      7.4583          0.000000    0.000000    0.134079

     Busing-Levy B-matrix: Hc=B.H            Inverse of the Busing-Levy B-matrix
                BL_M                                      BL_Minv  
    0.127692    0.000000    0.027745            7.8313     -0.0000     -1.6564
    0.000000    0.184912   -0.000000            0.0000      5.4080      0.0000
    0.000000    0.000000    0.131177            0.0000      0.0000      7.6233

 => Laue symmetry 2/m   will be used to generate HKL for pattern#   1
 => Reflections generated between S(1/d)min:  0.1139 A-1 and S(1/d)max:  1.0105 A-1
 =>                                    dmax:  8.7808 A   and      dmin:  0.9896 A
 => The number of reflections generated is:    353
 => The max. scatt. variable (gen.ref.) is:       102.2263
 => Scattering coefficients from internal table


 => X-ray scattering coeff. (A1, B1, A2,...C, f(0), Z, Dfp,Dfpp)

 NA      4.7626   3.2850   3.1736   8.8422   1.2674   0.3136   1.1128 129.4240   0.6760  10.9924  11.0000   0.1290   0.1240
 NB     17.6142   1.1887  12.0144  11.7660   4.0418   0.2048   3.5335  69.7957   3.7559  40.9598  41.0000  -0.2480   2.4820
 O       3.0485  13.2771   2.2868   5.7011   1.5463   0.3239   0.8670  32.9089   0.2508   7.9994   8.0000   0.0470   0.0320
 F       3.5392  10.2825   2.6412   4.2944   1.5170   0.2615   1.0243  26.1476   0.2776   8.9993   9.0000   0.0690   0.0530

     --------------------------------------------------------------
      SYMBOLIC NAMES AND INITIAL VALUES OF PARAMETERS TO BE VARIED:
     --------------------------------------------------------------

      ->  Parameter number    1   -> Symbolic Name:                                          Zero_pat1   -0.21029999E-01
      ->  Parameter number    2   -> Symbolic Name:                                     Scale_ph1_pat1    0.64999000E-02
      ->  Parameter number    3   -> Symbolic Name:                                    Cell_A_ph1_pat1     8.0045891    
      ->  Parameter number    4   -> Symbolic Name:                                    Cell_B_ph1_pat1     5.4079719    
      ->  Parameter number    5   -> Symbolic Name:                                    Cell_C_ph1_pat1     7.6233058    
      ->  Parameter number    6   -> Symbolic Name:                                    Cell_E_ph1_pat1     101.94254    
      ->  Parameter number    7   -> Symbolic Name:                                    U-Cagl_ph1_pat1    0.27752001E-01
      ->  Parameter number    8   -> Symbolic Name:                                    W-Cagl_ph1_pat1    0.60589998E-02
      ->  Parameter number    9   -> Symbolic Name:                                    V-Cagl_ph1_pat1   -0.73699998E-02
      ->  Parameter number   10   -> Symbolic Name:                                     EtaPV_ph1_pat1    0.46230999    
      ->  Parameter number   11   -> Symbolic Name:                                     X-tan_ph1_pat1    0.31770000E-02
      ->  Parameter number   12   -> Symbolic Name:                                     Asym1_ph1_pat1    0.26500000E-01
      ->  Parameter number   13   -> Symbolic Name:                                     Asym2_ph1_pat1    0.12250000E-01
      ->  Parameter number   14   -> Symbolic Name:                                       Or1_ph1_pat1   -0.39168000    
      ->  Parameter number   15   -> Symbolic Name:                                          X_Na1_ph1    0.36570001    
      ->  Parameter number   16   -> Symbolic Name:                                          Y_Na1_ph1    0.78491002    
      ->  Parameter number   17   -> Symbolic Name:                                          Z_Na1_ph1    0.11974000    
      ->  Parameter number   18   -> Symbolic Name:                                          X_Nb1_ph1    0.15524000    
      ->  Parameter number   19   -> Symbolic Name:                                          Y_Nb1_ph1    0.25716001    
      ->  Parameter number   20   -> Symbolic Name:                                          Z_Nb1_ph1    0.31851000    
      ->  Parameter number   21   -> Symbolic Name:                                           X_O1_ph1    0.18085000    
      ->  Parameter number   22   -> Symbolic Name:                                           Y_O1_ph1    0.15275000    
      ->  Parameter number   23   -> Symbolic Name:                                           Z_O1_ph1    0.70550002E-01
      ->  Parameter number   24   -> Symbolic Name:                                           X_O2_ph1    0.75130001E-01
      ->  Parameter number   25   -> Symbolic Name:                                           Y_O2_ph1    0.58854997    
      ->  Parameter number   26   -> Symbolic Name:                                           Z_O2_ph1    0.22999001    
      ->  Parameter number   27   -> Symbolic Name:                                           X_F1_ph1    0.36671001    
      ->  Parameter number   28   -> Symbolic Name:                                           Y_F1_ph1    0.42829999    
      ->  Parameter number   29   -> Symbolic Name:                                           Z_F1_ph1    0.30518001    
      ->  Parameter number   30   -> Symbolic Name:                                           X_F2_ph1    0.31829000    
      ->  Parameter number   31   -> Symbolic Name:                                           Y_F2_ph1    0.97634000    
      ->  Parameter number   32   -> Symbolic Name:                                           Z_F2_ph1    0.38692999    
  
 
 => No optimization for routine tasks
 ++++++++++++++++++++++++++++++++++++++++++++++++++++++++++++++++++++++++++++++++++++++++++++++++++++++++++++++++++++++++

 => CYCLE No.:    1
 ---------------------------------------------------------------------------------------
 => Phase  1 Name:  #(C) 2021 by FIZ Karlsruhe - Leibniz Institute for Information Infras
 ---------------------------------------------------------------------------------------
 => New parameters, shifts, and standard deviations

 Atom        x       dx      sx       y       dy      sy       z       dz      sz       B       dB      sB      occ.    docc.   socc.

 Na1      0.36570-0.00000 0.00048  0.78491 0.00000 0.00139  0.11974-0.00000 0.00065  1.12908 0.00000 0.00000  1.00000 0.00000 0.00000
 Nb1      0.15524 0.00000 0.00013  0.25716-0.00000 0.00058  0.31851 0.00000 0.00020  1.31779 0.00000 0.00000  1.00000 0.00000 0.00000
 O1       0.18085 0.00000 0.00090  0.15275 0.00000 0.00137  0.07055 0.00000 0.00143  1.45281 0.00000 0.00000  1.00000 0.00000 0.00000
 O2       0.07513-0.00000 0.00077  0.58855-0.00000 0.00167  0.22999-0.00000 0.00111  1.45281 0.00000 0.00000  1.00000 0.00000 0.00000
 F1       0.36671-0.00000 0.00077  0.42830-0.00000 0.00124  0.30518 0.00000 0.00101  1.79232 0.00000 0.00000  1.00000 0.00000 0.00000
 F2       0.31829-0.00000 0.00071  0.97634-0.00000 0.00114  0.38693-0.00000 0.00106  1.79232 0.00000 0.00000  1.00000 0.00000 0.00000

 ==> PROFILE PARAMETERS FOR PATTERN#  1

 => Overall scale factor:      0.006499808    -0.000000092     0.000028631
 => Eta(p-Voigt) or m(Pearson VII):   0.462300 -0.000010  0.014241
 => Overall tem. factor:     0.000000    0.000000    0.000000
 => Halfwidth parameters: 
         0.027752    0.000000    0.001743
        -0.007371   -0.000001    0.001059
         0.006059    0.000000    0.000156
 => Cell parameters: 
        8.004589    0.000000    0.000107
        5.407972    0.000000    0.000090
        7.623306    0.000000    0.000109
       90.000000    0.000000    0.000000
      101.942535    0.000000    0.000994
       90.000000    0.000000    0.000000
 => Preferred orientation: 
        -0.391680    0.000000    0.003878
         0.000000    0.000000    0.000000
 => Asymmetry parameters: 
         0.026499   -0.000001    0.003258
         0.012252    0.000002    0.000646
         0.000000    0.000000    0.000000
         0.000000    0.000000    0.000000
 => X and Y parameters: 
         0.003177   -0.000000    0.000474
         0.000000    0.000000    0.000000
 => Strain parameters: 
         0.000000    0.000000    0.000000
         0.000000    0.000000    0.000000
         0.000000    0.000000    0.000000
 => Size   parameters (G,L): 
         0.000000    0.000000    0.000000
         0.000000    0.000000    0.000000

 ==> GLOBAL PARAMETERS FOR PATTERN#  1


 => Zero-point:    -0.0210    0.0000    0.0007

 => Cos( theta)-shift parameter :   0.0000  0.0000  0.0000
 => Sin(2theta)-shift parameter :   0.0000  0.0000  0.0000

 ==> RELIABILITY FACTORS WITH ALL NON-EXCLUDED POINTS FOR PATTERN:  1

 => R-Factors:   2.28      3.34     Chi2:  8.34     DW-Stat.:  0.3879   Patt#:  1
 => Expected :            1.16                                1.9331
 => Deviance : 0.555E+05     Dev*:   8.520    
 => GoF-index:  2.9         Sqrt(Residual/N)
 => N-P+C:  6510

 =>    SumYdif       SumYobs      SumYcal      SumwYobsSQ     Residual    Condition
     0.1114E+07    0.4880E+08    0.4875E+08    0.4880E+08    0.5430E+05    0.8594E+10


 => Conventional Rietveld Rp,Rwp,Re and Chi2:   15.9      12.4      4.29      8.341    
 => (Values obtained using Ynet, but true sigma(y))
 =>  SumYnet, Sum(w Ynet**2):     0.7013E+07    0.3537E+07


 ==> RELIABILITY FACTORS FOR POINTS WITH BRAGG CONTRIBUTIONS FOR PATTERN:  1

 => R-Factors:   2.37      3.46     Chi2:  8.97     DW-Stat.:  0.4004   Patt#:
 => Expected :            1.16                                1.9301
 => Deviance : 0.538E+05     Dev*:   9.169    
 => GoF-index:  3.0         Sqrt(Residual/N)
 => N-P+C:  5865

 =>    SumYdif       SumYobs      SumYcal      SumwYobsSQ     Residual    Condition
     0.1041E+07    0.4386E+08    0.4381E+08    0.4386E+08    0.5261E+05    0.8594E+10


 => Conventional Rietveld Rp,Rwp,Re and Chi2:   14.9      12.2      4.07      8.971    
 => (Values obtained using Ynet, but true sigma(y))
 =>  SumYnet, Sum(w Ynet**2):     0.7006E+07    0.3535E+07


 => Global user-weigthed Chi2 (Bragg contrib.):   8.97    

 => ---------> Pattern#  1
 => Phase:  1
 =>    Bragg R-factor:  7.96    
 =>    RF-factor     :  8.78    


   Standard deviations have to be multiplied by: 3.3271
   (correlated residuals) See references:
  -J.F.Berar & P.Lelann, J. Appl. Cryst. 24, 1-5 (1991) 
  -J.F.Berar, Acc. in Pow. Diff. II,NIST Sp.Pub. 846, 63(1992) 

 ++++++++++++++++++++++++++++++++++++++++++++++++++++++++++++++++++++++++++++++++++++++++++++++++++++++++++++++++++++++++

 => CYCLE No.:    1
 =>  Convergence reached at this CYCLE !!!!
 =>  Parameter shifts set to zero
 ---------------------------------------------------------------------------------------
 => Phase  1 Name:  #(C) 2021 by FIZ Karlsruhe - Leibniz Institute for Information Infras
 ---------------------------------------------------------------------------------------
 => New parameters, shifts, and standard deviations

 Atom        x       dx      sx       y       dy      sy       z       dz      sz       B       dB      sB      occ.    docc.   socc.

 Na1      0.36570 0.00000 0.00048  0.78491 0.00000 0.00139  0.11974 0.00000 0.00065  1.12908 0.00000 0.00000  1.00000 0.00000 0.00000
 Nb1      0.15524 0.00000 0.00013  0.25716 0.00000 0.00058  0.31851 0.00000 0.00020  1.31779 0.00000 0.00000  1.00000 0.00000 0.00000
 O1       0.18085 0.00000 0.00090  0.15275 0.00000 0.00137  0.07055 0.00000 0.00143  1.45281 0.00000 0.00000  1.00000 0.00000 0.00000
 O2       0.07513 0.00000 0.00077  0.58855 0.00000 0.00167  0.22999 0.00000 0.00111  1.45281 0.00000 0.00000  1.00000 0.00000 0.00000
 F1       0.36671 0.00000 0.00077  0.42830 0.00000 0.00124  0.30518 0.00000 0.00101  1.79232 0.00000 0.00000  1.00000 0.00000 0.00000
 F2       0.31829 0.00000 0.00071  0.97634 0.00000 0.00114  0.38693 0.00000 0.00106  1.79232 0.00000 0.00000  1.00000 0.00000 0.00000

 ==> PROFILE PARAMETERS FOR PATTERN#  1

 => Overall scale factor:      0.006499808     0.000000000     0.000028631
 => Eta(p-Voigt) or m(Pearson VII):   0.462300  0.000000  0.014241
 => Overall tem. factor:     0.000000    0.000000    0.000000
 => Halfwidth parameters: 
         0.027752    0.000000    0.001743
        -0.007371    0.000000    0.001059
         0.006059    0.000000    0.000156
 => Cell parameters: 
        8.004589    0.000000    0.000107
        5.407972    0.000000    0.000090
        7.623306    0.000000    0.000109
       90.000000    0.000000    0.000000
      101.942535    0.000000    0.000994
       90.000000    0.000000    0.000000
 => Preferred orientation: 
        -0.391680    0.000000    0.003878
         0.000000    0.000000    0.000000
 => Asymmetry parameters: 
         0.026499    0.000000    0.003258
         0.012252    0.000000    0.000646
         0.000000    0.000000    0.000000
         0.000000    0.000000    0.000000
 => X and Y parameters: 
         0.003177    0.000000    0.000474
         0.000000    0.000000    0.000000
 => Strain parameters: 
         0.000000    0.000000    0.000000
         0.000000    0.000000    0.000000
         0.000000    0.000000    0.000000
 => Size   parameters (G,L): 
         0.000000    0.000000    0.000000
         0.000000    0.000000    0.000000

 ==> GLOBAL PARAMETERS FOR PATTERN#  1


 => Zero-point:    -0.0210    0.0000    0.0007

 => Cos( theta)-shift parameter :   0.0000  0.0000  0.0000
 => Sin(2theta)-shift parameter :   0.0000  0.0000  0.0000

 ==> RELIABILITY FACTORS WITH ALL NON-EXCLUDED POINTS FOR PATTERN:  1

 => R-Factors:   2.28      3.34     Chi2:  8.34     DW-Stat.:  0.3879   Patt#:  1
 => Expected :            1.16                                1.9331
 => Deviance : 0.555E+05     Dev*:   8.520    
 => GoF-index:  2.9         Sqrt(Residual/N)
 => N-P+C:  6510

 =>    SumYdif       SumYobs      SumYcal      SumwYobsSQ     Residual    Condition
     0.1114E+07    0.4880E+08    0.4875E+08    0.4880E+08    0.5430E+05    0.8594E+10


 => Conventional Rietveld Rp,Rwp,Re and Chi2:   15.9      12.4      4.29      8.341    
 => (Values obtained using Ynet, but true sigma(y))
 =>  SumYnet, Sum(w Ynet**2):     0.7013E+07    0.3537E+07

 => N-sigma of the GoF:      418.830

 ==> RELIABILITY FACTORS FOR POINTS WITH BRAGG CONTRIBUTIONS FOR PATTERN:  1

 => R-Factors:   2.37      3.46     Chi2:  8.97     DW-Stat.:  0.4004   Patt#:
 => Expected :            1.16                                1.9301
 => Deviance : 0.538E+05     Dev*:   9.169    
 => GoF-index:  3.0         Sqrt(Residual/N)
 => N-P+C:  5865

 =>    SumYdif       SumYobs      SumYcal      SumwYobsSQ     Residual    Condition
     0.1041E+07    0.4386E+08    0.4381E+08    0.4386E+08    0.5261E+05    0.8594E+10


 => Conventional Rietveld Rp,Rwp,Re and Chi2:   14.9      12.2      4.07      8.971    
 => (Values obtained using Ynet, but true sigma(y))
 =>  SumYnet, Sum(w Ynet**2):     0.7006E+07    0.3535E+07

 => N-sigma of the GoF:      431.647

 => Global user-weigthed Chi2 (Bragg contrib.):   9.26    

 => ---------> Pattern#  1
 => Phase:  1
 =>    Bragg R-factor:  7.96    
 =>    RF-factor     :  8.78    

 --------------------------------------------------------------------------------------------------------------
 Pattern#  1 Phase No.:   1 Phase name:  #(C) 2021 by FIZ Karlsruhe - 
 --------------------------------------------------------------------------------------------------------------

   No.  Code     H   K   L  Mult      Hw      ETA/M    2theta/TOF     Icalc       Iobs      Sigma     StrFactor^2    d-hkl       CORR

      1   1      1   0   0     2  0.074844  0.498165      11.289     4826.1     4684.2      9.958       3889.3125  7.831335      1.000000
      2   1      1   1   0     4  0.074973  0.525633      19.936     6765.2     6583.7     10.696      12535.1074  4.450038      0.693621
      3   1      0   1   1     4  0.075022  0.526684      20.266       12.0       23.1      3.238         36.3462  4.378155      0.439377
      4   1     -1   1   1     4  0.075334  0.532207      22.005        1.6       38.9      5.170          4.2931  4.036024      0.592719
      5   1      2   0   0     2  0.075482  0.534384      22.690     1980.2     2074.8      8.462       6656.4424  3.915668      1.000000
      6   1      0   0   2     2  0.075762  0.538041      23.841     1744.4     1772.2      6.977      13448.4141  3.729152      0.483373
      7   1     -1   0   2     2  0.075858  0.539173      24.198     2410.7     2270.3      6.646      17999.9531  3.675019      0.514676
      8   1      1   1   1     4  0.075927  0.539969      24.448       36.4       30.7      2.839        103.1669  3.637914      0.691856
      9   1      2   1   0     4  0.077158  0.551608      28.112     7612.1     7548.0     11.090      23392.7988  3.171589      0.857420
     10   1      1   0   2     2  0.077328  0.552961      28.538       77.3       81.9      1.536        604.3747  3.125229      0.696337
     11   1     -2   1   1     4  0.077376  0.553337      28.656       30.9       30.4      0.843        107.9306  3.112570      0.786346
     12   1      0   1   2     4  0.077545  0.554627      29.062     2566.4     2764.6      7.010      15630.7510  3.070014      0.464283
     13   1     -1   1   2     4  0.077671  0.555571      29.359      230.6      384.8      2.443       1359.3933  3.039598      0.490005
     14   1     -2   0   2     2  0.077704  0.555814      29.436      463.1      595.1      3.855       3747.9993  3.031876      0.717986
     15   1      2   1   1     4  0.079147  0.565383      32.448       41.2        0.0      6.429        176.3602  2.756987      0.836471
     16   1      1   1   2     4  0.079484  0.567385      33.078     1283.0     1211.5      5.152       7383.4146  2.705892      0.648152
     17   1      0   2   0     2  0.079497  0.567461      33.102      632.9      602.4      2.281      12430.1152  2.703986      0.380438
     18   1     -2   1   2     4  0.079923  0.569892      33.867      895.3      851.1      5.218       5256.4570  2.644619      0.668606
     19   1      3   0   0     2  0.080186  0.571344      34.324      545.5      664.9      4.700       4409.0679  2.610445      1.000000
     20   1      1   2   0     4  0.080635  0.573745      35.080      537.8      561.0      5.658       4153.8418  2.555920      0.548466
     21   1      0   2   1     4  0.080755  0.574372      35.277       22.2       48.0      1.453        230.2434  2.542076      0.414151
     22   1     -1   2   1     4  0.081427  0.577775      36.349       15.1       18.0      1.499        137.2547  2.469574      0.504643
     23   1      2   0   2     2  0.081539  0.578322      36.521      488.0      369.0      6.665       5469.4331  2.458315      0.824938
     24   1     -3   0   2     2  0.082341  0.582141      37.723      191.3      128.4      3.566       2269.4404  2.382694      0.836439
     25   1     -3   1   1     4  0.082457  0.582676      37.891      503.8      482.3      3.604       2865.1548  2.372492      0.881324
     26   1      1   2   1     4  0.082494  0.582844      37.944      374.6      366.0      2.684       3289.4619  2.369308      0.572321
     27   1      3   1   0     4  0.082709  0.583825      38.253        0.5        1.0      0.091          2.9556  2.350892      0.923842
     28   1     -1   1   3     4  0.083496  0.587305      39.348      306.8      315.3      7.047       3888.1577  2.287935      0.429505
     29   1      0   1   3     4  0.083889  0.588982      39.876        3.3        4.1      1.482         39.5341  2.258847      0.473451
     30   1      2   1   2     4  0.084183  0.590217      40.265       50.3       79.8      3.448        370.6940  2.237945      0.777604
     31   1      2   2   0     4  0.084370  0.590992      40.509      185.5      295.6      3.873       1551.7699  2.225019      0.693621
     32   1     -2   2   1     4  0.084678  0.592253      40.906        1.4        1.9      0.323         12.5546  2.204349      0.651926
     33   1      0   2   2     4  0.084913  0.593200      41.204      202.8      163.7      3.360       2781.2837  2.189077      0.439377
     34   1     -3   1   2     4  0.085048  0.593742      41.375      484.3      440.0      3.321       3727.4644  2.180442      0.790277
     35   1     -1   2   2     4  0.085088  0.593899      41.424      281.3      273.7      2.104       3748.1272  2.177969      0.457540
     36   1     -2   1   3     4  0.085739  0.596451      42.227        8.7       11.8      2.692         96.8843  2.138365      0.572228
     37   1      3   1   1     4  0.085862  0.596926      42.377       20.5       16.3      3.692        145.3995  2.131164      0.905200
     38   1      1   1   3     4  0.086990  0.601159      43.709       91.1       65.6      4.315       1022.6039  2.069242      0.612280
     39   1      2   2   1     4  0.087041  0.601344      43.767       95.7       91.4      3.057        936.1013  2.066629      0.704444
     40   1      1   2   2     4  0.087471  0.602903      44.258       25.2       13.6      2.882        309.0311  2.044844      0.575953
     41   1     -2   2   2     4  0.088025  0.604873      44.878      745.2      740.6      6.804       9159.9316  2.018012      0.592719
     42   1      4   0   0     2  0.089373  0.609507      46.337     1213.4     1290.2      7.568      18988.4805  1.957834      1.000000
     43   1      3   0   2     2  0.089398  0.609592      46.364      143.4      153.1      0.850       2518.5359  1.956764      0.892407
     44   1     -1   0   4     2  0.090695  0.613850      47.704      446.8      399.0      3.906      18865.0332  1.904860      0.395482
     45   1     -4   0   2     2  0.090741  0.614000      47.751      510.4      412.6      3.344       9509.7393  1.903095      0.898488
     46   1     -3   1   3     4  0.091001  0.614831      48.013       11.2        9.5      0.494        137.3064  1.893330      0.693279
     47   1     -3   2   1     4  0.091118  0.615201      48.129       17.3       14.6      0.796        193.8763  1.889020      0.761059
     48   1      3   2   0     4  0.091418  0.616150      48.428     1261.5     1432.6      5.785      13727.0459  1.878062      0.793818
     49   1     -4   1   1     4  0.091527  0.616495      48.536       22.7       27.4      0.133        212.3348  1.874120      0.927344
     50   1      0   0   4     2  0.091796  0.617335      48.801       61.6      131.4      2.175       2238.5488  1.864576      0.483373
     51   1     -1   2   3     4  0.092350  0.619045      49.339        6.8        9.2      0.202        146.5228  1.845495      0.419789
     52   1      4   1   0     4  0.092486  0.619461      49.470     1062.7     1113.9      5.216      10095.0596  1.840909      0.953842
     53   1      3   1   2     4  0.092513  0.619542      49.496       87.5       91.2      0.386        928.2773  1.840020      0.855266
     54   1     -2   0   4     2  0.092588  0.619771      49.568      371.4      380.9      1.629      13131.0752  1.837510      0.514676
     55   1      0   2   3     4  0.092812  0.620450      49.781        0.2        0.2      0.007          4.9687  1.830127      0.455019
     56   1      2   2   2     4  0.093156  0.621488      50.108     1539.0     1497.6      6.017      20742.4395  1.818957      0.691856
     57   1      2   1   3     4  0.093295  0.621904      50.239        2.5        2.5      0.015         32.6435  1.814522      0.723445
     58   1     -1   1   4     4  0.093869  0.623602      50.774      138.3      129.2      2.223       3366.1084  1.796664      0.394620
     59   1     -4   1   2     4  0.093917  0.623745      50.819      158.6      142.0      2.009       1768.9285  1.795183      0.862693
     60   1     -3   2   2     4  0.094165  0.624471      51.047      285.3      300.8      3.351       3934.0779  1.787675      0.704763

   No.  Code     H   K   L  Mult      Hw      ETA/M    2theta/TOF     Icalc       Iobs      Sigma     StrFactor^2    d-hkl       CORR

     61   1     -2   2   3     4  0.094965  0.626781      51.774        8.2        7.5      0.109        154.2966  1.764266      0.535792
     62   1      0   1   4     4  0.095018  0.626934      51.822      708.8      726.5      5.330      14925.6270  1.762744      0.477432
     63   1      3   2   1     4  0.095107  0.627188      51.902       33.2       31.3      0.262        420.0454  1.760215      0.796359
     64   1      1   3   0     4  0.095231  0.627541      52.013      204.6      202.9      1.834       4210.5088  1.756718      0.492586
     65   1      0   3   1     4  0.095393  0.627998      52.158       69.7       79.9      1.239       1762.5294  1.752204      0.403526
     66   1     -2   1   4     4  0.095844  0.629268      52.557        2.5        0.2      0.343         50.1426  1.739822      0.507024
     67   1      1   0   4     2  0.096030  0.629789      52.721      180.1      139.8      4.276       6284.8657  1.734790      0.598986
     68   1     -1   3   1     4  0.096288  0.630507      52.947        2.4        0.1      0.269         55.0748  1.727919      0.465495
     69   1      1   2   3     4  0.096405  0.630831      53.049       10.7        0.0      1.815        198.5617  1.724840      0.569755
     70   1      4   1   1     4  0.096922  0.632251      53.496        3.1        0.0      2.779         35.8225  1.711474      0.939701
     71   1      1   3   1     4  0.097684  0.634313      54.145        0.0        0.0      0.125          1.0761  1.692484      0.513441
     72   1     -3   0   4     2  0.097709  0.634380      54.166        2.3        0.0      4.840         79.9703  1.691871      0.626623
     73   1      1   1   4     4  0.099424  0.638901      55.589      198.5      159.8      6.918       3975.7263  1.651880      0.587377
     74   1     -4   1   3     4  0.099969  0.640303      56.031       80.6       80.8      1.229       1234.9701  1.639910      0.781277
     75   1      2   3   0     4  0.100082  0.640592      56.122      823.5      797.4      4.705      16452.3828  1.637467      0.601428
     76   1     -2   3   1     4  0.100471  0.641581      56.433       50.2       60.6      1.490       1063.3214  1.629175      0.573810
     77   1      0   3   2     4  0.100766  0.642327      56.668      266.4      340.1      3.476       7717.3047  1.622981      0.423734
     78   1     -3   2   3     4  0.100961  0.642817      56.822        8.0        9.4      0.124        153.5883  1.618935      0.641866
     79   1     -1   3   2     4  0.100985  0.642878      56.841       14.9       17.3      0.227        420.2455  1.618438      0.437060
     80   1     -3   1   4     4  0.101167  0.643334      56.985      531.5      511.1      3.977      10761.9639  1.614697      0.614008
     81   1     -4   2   1     4  0.101554  0.644297      57.288       59.8       76.4      2.031        903.3740  1.606876      0.833342
     82   1      4   0   2     2  0.101781  0.644858      57.465       30.0       27.4      1.413        818.8486  1.602354      0.928922
     83   1      4   2   0     4  0.102632  0.646946      58.122      384.7      542.5      3.789       5826.5156  1.585795      0.857420
     84   1      3   2   2     4  0.102662  0.647018      58.144      284.6      388.4      2.527       4759.3823  1.585226      0.777269
     85   1      2   3   1     4  0.103414  0.648834      58.716        1.0        0.9      0.113         20.9225  1.571150      0.617290
     86   1      2   2   3     4  0.103540  0.649136      58.811       11.2       12.1      0.680        223.5057  1.568834      0.670229
     87   1      3   1   3     4  0.103562  0.649188      58.828       11.0       12.4      0.600        182.3715  1.568437      0.802049
     88   1      5   0   0     2  0.103681  0.649473      58.917       19.4       24.8      0.630        519.5721  1.566267      1.000000
     89   1     -5   0   2     2  0.103792  0.649738      59.001      132.4      140.2      1.991       3813.7605  1.564250      0.932354
     90   1      2   0   4     2  0.103883  0.649953      59.068       62.8       68.2      0.663       2428.6748  1.562615      0.696337
