Repository: ozakary/data-NaMO2F2

# Powder X-Ray Diffraction Data for NaMO<sub>2</sub>F<sub>2</sub> (M = Nb<sup>5+</sup>, Ta<sup>5+</sup>)

**Author:** Ouail Zakary  
**ORCID:** [0000-0002-7793-3306](https://orcid.org/0000-0002-7793-3306)  
**E-mail:** [Ouail.Zakary@oulu.fi](mailto:Ouail.Zakary@oulu.fi)  
**Website:** [Ouail Zakary - webpage](https://cc.oulu.fi/~nmrwww/members/Ouail_Zakary.html)

This repository contains datasets of **Powder X-Ray Diffraction (PXRD)** data for the compounds NaNbO<sub>2</sub>F<sub>2</sub> and NaTaO<sub>2</sub>F<sub>2</sub>, recorded under both room temperature (RT) and variable temperature conditions.

File: powder_X-ray_diffraction/variable-temperature_experiments/NaNbO2F2/Rietveld_refinment/60°C/NaNbO2F2.out (part 1 of 2)


        **********************************************************
        ** PROGRAM FullProf.2k (Version 7.30 - Mar2020-ILL JRC) **
        **********************************************************
                       M U L T I -- P A T T E R N                 
            Rietveld, Profile Matching & Integrated Intensity     
                 Refinement of X-ray and/or Neutron Data


    Date: 03/02/2023  Time: 15:52:28.177                              

 => PCR file code: NaNbO2F2
 => DAT file code: NaNbO2F2.dat         -> Relative contribution: 1.0000                                                            

 ==> CONDITIONS OF THIS RUN FOR PATTERN No.:  1

 => Global Refinement of X-ray powder diffraction data                                                                              
 => Global Refinement of X-ray powder diffraction data                                                                              
    Bragg-Brentano(X-rays) or Debye-Scherrer geometry(Neutrons)
 => Title: #(C) 2021 by FIZ Karlsruhe - Leibniz Institute for Information Infrastructure.

 => Number of phases:    1
 => Number of excluded regions:    1
 => Number of scattering factors supplied:    0
 => Conventional weights: w=1.0/Variance(yobs)
 => Asymmetry correction as in J.Appl.Cryst. 26,128(1993)
 => Background linearly interpolated between the   23 points given
 => The    5th default profile function was selected
 => Pseudo-Voigt function (ETA variable)
                 X-parameter correspond to: ETA=ETA0+X*2theta
                       pV(x)= ETA*L(x)+(1-ETA)*G(x)

 ==> INPUT/OUTPUT OPTIONS:

 => Generate file *.PRF for plot
 => Output Integrated Intensities
 => Generate new input file *.PCR

 => X-Y type of data: 2theta/TOF/E(Kev) Intens sigma for pattern:  1
 => Plot pattern at each cycle
 => Wavelengths:  1.54056 1.54439
 => Alpha2/Alpha1 ratio:   0.5000
 => Cos(Monochromator angle)=   0.9100
 => Asymmetry correction for angles lower than   90.000 degrees
 => Absorption correction (AC), muR-eff =   0.0000  0.0000
 => Base of peaks: 2.0*HW*    8.00

 => Number of cycles:   33
 => Relaxation factors ==>    for coordinates:  1.00
 => for anisotropic temperature factors:  1.00
 => for halfwidth/strain/size parameters:  1.00
 => for lattice constants and propagation vectors:  1.00
 => EPS-value for convergence:    0.1
 => Background ==> 
    Position   Intensity
       10.10     8150.47        0.00
       11.76     8101.63        0.00
       12.96     8463.13        0.00
       15.55     7938.00        0.00
       18.33     7377.16        0.00
       21.00     7492.67        0.00
       25.45     7398.26        0.00
       30.96     7047.93        0.00
       35.84     6473.84        0.00
       38.76     6432.70        0.00
       42.57     6323.84        0.00
       45.51     6457.07        0.00
       54.37     6358.11        0.00
       62.63     6021.13        0.00
       68.10     5901.36        0.00
       75.47     5972.80        0.00
       78.50     5779.04        0.00
       82.40     5816.13        0.00
       86.51     5784.54        0.00
       90.96     5732.56        0.00

       94.96     5750.52        0.00
       97.16     5676.55        0.00
       99.78     5653.81        0.00

 

 => Excluded regions for Pattern#  1
    From     to
     14.0000     18.0000

 => Number of Least-Squares parameters varied:    32

 =>--------------------------->
 =>------->  PATTERN number:  1
 =>--------------------------->
 => Global parameters and codes ==>
 => Zero-point:    -0.0179   11.0000
 => Displacement peak-shift parameter and code:     0.00    0.00
 => Transparency peak-shift parameter and code:     0.00    0.00

 => Reading Intensity data  =>>

 -> No recognizable heading in input data file X,Y,sigma
    First 6 lines are considered as COMMENTS (except for TSAMP keyword)
 -> COMMENT: 10.0116	8277.00000                                                                                                                  
 -> COMMENT: 10.0247	8027.00000                                                                                                                  
 -> COMMENT: 10.0379	8194.00000                                                                                                                  
 -> COMMENT: 10.0510	8204.00000                                                                                                                  
 -> COMMENT: 10.0641	8126.00000                                                                                                                  
 -> COMMENT: 10.0772	8241.00000                                                                                                                  
 ==> Angular range, step and number of points:
     2Thmin:      10.090400  2Thmax:      99.993401  Step:       0.013132  No. of points:   6848
 --------------------------------------------------------------------------------
 => Phase  No. 1
       #(C) 2021 by FIZ Karlsruhe - Leibniz Institute for Information Infras
 --------------------------------------------------------------------------------
 =>-------> Pattern#  1
 => Crystal Structure Refinement
 => Preferred orientation vector:   1.0000  0.0000  0.0000

 =>-------> Data for PHASE: 1
 => Number of atoms:    6
 => Number of distance  constraints:    0
 => Number of angle     constraints:    0

 => Symmetry information on space group: P 1 21/c 1          
 -> The multiplicity of the general position is:   4
 -> The space group is Centric (-1 at origin)   
 -> Lattice type  P: { 000 }                                       
 -> Reduced set of symmetry operators:

  No.  IT   Symmetry symbol    Rotation part     Associated Translation
   1: ( 1)   1            -->     ( x, y, z) + {  0.0000  0.0000  0.0000}
   2: ( 3)   2 ( 0, y, 0) -->     (-x, y,-z) + {  0.0000  0.5000  0.5000}


        Information on Space Group: 
        --------------------------- 

 =>   Number of Space group:  14
 =>  Hermann-Mauguin Symbol: P 1 21/c 1
 =>             Hall Symbol: -P 2ybc
 =>    Table Setting Choice: b1
 =>            Setting Type: IT (Generated from Hermann-Mauguin symbol)
 =>          Crystal System: Monoclinic
 =>              Laue Class: 2/m
 =>             Point Group: 2/m
 =>         Bravais Lattice: P
 =>          Lattice Symbol: mP
 =>  Reduced Number of S.O.:   2
 =>    General multiplicity:   4
 =>          Centrosymmetry: Centric (-1 at origin)
 =>  Generators (exc. -1&L):   1
 =>         Asymmetric unit:  0.000 <= x <=  1.000
                              0.000 <= y <=  0.250
                              0.000 <= z <=  1.000

 => List of S.O. without inversion and lattice centring translations
 => SYMM(  1): x,y,z                               => SYMM(  2): -x,y+1/2,-z+1/2


 => Initial parameters ==>
 Atom    Ntyp                  X         Y         Z         B         occ.         in  fin  Spc  Mult
                             B11       B22       B33       B12       B13       B23
 Na1    Na                 0.36573   0.78465   0.11964   1.12908   1.00000           0    0    0    4
                 Codes:  151.00000 161.00000 171.00000   0.00000   0.00000
 Nb1    Nb                 0.15513   0.25644   0.31846   1.31779   1.00000           0    0    0    4
                 Codes:  181.00000 191.00000 201.00000   0.00000   0.00000
 O1     O                  0.18198   0.15337   0.06858   1.45281   1.00000           0    0    0    4
                 Codes:  211.00000 221.00000 231.00000   0.00000   0.00000
 O2     O                  0.07433   0.58885   0.23053   1.45281   1.00000           0    0    0    4
                 Codes:  241.00000 251.00000 261.00000   0.00000   0.00000
 F1     F                  0.36627   0.42838   0.30387   1.79232   1.00000           0    0    0    4
                 Codes:  271.00000 281.00000 291.00000   0.00000   0.00000
 F2     F                  0.31842   0.97677   0.38617   1.79232   1.00000           0    0    0    4
                 Codes:  301.00000 311.00000 321.00000   0.00000   0.00000

 => IT IS ASSUMED THAT THE FIRST GIVEN SITE IS FULLY OCCUPIED 
    OR THE FIRST AND SECOND ATOMS ARE IN THE SAME SITE WITH TOTAL FULL OCCUPATION
  (If this is not the case, change the order of atoms to obtain correct values for the content of the unit cell)
    The given occupation factors have been obtained mutiplying m/M by   1.0000
      -> Atom: Na  ,  Chemical element: NA  Atomic Mass:    22.9898
      -> Atom: Nb  ,  Chemical element: NB  Atomic Mass:    92.9064
      -> Atom: O   ,  Chemical element: O   Atomic Mass:    15.9994
      -> Atom: O   ,  Chemical element: O   Atomic Mass:    15.9994
      -> Atom: F   ,  Chemical element: F   Atomic Mass:    18.9984
      -> Atom: F   ,  Chemical element: F   Atomic Mass:    18.9984
 => The given value of ATZ is        743.57 the program has calculated:         743.57
    The value of ATZ given in the input PCR file will be used for quantitative analysis
 => The chemical content of the unit cell is: 
       4.0000 Na   +   4.0000 Nb   +   4.0000 O    +   4.0000 O    +   4.0000 F    +   4.0000 F      
 => The normalized site occupation numbers in % are: 
     100.0000 Na1    :      100.0000 Nb1    :      100.0000 O1     :      100.0000 O2     :      100.0000 F1     :      100.0000 F2       
 => The density (volumic mass) of the compound is:    3.819 g/cm3

 =>-------> PROFILE PARAMETERS FOR PATTERN:  1

 => Overall scale factor:   0.653660E-02
 => ETA (p-Voigt) OR M (Pearson VII):   0.4828
 => Overall temperature factor:      0.00000
 => Halfwidth U,V,W:      0.02956    -0.00911     0.00619
 => X and Y parameters:       0.0028      0.0000
 => Direct cell parameters:    8.0097   5.4116   7.6252  90.0000 101.9718  90.0000
 => Preferred orientation parameters:  -0.3947  0.0000
 => Asymmetry parameters     :      0.02743     0.01214     0.00000     0.00000
 => Strain parameters        :      0.00000     0.00000     0.00000
 => Size   parameters        :      0.00000     0.00000

 ==> CODEWORDS FOR PROFILE PARAMETERS of PATTERN#  1

 => Overall scale factor:   21.000
 => ETA (p-Voigt) OR M (Pearson VII):  101.000
 => Overall temperature factor:    0.000
 => Halfwidth U,V,W:   71.000  91.000  81.000
 => X and Y parameters:  111.000   0.000
 => Direct cell parameters:   31.000  41.000  51.000   0.000  61.000   0.000
 => Preferred orientation parameters:  141.000   0.000
 => Asymmetry parameters     :  121.000 131.000   0.000   0.000
 => Strain parameters        :    0.000   0.000   0.000
 => Size   parameters        :    0.000   0.000

 => Cell constraints according to Laue symmetry: 2/m  

        Metric information:
        -------------------

 => Direct cell parameters:

         a =       8.0097      b =       5.4116      c =       7.6252
     alpha =       90.000   beta =      101.972  gamma =       90.000
                        Direct Cell Volume =     323.3288

 => Reciprocal cell parameters:

         a*=     0.127624      b*=     0.184790      c*=     0.134059
     alpha*=       90.000   beta*=       78.028  gamma*=       90.000
                    Reciprocal Cell Volume =   0.00309283

 => Direct and Reciprocal Metric Tensors:

                   GD                                       GR
     64.1559      0.0000    -12.6691          0.016288    0.000000    0.003549
      0.0000     29.2850      0.0000          0.000000    0.034147    0.000000
    -12.6691      0.0000     58.1444          0.003549    0.000000    0.017972

 =>  Cartesian frame: z // c; y is in the bc-plane; x is y ^ z = a*  

     Crystal_to_Orthonormal_Matrix              Orthonormal_to_Crystal Matrix
              Cr_Orth_cel                               Orth_Cr_cel  
      8.0097      0.0000     -1.5817          0.124848   -0.000000    0.026473
      0.0000      5.4116      0.0000          0.000000    0.184790   -0.000000
      0.0000      0.0000      7.4594          0.000000    0.000000    0.134059

     Busing-Levy B-matrix: Hc=B.H            Inverse of the Busing-Levy B-matrix
                BL_M                                      BL_Minv  
    0.127624    0.000000    0.027808            7.8355     -0.0000     -1.6615
    0.000000    0.184790   -0.000000            0.0000      5.4116      0.0000
    0.000000    0.000000    0.131143            0.0000      0.0000      7.6252

 => Laue symmetry 2/m   will be used to generate HKL for pattern#   1
 => Reflections generated between S(1/d)min:  0.1139 A-1 and S(1/d)max:  1.0103 A-1
 =>                                    dmax:  8.7808 A   and      dmin:  0.9898 A
 => The number of reflections generated is:    353
 => The max. scatt. variable (gen.ref.) is:       102.1896
 => Scattering coefficients from internal table


 => X-ray scattering coeff. (A1, B1, A2,...C, f(0), Z, Dfp,Dfpp)

 NA      4.7626   3.2850   3.1736   8.8422   1.2674   0.3136   1.1128 129.4240   0.6760  10.9924  11.0000   0.1290   0.1240
 NB     17.6142   1.1887  12.0144  11.7660   4.0418   0.2048   3.5335  69.7957   3.7559  40.9598  41.0000  -0.2480   2.4820
 O       3.0485  13.2771   2.2868   5.7011   1.5463   0.3239   0.8670  32.9089   0.2508   7.9994   8.0000   0.0470   0.0320
 F       3.5392  10.2825   2.6412   4.2944   1.5170   0.2615   1.0243  26.1476   0.2776   8.9993   9.0000   0.0690   0.0530

     --------------------------------------------------------------
      SYMBOLIC NAMES AND INITIAL VALUES OF PARAMETERS TO BE VARIED:
     --------------------------------------------------------------

      ->  Parameter number    1   -> Symbolic Name:                                          Zero_pat1   -0.17920000E-01
      ->  Parameter number    2   -> Symbolic Name:                                     Scale_ph1_pat1    0.65366002E-02
      ->  Parameter number    3   -> Symbolic Name:                                    Cell_A_ph1_pat1     8.0097389    
      ->  Parameter number    4   -> Symbolic Name:                                    Cell_B_ph1_pat1     5.4115591    
      ->  Parameter number    5   -> Symbolic Name:                                    Cell_C_ph1_pat1     7.6252470    
      ->  Parameter number    6   -> Symbolic Name:                                    Cell_E_ph1_pat1     101.97180    
      ->  Parameter number    7   -> Symbolic Name:                                    U-Cagl_ph1_pat1    0.29556001E-01
      ->  Parameter number    8   -> Symbolic Name:                                    W-Cagl_ph1_pat1    0.61940001E-02
      ->  Parameter number    9   -> Symbolic Name:                                    V-Cagl_ph1_pat1   -0.91060000E-02
      ->  Parameter number   10   -> Symbolic Name:                                     EtaPV_ph1_pat1    0.48276001    
      ->  Parameter number   11   -> Symbolic Name:                                     X-tan_ph1_pat1    0.28210001E-02
      ->  Parameter number   12   -> Symbolic Name:                                     Asym1_ph1_pat1    0.27430000E-01
      ->  Parameter number   13   -> Symbolic Name:                                     Asym2_ph1_pat1    0.12140000E-01
      ->  Parameter number   14   -> Symbolic Name:                                       Or1_ph1_pat1   -0.39475000    
      ->  Parameter number   15   -> Symbolic Name:                                          X_Na1_ph1    0.36572999    
      ->  Parameter number   16   -> Symbolic Name:                                          Y_Na1_ph1    0.78465003    
      ->  Parameter number   17   -> Symbolic Name:                                          Z_Na1_ph1    0.11964000    
      ->  Parameter number   18   -> Symbolic Name:                                          X_Nb1_ph1    0.15513000    
      ->  Parameter number   19   -> Symbolic Name:                                          Y_Nb1_ph1    0.25644001    
      ->  Parameter number   20   -> Symbolic Name:                                          Z_Nb1_ph1    0.31845999    
      ->  Parameter number   21   -> Symbolic Name:                                           X_O1_ph1    0.18198000    
      ->  Parameter number   22   -> Symbolic Name:                                           Y_O1_ph1    0.15336999    
      ->  Parameter number   23   -> Symbolic Name:                                           Z_O1_ph1    0.68580002E-01
      ->  Parameter number   24   -> Symbolic Name:                                           X_O2_ph1    0.74330002E-01
      ->  Parameter number   25   -> Symbolic Name:                                           Y_O2_ph1    0.58885002    
      ->  Parameter number   26   -> Symbolic Name:                                           Z_O2_ph1    0.23052999    
      ->  Parameter number   27   -> Symbolic Name:                                           X_F1_ph1    0.36627001    
      ->  Parameter number   28   -> Symbolic Name:                                           Y_F1_ph1    0.42838001    
      ->  Parameter number   29   -> Symbolic Name:                                           Z_F1_ph1    0.30386999    
      ->  Parameter number   30   -> Symbolic Name:                                           X_F2_ph1    0.31841999    
      ->  Parameter number   31   -> Symbolic Name:                                           Y_F2_ph1    0.97676998    
      ->  Parameter number   32   -> Symbolic Name:                                           Z_F2_ph1    0.38617000    
  
 
 => No optimization for routine tasks
 ++++++++++++++++++++++++++++++++++++++++++++++++++++++++++++++++++++++++++++++++++++++++++++++++++++++++++++++++++++++++

 => CYCLE No.:    1
 ---------------------------------------------------------------------------------------
 => Phase  1 Name:  #(C) 2021 by FIZ Karlsruhe - Leibniz Institute for Information Infras
 ---------------------------------------------------------------------------------------
 => New parameters, shifts, and standard deviations

 Atom        x       dx      sx       y       dy      sy       z       dz      sz       B       dB      sB      occ.    docc.   socc.

 Na1      0.36573-0.00000 0.00046  0.78466 0.00001 0.00138  0.11964-0.00000 0.00064  1.12908 0.00000 0.00000  1.00000 0.00000 0.00000
 Nb1      0.15513 0.00000 0.00013  0.25644 0.00000 0.00058  0.31845-0.00001 0.00020  1.31779 0.00000 0.00000  1.00000 0.00000 0.00000
 O1       0.18198 0.00000 0.00087  0.15336-0.00001 0.00136  0.06858-0.00000 0.00140  1.45281 0.00000 0.00000  1.00000 0.00000 0.00000
 O2       0.07432-0.00001 0.00076  0.58882-0.00003 0.00164  0.23052-0.00001 0.00109  1.45281 0.00000 0.00000  1.00000 0.00000 0.00000
 F1       0.36627-0.00000 0.00075  0.42836-0.00002 0.00122  0.30387 0.00000 0.00100  1.79232 0.00000 0.00000  1.00000 0.00000 0.00000
 F2       0.31841-0.00001 0.00070  0.97675-0.00002 0.00111  0.38617-0.00000 0.00104  1.79232 0.00000 0.00000  1.00000 0.00000 0.00000

 ==> PROFILE PARAMETERS FOR PATTERN#  1

 => Overall scale factor:      0.006535931    -0.000000669     0.000028209
 => Eta(p-Voigt) or m(Pearson VII):   0.482768  0.000008  0.013920
 => Overall tem. factor:     0.000000    0.000000    0.000000
 => Halfwidth parameters: 
         0.029554   -0.000002    0.001656
        -0.009113   -0.000007    0.001017
         0.006194   -0.000000    0.000152
 => Cell parameters: 
        8.009739    0.000000    0.000101
        5.411559   -0.000000    0.000086
        7.625247    0.000000    0.000104
       90.000000    0.000000    0.000000
      101.971802    0.000000    0.000938
       90.000000    0.000000    0.000000
 => Preferred orientation: 
        -0.394735    0.000015    0.003804
         0.000000    0.000000    0.000000
 => Asymmetry parameters: 
         0.027409   -0.000021    0.003066
         0.012134   -0.000006    0.000618
         0.000000    0.000000    0.000000
         0.000000    0.000000    0.000000
 => X and Y parameters: 
         0.002814   -0.000007    0.000463
         0.000000    0.000000    0.000000
 => Strain parameters: 
         0.000000    0.000000    0.000000
         0.000000    0.000000    0.000000
         0.000000    0.000000    0.000000
 => Size   parameters (G,L): 
         0.000000    0.000000    0.000000
         0.000000    0.000000    0.000000

 ==> GLOBAL PARAMETERS FOR PATTERN#  1


 => Zero-point:    -0.0179   -0.0000    0.0006

 => Cos( theta)-shift parameter :   0.0000  0.0000  0.0000
 => Sin(2theta)-shift parameter :   0.0000  0.0000  0.0000

 ==> RELIABILITY FACTORS WITH ALL NON-EXCLUDED POINTS FOR PATTERN:  1

 => R-Factors:   2.30      3.30     Chi2:  8.18     DW-Stat.:  0.3824   Patt#:  1
 => Expected :            1.16                                1.9331
 => Deviance : 0.545E+05     Dev*:   8.366    
 => GoF-index:  2.9         Sqrt(Residual/N)
 => N-P+C:  6510

 =>    SumYdif       SumYobs      SumYcal      SumwYobsSQ     Residual    Condition
     0.1122E+07    0.4878E+08    0.4873E+08    0.4878E+08    0.5326E+05    0.8939E+10


 => Conventional Rietveld Rp,Rwp,Re and Chi2:   15.9      12.2      4.27      8.182    
 => (Values obtained using Ynet, but true sigma(y))
 =>  SumYnet, Sum(w Ynet**2):     0.7045E+07    0.3567E+07


 ==> RELIABILITY FACTORS FOR POINTS WITH BRAGG CONTRIBUTIONS FOR PATTERN:  1

 => R-Factors:   2.37      3.41     Chi2:  8.72     DW-Stat.:  0.3987   Patt#:
 => Expected :            1.16                                1.9301
 => Deviance : 0.523E+05     Dev*:   8.917    
 => GoF-index:  2.9         Sqrt(Residual/N)
 => N-P+C:  5861

 =>    SumYdif       SumYobs      SumYcal      SumwYobsSQ     Residual    Condition
     0.1040E+07    0.4384E+08    0.4380E+08    0.4384E+08    0.5109E+05    0.8939E+10


 => Conventional Rietveld Rp,Rwp,Re and Chi2:   14.8      12.0      4.05      8.717    
 => (Values obtained using Ynet, but true sigma(y))
 =>  SumYnet, Sum(w Ynet**2):     0.7036E+07    0.3565E+07


 => Global user-weigthed Chi2 (Bragg contrib.):   8.72    

 => ---------> Pattern#  1
 => Phase:  1
 =>    Bragg R-factor:  7.91    
 =>    RF-factor     :  8.62    


   Standard deviations have to be multiplied by: 3.5081
   (correlated residuals) See references:
  -J.F.Berar & P.Lelann, J. Appl. Cryst. 24, 1-5 (1991) 
  -J.F.Berar, Acc. in Pow. Diff. II,NIST Sp.Pub. 846, 63(1992) 

 ++++++++++++++++++++++++++++++++++++++++++++++++++++++++++++++++++++++++++++++++++++++++++++++++++++++++++++++++++++++++

 => CYCLE No.:    1
 =>  Convergence reached at this CYCLE !!!!
 =>  Parameter shifts set to zero
 ---------------------------------------------------------------------------------------
 => Phase  1 Name:  #(C) 2021 by FIZ Karlsruhe - Leibniz Institute for Information Infras
 ---------------------------------------------------------------------------------------
 => New parameters, shifts, and standard deviations

 Atom        x       dx      sx       y       dy      sy       z       dz      sz       B       dB      sB      occ.    docc.   socc.

 Na1      0.36573 0.00000 0.00046  0.78466 0.00000 0.00138  0.11964 0.00000 0.00064  1.12908 0.00000 0.00000  1.00000 0.00000 0.00000
 Nb1      0.15513 0.00000 0.00013  0.25644 0.00000 0.00058  0.31845 0.00000 0.00020  1.31779 0.00000 0.00000  1.00000 0.00000 0.00000
 O1       0.18198 0.00000 0.00087  0.15336 0.00000 0.00136  0.06858 0.00000 0.00140  1.45281 0.00000 0.00000  1.00000 0.00000 0.00000
 O2       0.07432 0.00000 0.00076  0.58882 0.00000 0.00164  0.23052 0.00000 0.00109  1.45281 0.00000 0.00000  1.00000 0.00000 0.00000
 F1       0.36627 0.00000 0.00075  0.42836 0.00000 0.00122  0.30387 0.00000 0.00100  1.79232 0.00000 0.00000  1.00000 0.00000 0.00000
 F2       0.31841 0.00000 0.00070  0.97675 0.00000 0.00111  0.38617 0.00000 0.00104  1.79232 0.00000 0.00000  1.00000 0.00000 0.00000

 ==> PROFILE PARAMETERS FOR PATTERN#  1

 => Overall scale factor:      0.006535931     0.000000000     0.000028209
 => Eta(p-Voigt) or m(Pearson VII):   0.482768  0.000000  0.013920
 => Overall tem. factor:     0.000000    0.000000    0.000000
 => Halfwidth parameters: 
         0.029554    0.000000    0.001656
        -0.009113    0.000000    0.001017
         0.006194    0.000000    0.000152
 => Cell parameters: 
        8.009739    0.000000    0.000101
        5.411559    0.000000    0.000086
        7.625247    0.000000    0.000104
       90.000000    0.000000    0.000000
      101.971802    0.000000    0.000938
       90.000000    0.000000    0.000000
 => Preferred orientation: 
        -0.394735    0.000000    0.003804
         0.000000    0.000000    0.000000
 => Asymmetry parameters: 
         0.027409    0.000000    0.003066
         0.012134    0.000000    0.000618
         0.000000    0.000000    0.000000
         0.000000    0.000000    0.000000
 => X and Y parameters: 
         0.002814    0.000000    0.000463
         0.000000    0.000000    0.000000
 => Strain parameters: 
         0.000000    0.000000    0.000000
         0.000000    0.000000    0.000000
         0.000000    0.000000    0.000000
 => Size   parameters (G,L): 
         0.000000    0.000000    0.000000
         0.000000    0.000000    0.000000

 ==> GLOBAL PARAMETERS FOR PATTERN#  1


 => Zero-point:    -0.0179    0.0000    0.0006

 => Cos( theta)-shift parameter :   0.0000  0.0000  0.0000
 => Sin(2theta)-shift parameter :   0.0000  0.0000  0.0000

 ==> RELIABILITY FACTORS WITH ALL NON-EXCLUDED POINTS FOR PATTERN:  1

 => R-Factors:   2.30      3.30     Chi2:  8.18     DW-Stat.:  0.3824   Patt#:  1
 => Expected :            1.16                                1.9331
 => Deviance : 0.545E+05     Dev*:   8.366    
 => GoF-index:  2.9         Sqrt(Residual/N)
 => N-P+C:  6510

 =>    SumYdif       SumYobs      SumYcal      SumwYobsSQ     Residual    Condition
     0.1122E+07    0.4878E+08    0.4873E+08    0.4878E+08    0.5326E+05    0.8939E+10


 => Conventional Rietveld Rp,Rwp,Re and Chi2:   15.9      12.2      4.27      8.182    
 => (Values obtained using Ynet, but true sigma(y))
 =>  SumYnet, Sum(w Ynet**2):     0.7045E+07    0.3567E+07

 => N-sigma of the GoF:      409.740

 ==> RELIABILITY FACTORS FOR POINTS WITH BRAGG CONTRIBUTIONS FOR PATTERN:  1

 => R-Factors:   2.37      3.41     Chi2:  8.72     DW-Stat.:  0.3987   Patt#:
 => Expected :            1.16                                1.9301
 => Deviance : 0.523E+05     Dev*:   8.917    
 => GoF-index:  2.9         Sqrt(Residual/N)
 => N-P+C:  5861

 =>    SumYdif       SumYobs      SumYcal      SumwYobsSQ     Residual    Condition
     0.1040E+07    0.4384E+08    0.4380E+08    0.4384E+08    0.5109E+05    0.8939E+10


 => Conventional Rietveld Rp,Rwp,Re and Chi2:   14.8      12.0      4.05      8.717    
 => (Values obtained using Ynet, but true sigma(y))
 =>  SumYnet, Sum(w Ynet**2):     0.7036E+07    0.3565E+07

 => N-sigma of the GoF:      417.727

 => Global user-weigthed Chi2 (Bragg contrib.):   9.09    

 => ---------> Pattern#  1
 => Phase:  1
 =>    Bragg R-factor:  7.91    
 =>    RF-factor     :  8.62    

 --------------------------------------------------------------------------------------------------------------
 Pattern#  1 Phase No.:   1 Phase name:  #(C) 2021 by FIZ Karlsruhe - 
 --------------------------------------------------------------------------------------------------------------

   No.  Code     H   K   L  Mult      Hw      ETA/M    2theta/TOF     Icalc       Iobs      Sigma     StrFactor^2    d-hkl       CORR

      1   1      1   0   0     2  0.074719  0.514515      11.283     4856.9     4749.1      9.982       3889.7930  7.835526      1.000000
      2   1      1   1   0     4  0.074205  0.538824      19.923     6818.0     6630.5     10.672      12589.1064  4.452806      0.691667
      3   1      0   1   1     4  0.074233  0.539761      20.256       10.6       22.8      3.223         32.1412  4.380279      0.436722
      4   1     -1   1   1     4  0.074435  0.544640      21.990        1.1       35.4      4.769          2.8812  4.038666      0.590138
      5   1      2   0   0     2  0.074542  0.546574      22.678     1993.9     2058.0      8.525       6659.7637  3.917763      1.000000
      6   1      0   0   2     2  0.074758  0.549838      23.838     1750.1     1776.7      6.996      13488.7422  3.729698      0.480890
      7   1     -1   0   2     2  0.074832  0.550821      24.187     2409.6     2277.7      6.591      17993.0059  3.676584      0.511676
      8   1      1   1   1     4  0.074888  0.551530      24.439       33.9       32.4      2.813         95.7732  3.639257      0.689982
      9   1      2   1   0     4  0.075934  0.561816      28.095     7652.7     7557.8     11.065      23392.7656  3.173426      0.856412
     10   1      1   0   2     2  0.076090  0.563056      28.536       79.2       79.3      1.568        617.1741  3.125442      0.694505
     11   1     -2   1   1     4  0.076126  0.563337      28.636       29.2       27.7      0.733        101.4632  3.114757      0.784781
     12   1      0   1   2     4  0.076282  0.564511      29.053     2571.2     2752.0      7.023      15653.3447  3.070975      0.461727
     13   1     -1   1   2     4  0.076393  0.565331      29.344      224.0      371.8      2.315       1320.4855  3.041121      0.487017
     14   1     -2   0   2     2  0.076422  0.565534      29.416      486.0      639.8      3.890       3918.5720  3.033827      0.715858
     15   1      2   1   1     4  0.077755  0.574029      32.436       38.2        0.0      6.296        162.6148  2.757991      0.835359
     16   1      1   1   2     4  0.078075  0.575815      33.071     1287.1     1235.4      5.009       7388.5303  2.706479      0.646116
     17   1      0   2   0     2  0.078079  0.575840      33.079      636.3      610.5      2.358      12506.7773  2.705779      0.377567
     18   1     -2   1   2     4  0.078482  0.577993      33.845      893.7      843.5      5.201       5229.5669  2.646333      0.666279
     19   1      3   0   0     2  0.078734  0.579289      34.305      538.7      652.6      4.685       4325.8691  2.611842      1.000000
     20   1      1   2   0     4  0.079160  0.581402      35.056      542.1      582.4      5.686       4177.7930  2.557581      0.545911
     21   1      0   2   1     4  0.079276  0.581962      35.255       19.7       49.9      1.450        204.1638  2.543610      0.411398
     22   1     -1   2   1     4  0.079922  0.584968      36.324       17.5       20.2      1.913        158.6729  2.471204      0.501858
     23   1      2   0   2     2  0.080042  0.585509      36.516      495.6      358.8      6.477       5533.6533  2.458625      0.823744
     24   1     -3   0   2     2  0.080806  0.588826      37.695      181.5      119.7      3.534       2142.0608  2.384398      0.835105
     25   1     -3   1   1     4  0.080919  0.589302      37.864      500.5      475.8      3.660       2829.0183  2.374125      0.880411
     26   1      1   2   1     4  0.080959  0.589468      37.923      374.6      366.0      2.670       3282.4229  2.370584      0.569930
     27   1      3   1   0     4  0.081168  0.590334      38.231        0.6        1.2      0.102          3.1841  2.352206      0.923285
     28   1     -1   1   3     4  0.081943  0.593434      39.333      304.6      311.4      7.118       3865.5244  2.288815      0.426397
     29   1      0   1   3     4  0.082333  0.594936      39.866        2.1        3.9      1.158         24.6673  2.259382      0.470931
     30   1      2   1   2     4  0.082624  0.596031      40.256       50.1       78.4      3.420        367.4810  2.238433      0.776160
     31   1      2   2   0     4  0.082795  0.596670      40.483      186.3      298.9      3.853       1552.4772  2.226403      0.691667
     32   1     -2   2   1     4  0.083097  0.597778      40.877        1.1        1.1      0.277         10.3804  2.205855      0.649683
     33   1      0   2   2     4  0.083336  0.598640      41.183      199.5      171.2      3.305       2734.5488  2.190139      0.436722
     34   1     -3   1   2     4  0.083462  0.599093      41.344      497.9      453.7      3.367       3814.0078  2.181983      0.788670
     35   1     -1   2   2     4  0.083505  0.599247      41.399      283.3      274.5      2.106       3775.5889  2.179232      0.454574
     36   1     -2   1   3     4  0.084151  0.601511      42.203       11.2       12.8      2.912        124.2049  2.139519      0.569443
     37   1      3   1   1     4  0.084279  0.601951      42.360       20.7       10.8      3.671        145.5272  2.131991      0.904521
     38   1      1   1   3     4  0.085412  0.605727      43.702       91.1       67.5      4.115       1019.7827  2.069567      0.610120
     39   1      2   2   1     4  0.085449  0.605847      43.745       93.1       84.1      3.107        907.2075  2.067652      0.702601
     40   1      1   2   2     4  0.085882  0.607238      44.239       26.1       11.4      2.895        319.5444  2.045679      0.573625
     41   1     -2   2   2     4  0.086425  0.608950      44.847      753.6      768.6      6.768       9239.4512  2.019333      0.590138
     42   1      4   0   0     2  0.087781  0.613067      46.311     1211.9     1281.9      7.638      18839.7090  1.958881      1.000000
     43   1      3   0   2     2  0.087823  0.613188      46.354      140.6      147.9      0.856       2456.0947  1.957155      0.891623
     44   1     -1   0   4     2  0.089125  0.616949      47.690      451.3      392.2      3.586      19093.8145  1.905382      0.392330
     45   1     -4   0   2     2  0.089149  0.617017      47.714      515.0      433.0      3.512       9533.6045  1.904469      0.897634
     46   1     -3   1   3     4  0.089415  0.617764      47.980       10.8       10.8      0.476        131.3574  1.894554      0.691048
     47   1     -3   2   1     4  0.089530  0.618086      48.095       17.2       15.7      0.800        191.9215  1.890303      0.759398
     48   1      3   2   0     4  0.089837  0.618938      48.397     1275.6     1457.4      5.830      13810.9316  1.879183      0.792413
     49   1     -4   1   1     4  0.089944  0.619233      48.502       22.4       26.9      0.131        208.4062  1.875367      0.926775
     50   1      0   0   4     2  0.090243  0.620053      48.793       57.6      128.0      2.223       2091.9590  1.864849      0.480890
     51   1     -1   2   3     4  0.090785  0.621517      49.314        4.7        6.2      0.139        100.2412  1.846384      0.416729
     52   1      4   1   0     4  0.090919  0.621875      49.441     1066.4     1119.7      5.324      10065.9033  1.841921      0.953500
     53   1      3   1   2     4  0.090962  0.621991      49.482       86.6       90.0      0.388        913.8246  1.840486      0.854261
     54   1     -2   0   4     2  0.091029  0.622168      49.545      369.2      375.9      1.622      13049.9414  1.838292      0.511676
     55   1      0   2   3     4  0.091257  0.622775      49.761        0.3        0.2      0.007          5.0749  1.830828      0.452426
     56   1      2   2   2     4  0.091607  0.623696      50.088     1537.4     1493.5      6.022      20647.1504  1.819628      0.689982
     57   1      2   1   3     4  0.091761  0.624098      50.231        2.6        2.6      0.017         33.3791  1.814787      0.721733
     58   1     -1   1   4     4  0.092332  0.625576      50.756      134.8      123.4      1.933       3285.1274  1.797233      0.391485
     59   1     -4   1   2     4  0.092358  0.625641      50.780      164.5      153.2      2.077       1824.8813  1.796468      0.861599
     60   1     -3   2   2     4  0.092611  0.626288      51.009      287.5      309.5      3.350       3948.9749  1.788913      0.702712

   No.  Code     H   K   L  Mult      Hw      ETA/M    2theta/TOF     Icalc       Iobs      Sigma     StrFactor^2    d-hkl       CORR

     61   1     -2   2   3     4  0.093429  0.628349      51.742       10.3        9.1      0.189        192.2031  1.765288      0.532956
     62   1      0   1   4     4  0.093507  0.628543      51.811      708.4      726.5      5.286      14907.2627  1.763099      0.474927
     63   1      3   2   1     4  0.093580  0.628725      51.876       36.1       33.9      0.274        455.4266  1.761052      0.795004
     64   1      1   3   0     4  0.093694  0.629009      51.977      204.9      210.8      1.603       4209.8872  1.757872      0.489874
     65   1      0   3   1     4  0.093860  0.629418      52.122       68.1       81.0      1.203       1722.3467  1.753316      0.400734
     66   1     -2   1   4     4  0.094330  0.630570      52.532        2.2        0.0      0.348         44.1385  1.740605      0.504027
     67   1      1   0   4     2  0.094544  0.631091      52.717      182.2      135.5      4.374       6346.0337  1.734927      0.596792
     68   1     -1   3   1     4  0.094768  0.631633      52.909        2.2        0.8      0.158         49.0124  1.729062      0.462655
     69   1      1   2   3     4  0.094910  0.631976      53.031        9.7        0.0      1.708        180.1488  1.725377      0.567433
     70   1      4   1   1     4  0.095430  0.633217      53.472        2.3        0.0      2.525         26.0312  1.712178      0.939258
     71   1      1   3   1     4  0.096192  0.635011      54.110        0.0        0.0      0.141          1.0551  1.693499      0.510846
     72   1     -3   0   4     2  0.096221  0.635078      54.134        2.1        0.0      4.919         72.9612  1.692813      0.624018
     73   1      1   1   4     4  0.098002  0.639151      55.581      204.5      145.6      6.832       4087.7205  1.652100      0.585141
     74   1     -4   1   3     4  0.098515  0.640296      55.988       80.3       79.0      1.249       1223.6853  1.641055      0.779583
     75   1      2   3   0     4  0.098635  0.640561      56.083      832.2      795.7      4.661      16576.4238  1.638516      0.599062
     76   1     -2   3   1     4  0.099029  0.641430      56.391       47.2       64.1      1.461        998.3976  1.630273      0.571274
     77   1      0   3   2     4  0.099339  0.642109      56.633      267.8      344.5      3.513       7754.5991  1.623898      0.421018
     78   1     -3   2   3     4  0.099532  0.642529      56.782        7.5        8.9      0.118        143.1289  1.619988      0.639441
     79   1     -1   3   2     4  0.099559  0.642588      56.803       15.0       17.5      0.231        423.7857  1.619437      0.434112
     80   1     -3   1   4     4  0.099749  0.643001      56.950      534.6      511.7      3.990      10794.7217  1.615611      0.611371
     81   1     -4   2   1     4  0.100136  0.643835      57.246       59.1       72.9      2.007        886.7492  1.607944      0.832135
     82   1      4   0   2     2  0.100401  0.644404      57.448       31.1       26.7      1.618        842.6179  1.602769      0.928385
     83   1      4   2   0     4  0.101246  0.646195      58.085      389.6      553.4      3.922       5867.4902  1.586713      0.856412
     84   1      3   2   2     4  0.101295  0.646298      58.122      290.6      395.3      2.521       4836.5146  1.585795      0.775821
     85   1      2   3   1     4  0.102047  0.647868      58.680        1.4        1.7      0.171         30.2354  1.572040      0.615042
     86   1      2   2   3     4  0.102202  0.648188      58.793       10.0       12.7      0.575        199.0040  1.569268      0.668275
     87   1      3   1   3     4  0.102233  0.648253      58.816       11.6       15.2      0.557        191.5741  1.568706      0.800733
     88   1      5   0   0     2  0.102323  0.648439      58.882       19.6       26.3      0.584        522.0404  1.567105      1.000000
     89   1     -5   0   2     2  0.102422  0.648642      58.955      137.7      148.4      2.187       3938.9919  1.565360      0.931779
     90   1      2   0   4     2  0.102571  0.648950      59.064       64.0       70.5      0.611       2467.3699  1.562721      0.694505
