Repository: ozakary/data-NaMO2F2

# Supporting Data for “Different Magnitudes of Second-Order Jahn-Teller Effect in Isostructural NaMO<sub>2</sub>F<sub>2</sub> (M = Nb<sup>5+</sup>, Ta<sup>5+</sup>) Oxyfluorides”
**Author:** Ouail Zakary  
**ORCID:** [0000-0002-7793-3306](https://orcid.org/0000-0002-7793-3306)  
**E-mail:** [Ouail.Zakary@oulu.fi](mailto:Ouail.Zakary@oulu.fi)  
**Website:** [Ouail_Zakary.html](https://cc.oulu.fi/~nmrwww/members/Ouail_Zakary.html)

This is the Supporting Dataset for the manuscript “Different Magnitudes of Second-Order Jahn-Teller Effect in Isostructural NaMO<sub>2</sub>F<sub>2</sub> (M = Nb<sup>5+</sup>, Ta<sup>5+</sup>) Oxyfluorides”. DOI: TBA

The dataset comprises the following sections:

1. Powder X-ray diffraction data. ([directory](./powder_X-ray_diffraction/))
2. First principle calculation data. ([directory](./first_principle_calculations/))
3. Python scripts and raw numerical data for all figures included in the main manuscript and the Supporting Information. (directory)

# Powder X-Ray Diffraction Data for NaMO<sub>2</sub>F<sub>2</sub> (M = Nb<sup>5+</sup>, Ta<sup>5+</sup>)

**Author:** Ouail Zakary  
**ORCID:** [0000-0002-7793-3306](https://orcid.org/0000-0002-7793-3306)  
**E-mail:** [Ouail.Zakary@oulu.fi](mailto:Ouail.Zakary@oulu.fi)  
**Website:** [Ouail Zakary - webpage](https://cc.oulu.fi/~nmrwww/members/Ouail_Zakary.html)

This repository contains datasets of **Powder X-Ray Diffraction (PXRD)** data for the compounds NaNbO<sub>2</sub>F<sub>2</sub> and NaTaO<sub>2</sub>F<sub>2</sub>, recorded under both room temperature (RT) and variable temperature conditions.

## Overview of the Data

The dataset is organized into two main families of experiments:

1. **Room Temperature PXRD Data:**  
   **Folder:** `./room_temperature_experiments`
   - **NaNbO<sub>2</sub>F<sub>2</sub> Data:**  
     - [Raw Data](./room_temperature_experiments/NaNbO2F2/raw_data/)
     - [Rietveld Refinement Data](./room_temperature_experiments/NaNbO2F2/Rietveld_refinement/)
   - **NaTaO<sub>2</sub>F<sub>2</sub> Data:**  
     - [Raw Data](./room_temperature_experiments/NaTaO2F2/raw_data/)
     - [Rietveld Refinement Data](./room_temperature_experiments/NaTaO2F2/Rietveld_refinement/)

2. **Variable Temperature PXRD Data:**  
   **Folder:** `./variable-temperature_experiments`
   - **NaNbO<sub>2</sub>F<sub>2</sub> Data:**  
     - [Raw Data](./variable-temperature_experiments/NaNbO2F2/raw_data/)
     - [Rietveld Refinement Data](./variable-temperature_experiments/NaNbO2F2/Rietveld_refinement/)
   - **NaTaO<sub>2</sub>F<sub>2</sub> Data:**  
     - [Raw Data](./variable-temperature_experiments/NaTaO2F2/raw_data/)
     - [Rietveld Refinement Data](./variable-temperature_experiments/NaTaO2F2/Rietveld_refinement/)

## Methods

### PXRD Data Collection

Both RT and temperature-controlled PXRD patterns were recorded using a **PANalytical θ/θ Bragg–Brentano EMPYREAN** diffractometer (CuKα<sub>1+2</sub> radiations) equipped with a **PIXcel1D detector**. The collection methods are as follows:

- **Room Temperature PXRD Patterns:**  
  - **2θ Range:** 5° to 135°  
  - **Step Size:** 0.0131°  
  - **Total Acquisition Time:** Approximately 7h 30m  
  - **Sample Preparation:** Raw powders were dusted through a 63 μm sieve on a glass holder to minimize preferential grain orientation.

- **Temperature-Controlled PXRD Patterns:**  
  - **Temperature Range:** RT to 300°C using a **HTK 900 Anton Paar furnace attachment**  
  - **Sample Holder:** Glass ceramic Macor  
  - **Data Collection Intervals:** 20°C (25–220°C) and 10°C (220–300°C) increments with a heating rate of 5°C/min  
  - **Temperature Stabilization:** 20 minutes before each measurement  
  - **2θ Range:** 10° to 100°  
  - **Step Size:** 0.0131°  
  - **Total Acquisition Time:** 3 hours for each pattern.

### Rietveld Refinement

The **Rietveld refinement method** was employed for both the RT and temperature-controlled PXRD data using the **FullProf** software.

## Directory Structure

The following directories contain the datasets:

- **Room Temperature PXRD Data:**
  - [NaNbO<sub>2</sub>F<sub>2</sub> Raw Data](./room_temperature_experiments/NaNbO2F2/raw_data/)
  - [NaNbO<sub>2</sub>F<sub>2</sub> Rietveld Refinement Data](./room_temperature_experiments/NaNbO2F2/Rietveld_refinement/)
  - [NaTaO<sub>2</sub>F<sub>2</sub> Raw Data](./room_temperature_experiments/NaTaO2F2/raw_data/)

File: powder_X-ray_diffraction/variable-temperature_experiments/NaNbO2F2/Rietveld_refinment/100°C/NaNbO2F2.pcr
COMM  #(C) 2021 by FIZ Karlsruhe - Leibniz Institute for Information Infrastructure.  All rights reserved.
! Current global Chi2 (Bragg contrib.) =      8.665    
! Files => DAT-file: NaNbO2F2.dat,  PCR-file: NaNbO2F2
!Job Npr Nph Nba Nex Nsc Nor Dum Iwg Ilo Ias Res Ste Nre Cry Uni Cor Opt Aut
   0   5   1  23   1   0   0   0   0   0   0   0   0   0   0   0   0   0   1
!
!Ipr Ppl Ioc Mat Pcr Ls1 Ls2 Ls3 NLI Prf Ins Rpa Sym Hkl Fou Sho Ana
   0   0   1   0   1   0   4   0   0   3  10  -1   0   0   0   0   0
!
! Lambda1  Lambda2    Ratio    Bkpos    Wdt    Cthm     muR   AsyLim   Rpolarz  2nd-muR -> Patt# 1
 1.540560 1.544390  0.50000   40.000  8.0000  0.9100  0.0000   90.00    0.0000  0.0000
!
!NCY  Eps  R_at  R_an  R_pr  R_gl     Thmin       Step       Thmax    PSD    Sent0
 33  0.10  1.00  1.00  1.00  1.00     10.0904   0.013132    99.9934   0.000   0.000
!
!2Theta/TOF/E(Kev)   Background  for Pattern#  1
        10.1097      7903.1006          0.00
        12.7959      8281.2852          0.00
        13.7602      8106.2646          0.00
        15.6658      7919.4595          0.00
        18.2832      7498.8330          0.00
        20.6250      7443.6387          0.00
        25.6531      7373.7046          0.00
        30.2526      7118.4004          0.00
        35.9235      6450.8574          0.00
        38.6556      6450.6587          0.00
        42.6735      6327.6260          0.00
        45.4541      6480.4233          0.00
        54.5918      6361.6226          0.00
        62.7194      6035.6431          0.00
        67.3240      5918.4756          0.00
        75.4107      5979.5718          0.00
        78.2347      5775.1021          0.00
        82.2755      5833.2148          0.00
        86.2934      5802.2300          0.00
        90.6709      5729.1079          0.00
        94.8036      5755.0742          0.00
        96.8699      5706.6338          0.00
        99.9235      5657.3413          0.00
! 
! Excluded regions (LowT  HighT) for Pattern#  1
       14.00       18.00
! 
!
      32    !Number of refined parameters
!
!  Zero    Code    SyCos    Code   SySin    Code  Lambda     Code MORE ->Patt# 1
 -0.01220   11.0  0.00000    0.0  0.00000    0.0 0.000000    0.00   0
!-------------------------------------------------------------------------------
!  Data for PHASE number:   1  ==> Current R_Bragg for Pattern#  1:   7.9985
!-------------------------------------------------------------------------------
 #(C) 2021 by FIZ Karlsruhe - Leibniz Institute for Information Infrastructure.  All rights reserved.
!
!Nat Dis Ang Pr1 Pr2 Pr3 Jbt Irf Isy Str Furth       ATZ    Nvk Npr More
   6   0   0 1.0 0.0 0.0   0   0   0   0   0        743.567   0   5   0
!
!
P 1 21/c 1               <--Space group symbol
!Atom   Typ       X        Y        Z     Biso       Occ     In Fin N_t Spc /Codes
Na1    Na      0.36677  0.78569  0.11929  1.12908   1.00000   0   0   0    0  
                151.00   161.00   171.00     0.00      0.00
Nb1    Nb      0.15520  0.25648  0.31789  1.31779   1.00000   0   0   0    0  
                181.00   191.00   201.00     0.00      0.00
O1     O       0.18236  0.15779  0.06279  1.45281   1.00000   0   0   0    0  
                211.00   221.00   231.00     0.00      0.00
O2     O       0.07363  0.58934  0.23196  1.45281   1.00000   0   0   0    0  
                241.00   251.00   261.00     0.00      0.00
F1     F       0.36671  0.42595  0.30358  1.79232   1.00000   0   0   0    0  
                271.00   281.00   291.00     0.00      0.00
F2     F       0.31759  0.97850  0.38415  1.79232   1.00000   0   0   0    0  
                301.00   311.00   321.00     0.00      0.00
!-------> Profile Parameters for Pattern #   1  ----> Phase #   1
!  Scale          Shape1      Bov      Str1      Str2      Str3   Strain-Model
 0.6514921E-02   0.45102   0.00000   0.00000   0.00000   0.00000       0
      21.00000    91.000     0.000     0.000     0.000     0.000
!       U         V          W           X          Y        GauSiz   LorSiz Size-Model
   0.028670  -0.009274   0.006209   0.003435   0.000000   0.000000   0.000000    0
     71.000    111.000     81.000    101.000      0.000      0.000      0.000
!     a          b         c        alpha      beta       gamma      #Cell Info
   8.019597   5.418579   7.628967  90.000000 102.026390  90.000000   
   31.00000   41.00000   51.00000    0.00000   61.00000    0.00000
!  Pref1    Pref2      Asy1     Asy2     Asy3     Asy4  
 -0.39936  0.00000  0.02999  0.01213  0.00000  0.00000
   141.00     0.00   121.00   131.00     0.00     0.00
!  2Th1/TOF1    2Th2/TOF2  Pattern to plot
      10.090      99.993       1

File: powder_X-ray_diffraction/variable-temperature_experiments/NaNbO2F2/Rietveld_refinment/120°C/NaNbO2F2.pcr
COMM  #(C) 2021 by FIZ Karlsruhe - Leibniz Institute for Information Infrastructure.  All rights reserved.
! Current global Chi2 (Bragg contrib.) =      8.635    
! Files => DAT-file: NaNbO2F2.dat,  PCR-file: NaNbO2F2
!Job Npr Nph Nba Nex Nsc Nor Dum Iwg Ilo Ias Res Ste Nre Cry Uni Cor Opt Aut
   0   5   1  23   1   0   0   0   0   0   0   0   0   0   0   0   0   0   1
!
!Ipr Ppl Ioc Mat Pcr Ls1 Ls2 Ls3 NLI Prf Ins Rpa Sym Hkl Fou Sho Ana
   0   0   1   0   1   0   4   0   0   3  10  -1   0   0   0   0   0
!
! Lambda1  Lambda2    Ratio    Bkpos    Wdt    Cthm     muR   AsyLim   Rpolarz  2nd-muR -> Patt# 1
 1.540560 1.544390  0.50000   40.000  8.0000  0.9100  0.0000   90.00    0.0000  0.0000
!
!NCY  Eps  R_at  R_an  R_pr  R_gl     Thmin       Step       Thmax    PSD    Sent0
 33  0.10  1.00  1.00  1.00  1.00     10.0904   0.013132    99.9934   0.000   0.000
!
!2Theta/TOF/E(Kev)   Background  for Pattern#  1
        10.2347      7840.3242          0.00
        12.0714      8206.2119          0.00
        15.6990      7907.6978          0.00
        17.3291      7529.1338          0.00
        18.7755      7318.8208          0.00
        20.6122      7446.9907          0.00
        25.1811      7353.6919          0.00
        30.0944      7132.8447          0.00
        35.7475      6474.0928          0.00
        38.4566      6430.7559          0.00
        41.9464      6345.4263          0.00
        45.4592      6478.4482          0.00
        53.8316      6377.3955          0.00
        62.6250      6060.2480          0.00
        67.1939      5913.8745          0.00
        75.2755      5986.1426          0.00
        78.2832      5783.3013          0.00
        82.2194      5825.4482          0.00
        86.3980      5802.9019          0.00
        90.6913      5742.9146          0.00
        94.6633      5753.2690          0.00
        96.7985      5700.4287          0.00
        99.8980      5661.7080          0.00
! 
! Excluded regions (LowT  HighT) for Pattern#  1
       14.00       18.00
! 
!
      32    !Number of refined parameters
!
!  Zero    Code    SyCos    Code   SySin    Code  Lambda     Code MORE ->Patt# 1
 -0.00919   11.0  0.00000    0.0  0.00000    0.0 0.000000    0.00   0
!-------------------------------------------------------------------------------
!  Data for PHASE number:   1  ==> Current R_Bragg for Pattern#  1:   7.9903
!-------------------------------------------------------------------------------
 #(C) 2021 by FIZ Karlsruhe - Leibniz Institute for Information Infrastructure.  All rights reserved.
!
!Nat Dis Ang Pr1 Pr2 Pr3 Jbt Irf Isy Str Furth       ATZ    Nvk Npr More
   6   0   0 1.0 0.0 0.0   0   0   0   0   0        743.567   0   5   0
!
!
P 1 21/c 1               <--Space group symbol
!Atom   Typ       X        Y        Z     Biso       Occ     In Fin N_t Spc /Codes
Na1    Na      0.36719  0.78626  0.11826  1.12908   1.00000   0   0   0    0  
                151.00   161.00   171.00     0.00      0.00
Nb1    Nb      0.15528  0.25592  0.31786  1.31779   1.00000   0   0   0    0  
                181.00   191.00   201.00     0.00      0.00
O1     O       0.18241  0.15862  0.06198  1.45281   1.00000   0   0   0    0  
                211.00   221.00   231.00     0.00      0.00
O2     O       0.07299  0.58919  0.23317  1.45281   1.00000   0   0   0    0  
                241.00   251.00   261.00     0.00      0.00
F1     F       0.36684  0.42648  0.30345  1.79232   1.00000   0   0   0    0  
                271.00   281.00   291.00     0.00      0.00
F2     F       0.31755  0.97975  0.38300  1.79232   1.00000   0   0   0    0  
                301.00   311.00   321.00     0.00      0.00
!-------> Profile Parameters for Pattern #   1  ----> Phase #   1
!  Scale          Shape1      Bov      Str1      Str2      Str3   Strain-Model
 0.6524874E-02   0.45262   0.00000   0.00000   0.00000   0.00000       0
      21.00000    91.000     0.000     0.000     0.000     0.000
!       U         V          W           X          Y        GauSiz   LorSiz Size-Model
   0.028245  -0.008506   0.006085   0.003167   0.000000   0.000000   0.000000    0
     71.000    111.000     81.000    101.000      0.000      0.000      0.000
!     a          b         c        alpha      beta       gamma      #Cell Info
   8.024474   5.422166   7.630809  90.000000 102.055466  90.000000   
   31.00000   41.00000   51.00000    0.00000   61.00000    0.00000
!  Pref1    Pref2      Asy1     Asy2     Asy3     Asy4  
 -0.40054  0.00000  0.03179  0.01276  0.00000  0.00000
   141.00     0.00   121.00   131.00     0.00     0.00
!  2Th1/TOF1    2Th2/TOF2  Pattern to plot
      10.090      99.993       1

File: powder_X-ray_diffraction/variable-temperature_experiments/NaNbO2F2/Rietveld_refinment/180°C/NaNbO2F2.pcr
COMM  #(C) 2021 by FIZ Karlsruhe - Leibniz Institute for Information Infrastructure.
! Current global Chi2 (Bragg contrib.) =      9.070    
! Files => DAT-file: NaNbO2F2.dat,  PCR-file: NaNbO2F2
!Job Npr Nph Nba Nex Nsc Nor Dum Iwg Ilo Ias Res Ste Nre Cry Uni Cor Opt Aut
   0   5   1  23   1   0   0   0   0   0   0   0   0   0   0   0   0   0   1
!
!Ipr Ppl Ioc Mat Pcr Ls1 Ls2 Ls3 NLI Prf Ins Rpa Sym Hkl Fou Sho Ana
   0   0   1   0   1   0   4   0   0   3  10  -1   0   0   0   0   0
!
! Lambda1  Lambda2    Ratio    Bkpos    Wdt    Cthm     muR   AsyLim   Rpolarz  2nd-muR -> Patt# 1
 1.540560 1.544390  0.50000   40.000  8.0000  0.9100  0.0000   90.00    0.0000  0.0000
!
!NCY  Eps  R_at  R_an  R_pr  R_gl     Thmin       Step       Thmax    PSD    Sent0
 33  0.10  1.00  1.00  1.00  1.00     10.0904   0.013132    99.9934   0.000   0.000
!
!2Theta/TOF/E(Kev)   Background  for Pattern#  1
        10.1786      7664.0986          0.00
        12.4974      8076.1338          0.00
        13.7602      7971.3867          0.00
        15.6658      7791.0127          0.00
        18.3750      7244.1982          0.00
        20.6939      7411.3711          0.00
        25.5842      7349.2861          0.00
        30.5204      7070.6855          0.00
        35.6403      6483.7490          0.00
        38.4643      6433.0723          0.00
        42.5051      6349.0430          0.00
        45.3138      6514.1011          0.00
        54.0153      6394.2495          0.00
        62.3036      6092.8794          0.00
        67.0153      5932.4331          0.00
        75.2577      5976.5903          0.00
        78.4668      5786.2617          0.00
        82.1224      5850.2690          0.00
        86.2092      5794.9956          0.00
        91.1454      5740.7837          0.00
        94.3699      5765.7163          0.00
        96.7806      5721.0625          0.00
        99.9719      5674.7422          0.00
! 
! Excluded regions (LowT  HighT) for Pattern#  1
       14.00       18.00
! 
!
      32    !Number of refined parameters
!
!  Zero    Code    SyCos    Code   SySin    Code  Lambda     Code MORE ->Patt# 1
  0.00053   11.0  0.00000    0.0  0.00000    0.0 0.000000    0.00   0
!-------------------------------------------------------------------------------
!  Data for PHASE number:   1  ==> Current R_Bragg for Pattern#  1:   8.1865
!-------------------------------------------------------------------------------
 #(C) 2021 by FIZ Karlsruhe - Leibniz Institute for Information Infrastructure.
!
!Nat Dis Ang Pr1 Pr2 Pr3 Jbt Irf Isy Str Furth       ATZ    Nvk Npr More
   6   0   0 1.0 0.0 0.0   0   0   0   0   0        743.567   0   5   0
!
!
P 1 21/c 1               <--Space group symbol
!Atom   Typ       X        Y        Z     Biso       Occ     In Fin N_t Spc /Codes
Na1    Na      0.36870  0.78675  0.11721  1.12908   1.00000   0   0   0    0  
                151.00   161.00   171.00     0.00      0.00
Nb1    Nb      0.15555  0.25553  0.31726  1.31779   1.00000   0   0   0    0  
                181.00   191.00   201.00     0.00      0.00
O1     O       0.18175  0.16470  0.05598  1.45281   1.00000   0   0   0    0  
                211.00   221.00   231.00     0.00      0.00
O2     O       0.07008  0.58591  0.23454  1.45281   1.00000   0   0   0    0  
                241.00   251.00   261.00     0.00      0.00
F1     F       0.36553  0.42613  0.30520  1.79232   1.00000   0   0   0    0  
                271.00   281.00   291.00     0.00      0.00
F2     F       0.31790  0.97833  0.38136  1.79232   1.00000   0   0   0    0  
                301.00   311.00   321.00     0.00      0.00
!-------> Profile Parameters for Pattern #   1  ----> Phase #   1
!  Scale          Shape1      Bov      Str1      Str2      Str3   Strain-Model
 0.6485211E-02   0.45326   0.00000   0.00000   0.00000   0.00000       0
      21.00000   101.000     0.000     0.000     0.000     0.000
!       U         V          W           X          Y        GauSiz   LorSiz Size-Model
   0.031064  -0.009842   0.006127   0.002875   0.000000   0.000000   0.000000    0
     71.000     91.000     81.000    111.000      0.000      0.000      0.000
!     a          b         c        alpha      beta       gamma      #Cell Info
   8.039460   5.433208   7.636951  90.000000 102.149712  90.000000   
   31.00000   41.00000   51.00000    0.00000   61.00000    0.00000
!  Pref1    Pref2      Asy1     Asy2     Asy3     Asy4  
 -0.40044  0.00000  0.03061  0.01213  0.00000  0.00000
   141.00     0.00   121.00   131.00     0.00     0.00
!  2Th1/TOF1    2Th2/TOF2  Pattern to plot
      10.090      99.993       1

File: powder_X-ray_diffraction/variable-temperature_experiments/NaNbO2F2/Rietveld_refinment/220°C/NaNbO2F2.pcr
COMM #(C) 2021 by FIZ Karlsruhe - Leibniz Institute for Information Infrastructure.
! Current global Chi2 (Bragg contrib.) =      9.503    
! Files => DAT-file: NaNbO2F2.dat,  PCR-file: NaNbO2F2
!Job Npr Nph Nba Nex Nsc Nor Dum Iwg Ilo Ias Res Ste Nre Cry Uni Cor Opt Aut
   0   5   1  23   1   0   0   0   0   0   0   0   0   0   0   0   0   0   1
!
!Ipr Ppl Ioc Mat Pcr Ls1 Ls2 Ls3 NLI Prf Ins Rpa Sym Hkl Fou Sho Ana
   0   0   1   0   1   0   4   0   0   3  10  -1   0   0   0   0   0
!
! Lambda1  Lambda2    Ratio    Bkpos    Wdt    Cthm     muR   AsyLim   Rpolarz  2nd-muR -> Patt# 1
 1.540560 1.544390  0.50000   40.000  8.0000  0.9100  0.0000   90.00    0.0000  0.0000
!
!NCY  Eps  R_at  R_an  R_pr  R_gl     Thmin       Step       Thmax    PSD    Sent0
 33  0.10  1.00  1.00  1.00  1.00     10.0904   0.013132    99.9934   0.000   0.000
!
!2Theta/TOF/E(Kev)   Background  for Pattern#  1
        10.1020      7574.1216          0.00
        11.9592      7860.1299          0.00
        13.3674      8013.1021          0.00
        15.5714      7648.7007          0.00
        18.2857      7415.0186          0.00
        20.6735      7355.3418          0.00
        25.4082      7339.2212          0.00
        30.3265      7078.4683          0.00
        35.5306      6483.1436          0.00
        38.2857      6414.5742          0.00
        42.1633      6361.8457          0.00
        45.3469      6497.5737          0.00
        53.8163      6400.4243          0.00
        62.4694      6080.2998          0.00
        66.9592      5948.6748          0.00
        75.1224      5989.3032          0.00
        78.1837      5784.6958          0.00
        82.0408      5854.4146          0.00
        86.2041      5806.3071          0.00
        90.6327      5748.0640          0.00
        94.3265      5782.6357          0.00
        96.7959      5713.2363          0.00
        99.9388      5671.5947          0.00
! 
! Excluded regions (LowT  HighT) for Pattern#  1
       14.00       18.00
! 
!
      32    !Number of refined parameters
!
!  Zero    Code    SyCos    Code   SySin    Code  Lambda     Code MORE ->Patt# 1
  0.00303   11.0  0.00000    0.0  0.00000    0.0 0.000000    0.00   0
!-------------------------------------------------------------------------------
!  Data for PHASE number:   1  ==> Current R_Bragg for Pattern#  1:   8.0253
!-------------------------------------------------------------------------------
 #(C) 2021 by FIZ Karlsruhe - Leibniz Institute for Information Infrastructure.  All rights reserved.
!
!Nat Dis Ang Pr1 Pr2 Pr3 Jbt Irf Isy Str Furth       ATZ    Nvk Npr More
   6   0   0 1.0 0.0 0.0   0   0   0   0   0        743.567   0   5   0
!
!
P 1 21/c 1               <--Space group symbol
!Atom   Typ       X        Y        Z     Biso       Occ     In Fin N_t Spc /Codes
Na1    Na      0.36980  0.78955  0.11723  1.12908   1.00000   0   0   0    0  
                151.00   161.00   171.00     0.00      0.00
Nb1    Nb      0.15535  0.25640  0.31761  1.31779   1.00000   0   0   0    0  
                181.00   191.00   201.00     0.00      0.00
O1     O       0.18202  0.16631  0.05711  1.45281   1.00000   0   0   0    0  
                211.00   221.00   231.00     0.00      0.00
O2     O       0.07025  0.58759  0.23566  1.45281   1.00000   0   0   0    0  
                241.00   251.00   261.00     0.00      0.00
F1     F       0.36528  0.42790  0.30711  1.79232   1.00000   0   0   0    0  
                271.00   281.00   291.00     0.00      0.00
F2     F       0.31656  0.97914  0.38079  1.79232   1.00000   0   0   0    0  
                301.00   311.00   321.00     0.00      0.00
!-------> Profile Parameters for Pattern #   1  ----> Phase #   1
!  Scale          Shape1      Bov      Str1      Str2      Str3   Strain-Model
 0.6448818E-02   0.43372   0.00000   0.00000   0.00000   0.00000       0
      21.00000   101.000     0.000     0.000     0.000     0.000
!       U         V          W           X          Y        GauSiz   LorSiz Size-Model
   0.036574  -0.010958   0.006295   0.002838   0.000000   0.000000   0.000000    0
     71.000     91.000     81.000    111.000      0.000      0.000      0.000
!     a          b         c        alpha      beta       gamma      #Cell Info
   8.047864   5.439746   7.641066  90.000000 102.208061  90.000000   
   31.00000   41.00000   51.00000    0.00000   61.00000    0.00000
!  Pref1    Pref2      Asy1     Asy2     Asy3     Asy4  
 -0.39582  0.00000  0.02168  0.01300  0.00000  0.00000
   141.00     0.00   121.00   131.00     0.00     0.00
!  2Th1/TOF1    2Th2/TOF2  Pattern to plot
      10.090      99.993       1

File: powder_X-ray_diffraction/variable-temperature_experiments/NaNbO2F2/Rietveld_refinment/240°C/NaNbO2F2.pcr
COMM  #(C) 2021 by FIZ Karlsruhe - Leibniz Institute for Information Infrastructure.  All rights reserved.
! Current global Chi2 (Bragg contrib.) =      9.484    
! Files => DAT-file: NaNbO2F2.dat,  PCR-file: NaNbO2F2
!Job Npr Nph Nba Nex Nsc Nor Dum Iwg Ilo Ias Res Ste Nre Cry Uni Cor Opt Aut
   0   5   1  23   1   0   0   0   0   0   0   0   0   0   0   0   0   0   1
!
!Ipr Ppl Ioc Mat Pcr Ls1 Ls2 Ls3 NLI Prf Ins Rpa Sym Hkl Fou Sho Ana
   0   0   1   0   1   0   4   0   0   3  10  -1   0   0   0   0   0
!
! Lambda1  Lambda2    Ratio    Bkpos    Wdt    Cthm     muR   AsyLim   Rpolarz  2nd-muR -> Patt# 1
 1.540560 1.544390  0.50000   40.000  8.0000  0.9100  0.0000   90.00    0.0000  0.0000
!
!NCY  Eps  R_at  R_an  R_pr  R_gl     Thmin       Step       Thmax    PSD    Sent0
 33  0.10  1.00  1.00  1.00  1.00     10.0904   0.013132    99.9934   0.000   0.000
!
!2Theta/TOF/E(Kev)   Background  for Pattern#  1
        10.0867      7529.2446          0.00
        11.7857      7756.5767          0.00
        13.4388      7995.3296          0.00
        15.9643      7561.1460          0.00
        18.5357      7249.5708          0.00
        20.7168      7383.6245          0.00
        25.2857      7315.3809          0.00
        30.3597      7092.8755          0.00
        35.5510      6486.3833          0.00
        38.4439      6450.2119          0.00
        42.6684      6355.1978          0.00
        45.4515      6498.2363          0.00
        54.2219      6400.6050          0.00
        62.5000      6088.9399          0.00
        67.1378      5949.4756          0.00
        75.3444      5977.0649          0.00
        78.3648      5799.9009          0.00
        83.7143      5826.5889          0.00
        86.2628      5830.2920          0.00
        90.6480      5731.3906          0.00
        95.1072      5796.6816          0.00
        96.4388      5711.3730          0.00
        99.8138      5668.1445          0.00
! 
! Excluded regions (LowT  HighT) for Pattern#  1
       14.00       18.00
! 
!
      32    !Number of refined parameters
!
!  Zero    Code    SyCos    Code   SySin    Code  Lambda     Code MORE ->Patt# 1
  0.00594   11.0  0.00000    0.0  0.00000    0.0 0.000000    0.00   0
!-------------------------------------------------------------------------------
!  Data for PHASE number:   1  ==> Current R_Bragg for Pattern#  1:   7.8985
!-------------------------------------------------------------------------------
 #(C) 2021 by FIZ Karlsruhe - Leibniz Institute for Information Infrastructure.  All rights reserved.
!
!Nat Dis Ang Pr1 Pr2 Pr3 Jbt Irf Isy Str Furth       ATZ    Nvk Npr More
   6   0   0 1.0 0.0 0.0   0   0   0   0   0        743.567   0   5   0
!
!
P 1 21/c 1               <--Space group symbol
!Atom   Typ       X        Y        Z     Biso       Occ     In Fin N_t Spc /Codes
Na1    Na      0.37045  0.78982  0.11730  1.12908   1.00000   0   0   0    0  
                151.00   161.00   171.00     0.00      0.00
Nb1    Nb      0.15521  0.25653  0.31732  1.31779   1.00000   0   0   0    0  
                181.00   191.00   201.00     0.00      0.00
O1     O       0.18143  0.16581  0.05648  1.45281   1.00000   0   0   0    0  
                211.00   221.00   231.00     0.00      0.00
O2     O       0.07019  0.59003  0.23577  1.45281   1.00000   0   0   0    0  
                241.00   251.00   261.00     0.00      0.00
F1     F       0.36409  0.42831  0.30822  1.79232   1.00000   0   0   0    0  
                271.00   281.00   291.00     0.00      0.00
F2     F       0.31663  0.97997  0.37968  1.79232   1.00000   0   0   0    0  
                301.00   311.00   321.00     0.00      0.00
!-------> Profile Parameters for Pattern #   1  ----> Phase #   1
!  Scale          Shape1      Bov      Str1      Str2      Str3   Strain-Model
 0.6437961E-02   0.42619   0.00000   0.00000   0.00000   0.00000       0
      21.00000   101.000     0.000     0.000     0.000     0.000
!       U         V          W           X          Y        GauSiz   LorSiz Size-Model
   0.034794  -0.011074   0.006372   0.003198   0.000000   0.000000   0.000000    0
     71.000     91.000     81.000    111.000      0.000      0.000      0.000
!     a          b         c        alpha      beta       gamma      #Cell Info
   8.051759   5.443062   7.643617  90.000000 102.239426  90.000000   
   31.00000   41.00000   51.00000    0.00000   61.00000    0.00000
!  Pref1    Pref2      Asy1     Asy2     Asy3     Asy4  
 -0.39361  0.00000  0.02425  0.01464  0.00000  0.00000
   141.00     0.00   121.00   131.00     0.00     0.00
!  2Th1/TOF1    2Th2/TOF2  Pattern to plot
      10.090      99.993       1

File: powder_X-ray_diffraction/variable-temperature_experiments/NaNbO2F2/Rietveld_refinment/250°C/NaNbO2F2.pcr
COMM #(C) 2021 by FIZ Karlsruhe - Leibniz Institute for Information Infrastructure.
! Current global Chi2 (Bragg contrib.) =      9.230    
! Files => DAT-file: NaNbO2F2.dat,  PCR-file: NaNbO2F2
!Job Npr Nph Nba Nex Nsc Nor Dum Iwg Ilo Ias Res Ste Nre Cry Uni Cor Opt Aut
   0   5   1  23   1   0   0   0   0   0   0   0   0   0   0   0   0   0   1
!
!Ipr Ppl Ioc Mat Pcr Ls1 Ls2 Ls3 NLI Prf Ins Rpa Sym Hkl Fou Sho Ana
   0   0   1   0   1   0   4   0   0   3  10  -1   0   0   0   0   0
!
! Lambda1  Lambda2    Ratio    Bkpos    Wdt    Cthm     muR   AsyLim   Rpolarz  2nd-muR -> Patt# 1
 1.540560 1.544390  0.50000   40.000  8.0000  0.9100  0.0000   90.00    0.0000  0.0000
!
!NCY  Eps  R_at  R_an  R_pr  R_gl     Thmin       Step       Thmax    PSD    Sent0
 33  0.10  1.00  1.00  1.00  1.00     10.0904   0.013132    99.9934   0.000   0.000
!
!2Theta/TOF/E(Kev)   Background  for Pattern#  1
        10.1293      7523.3442          0.00
        11.8640      7768.9590          0.00
        13.5476      7953.5239          0.00
        15.6905      7641.7676          0.00
        18.4116      7179.0791          0.00
        20.8946      7379.7603          0.00
        25.4320      7296.5537          0.00
        30.2789      7094.1309          0.00
        35.4320      6487.1353          0.00
        38.4320      6431.1416          0.00
        42.5476      6364.4492          0.00
        45.3367      6482.8853          0.00
        54.0102      6418.5000          0.00
        62.3980      6084.5640          0.00
        67.1497      5957.7427          0.00
        75.4388      5961.1172          0.00
        78.1769      5788.6162          0.00
        81.9354      5844.3457          0.00
        86.0782      5826.5938          0.00
        90.8095      5743.5083          0.00
        96.2177      5777.9673          0.00
        97.9422      5626.7720          0.00
        99.9490      5741.1968          0.00
! 
! Excluded regions (LowT  HighT) for Pattern#  1
       14.00       18.00
! 
!
      32    !Number of refined parameters
!
!  Zero    Code    SyCos    Code   SySin    Code  Lambda     Code MORE ->Patt# 1
  0.00849   11.0  0.00000    0.0  0.00000    0.0 0.000000    0.00   0
!-------------------------------------------------------------------------------
!  Data for PHASE number:   1  ==> Current R_Bragg for Pattern#  1:   7.7817
!-------------------------------------------------------------------------------
 #(C) 2021 by FIZ Karlsruhe - Leibniz Institute for Information Infrastructure.  All rights reserved.
!
!Nat Dis Ang Pr1 Pr2 Pr3 Jbt Irf Isy Str Furth       ATZ    Nvk Npr More
   6   0   0 1.0 0.0 0.0   0   0   0   0   0        743.567   0   5   0
!
!
P 1 21/c 1               <--Space group symbol
!Atom   Typ       X        Y        Z     Biso       Occ     In Fin N_t Spc /Codes
Na1    Na      0.37032  0.78806  0.11582  1.12908   1.00000   0   0   0    0  
                151.00   161.00   171.00     0.00      0.00
Nb1    Nb      0.15539  0.25592  0.31685  1.31779   1.00000   0   0   0    0  
                181.00   191.00   201.00     0.00      0.00
O1     O       0.18111  0.16660  0.05638  1.45281   1.00000   0   0   0    0  
                211.00   221.00   231.00     0.00      0.00
O2     O       0.07057  0.59080  0.23623  1.45281   1.00000   0   0   0    0  
                241.00   251.00   261.00     0.00      0.00
F1     F       0.36403  0.42823  0.30899  1.79232   1.00000   0   0   0    0  
                271.00   281.00   291.00     0.00      0.00
F2     F       0.31777  0.98181  0.37905  1.79232   1.00000   0   0   0    0  
                301.00   311.00   321.00     0.00      0.00
!-------> Profile Parameters for Pattern #   1  ----> Phase #   1
!  Scale          Shape1      Bov      Str1      Str2      Str3   Strain-Model
 0.6506856E-02   0.41264   0.00000   0.00000   0.00000   0.00000       0
      21.00000   101.000     0.000     0.000     0.000     0.000
!       U         V          W           X          Y        GauSiz   LorSiz Size-Model
   0.028627  -0.009497   0.006152   0.004216   0.000000   0.000000   0.000000    0
     71.000     91.000     81.000    111.000      0.000      0.000      0.000
!     a          b         c        alpha      beta       gamma      #Cell Info
   8.054444   5.445223   7.645023  90.000000 102.256783  90.000000   
   31.00000   41.00000   51.00000    0.00000   61.00000    0.00000
!  Pref1    Pref2      Asy1     Asy2     Asy3     Asy4  
 -0.40548  0.00000  0.02600  0.01423  0.00000  0.00000
   141.00     0.00   121.00   131.00     0.00     0.00
!  2Th1/TOF1    2Th2/TOF2  Pattern to plot
      10.090      99.993       1

File: powder_X-ray_diffraction/variable-temperature_experiments/NaNbO2F2/Rietveld_refinment/300°C/NaNbO2F2.pcr
COMM  #(C) 2021 by FIZ Karlsruhe - Leibniz Institute for Information Infrastructure.  All rights reserved.
! Current global Chi2 (Bragg contrib.) =      9.715    
! Files => DAT-file: NaNbO2F2.dat,  PCR-file: NaNbO2F2
!Job Npr Nph Nba Nex Nsc Nor Dum Iwg Ilo Ias Res Ste Nre Cry Uni Cor Opt Aut
   0   5   1  23   1   0   0   0   0   0   0   0   0   0   0   0   0   0   1
!
!Ipr Ppl Ioc Mat Pcr Ls1 Ls2 Ls3 NLI Prf Ins Rpa Sym Hkl Fou Sho Ana
   0   0   1   0   1   0   4   0   0   3  10  -1   0   0   0   0   0
!
! Lambda1  Lambda2    Ratio    Bkpos    Wdt    Cthm     muR   AsyLim   Rpolarz  2nd-muR -> Patt# 1
 1.540560 1.544390  0.50000   40.000  8.0000  0.9100  0.0000   90.00    0.0000  0.0000
!
!NCY  Eps  R_at  R_an  R_pr  R_gl     Thmin       Step       Thmax    PSD    Sent0
 33  0.10  1.00  1.00  1.00  1.00     10.0904   0.013132    99.9934   0.000   0.000
!
!2Theta/TOF/E(Kev)   Background  for Pattern#  1
        10.1020      7385.0894          0.00
        12.1769      7815.6226          0.00
        13.9456      7806.9897          0.00
        16.2415      7695.4370          0.00
        18.7415      7181.3369          0.00
        20.9694      7345.0674          0.00
        25.4320      7315.4736          0.00
        30.5340      7093.6982          0.00
        35.4864      6488.0698          0.00
        38.2245      6425.8555          0.00
        42.2891      6415.4854          0.00
        45.2653      6469.2393          0.00
        54.0102      6451.4810          0.00
        62.2551      6093.1763          0.00
        67.1531      5968.2441          0.00
        75.0612      5982.9883          0.00
        78.2415      5805.1567          0.00
        83.6054      5832.4429          0.00
        87.2789      5829.1411          0.00
        90.5272      5734.1992          0.00
        95.9252      5793.9331          0.00
        97.7789      5619.5967          0.00
        99.9558      5745.8657          0.00
! 
! Excluded regions (LowT  HighT) for Pattern#  1
       14.00       18.00
! 
!
      32    !Number of refined parameters
!
!  Zero    Code    SyCos    Code   SySin    Code  Lambda     Code MORE ->Patt# 1
  0.02562   11.0  0.00000    0.0  0.00000    0.0 0.000000    0.00   0
!-------------------------------------------------------------------------------
!  Data for PHASE number:   1  ==> Current R_Bragg for Pattern#  1:   8.1422
!-------------------------------------------------------------------------------
 #(C) 2021 by FIZ Karlsruhe - Leibniz Institute for Information Infrastructure.  All rights reserved.
!
!Nat Dis Ang Pr1 Pr2 Pr3 Jbt Irf Isy Str Furth       ATZ    Nvk Npr More
   6   0   0 1.0 0.0 0.0   0   0   0   0   0        743.567   0   5   0
!
!
P 1 21/c 1               <--Space group symbol
!Atom   Typ       X        Y        Z     Biso       Occ     In Fin N_t Spc /Codes
Na1    Na      0.37152  0.78956  0.11414  1.12908   1.00000   0   0   0    0  
                151.00   161.00   171.00     0.00      0.00
Nb1    Nb      0.15620  0.25582  0.31437  1.31779   1.00000   0   0   0    0  
                181.00   191.00   201.00     0.00      0.00
O1     O       0.17794  0.16775  0.05841  1.45281   1.00000   0   0   0    0  
                211.00   221.00   231.00     0.00      0.00
O2     O       0.07060  0.59225  0.23492  1.45281   1.00000   0   0   0    0  
                241.00   251.00   261.00     0.00      0.00
F1     F       0.36119  0.42747  0.31467  1.79232   1.00000   0   0   0    0  
                271.00   281.00   291.00     0.00      0.00
F2     F       0.32157  0.98149  0.37286  1.79232   1.00000   0   0   0    0  
                301.00   311.00   321.00     0.00      0.00
!-------> Profile Parameters for Pattern #   1  ----> Phase #   1
!  Scale          Shape1      Bov      Str1      Str2      Str3   Strain-Model
 0.6483952E-02   0.37185   0.00000   0.00000   0.00000   0.00000       0
      21.00000   101.000     0.000     0.000     0.000     0.000
!       U         V          W           X          Y        GauSiz   LorSiz Size-Model
   0.022348  -0.010482   0.006195   0.006889   0.000000   0.000000   0.000000    0
     71.000     91.000     81.000    111.000      0.000      0.000      0.000
!     a          b         c        alpha      beta       gamma      #Cell Info
   8.076314   5.460843   7.651899  90.000000 102.382065  90.000000   
   31.00000   41.00000   51.00000    0.00000   61.00000    0.00000
!  Pref1    Pref2      Asy1     Asy2     Asy3     Asy4  
 -0.41619  0.00000  0.04298  0.01306  0.00000  0.00000
   141.00     0.00   121.00   131.00     0.00     0.00
!  2Th1/TOF1    2Th2/TOF2  Pattern to plot
      10.090      99.993       1

File: powder_X-ray_diffraction/variable-temperature_experiments/NaNbO2F2/Rietveld_refinment/40°C/NaNbO2F2.pcr
COMM #(C) 2021 by FIZ Karlsruhe - Leibniz Institute for Information Infrastructure.
! Current global Chi2 (Bragg contrib.) =      9.258    
! Files => DAT-file: NaNbO2F2.dat,  PCR-file: NaNbO2F2
!Job Npr Nph Nba Nex Nsc Nor Dum Iwg Ilo Ias Res Ste Nre Cry Uni Cor Opt Aut
   0   5   1  23   1   0   0   0   0   0   0   0   0   0   0   0   0   0   1
!
!Ipr Ppl Ioc Mat Pcr Ls1 Ls2 Ls3 NLI Prf Ins Rpa Sym Hkl Fou Sho Ana
   0   0   1   0   1   0   4   0   0   3  10  -1   0   0   0   0   0
!
! Lambda1  Lambda2    Ratio    Bkpos    Wdt    Cthm     muR   AsyLim   Rpolarz  2nd-muR -> Patt# 1
 1.540560 1.544390  0.50000   40.000  8.0000  0.9100  0.0000   90.00    0.0000  0.0000
!
!NCY  Eps  R_at  R_an  R_pr  R_gl     Thmin       Step       Thmax    PSD    Sent0
 33  0.10  1.00  1.00  1.00  1.00     10.0904   0.013132    99.9934   0.000   0.000
!
!2Theta/TOF/E(Kev)   Background  for Pattern#  1
        10.1670      8186.9009          0.00
        12.2711      8412.9062          0.00
        13.5620      8366.3242          0.00
        15.6532      8084.5688          0.00
        18.4286      7490.6592          0.00
        21.2653      7496.8311          0.00
        25.4694      7435.0869          0.00
        30.6327      7101.6948          0.00
        35.7143      6476.0093          0.00
        38.8469      6431.9229          0.00
        42.8878      6318.0322          0.00
        45.5816      6463.6177          0.00
        54.2245      6335.5098          0.00
        62.7653      6029.4829          0.00
        67.2143      5910.5571          0.00
        75.6020      5964.6274          0.00
        78.5102      5777.1055          0.00
        82.4796      5800.7661          0.00
        86.6020      5769.3560          0.00
        91.3163      5735.9160          0.00
        95.0306      5746.0601          0.00
        97.0918      5691.1172          0.00
        99.8878      5641.4614          0.00
! 
! Excluded regions (LowT  HighT) for Pattern#  1
       14.00       18.00
! 
!
      32    !Number of refined parameters
!
!  Zero    Code    SyCos    Code   SySin    Code  Lambda     Code MORE ->Patt# 1
 -0.02103   11.0  0.00000    0.0  0.00000    0.0 0.000000    0.00   0
!-------------------------------------------------------------------------------
!  Data for PHASE number:   1  ==> Current R_Bragg for Pattern#  1:   7.9594
!-------------------------------------------------------------------------------
 #(C) 2021 by FIZ Karlsruhe - Leibniz Institute for Information Infrastructure.  All rights reserved.
!
!Nat Dis Ang Pr1 Pr2 Pr3 Jbt Irf Isy Str Furth       ATZ    Nvk Npr More
   6   0   0 1.0 0.0 0.0   0   0   0   0   0        743.567   0   5   0
!
!
P 1 21/c 1               <--Space group symbol
!Atom   Typ       X        Y        Z     Biso       Occ     In Fin N_t Spc /Codes
Na1    Na      0.36570  0.78491  0.11974  1.12908   1.00000   0   0   0    0  
                151.00   161.00   171.00     0.00      0.00
Nb1    Nb      0.15524  0.25716  0.31851  1.31779   1.00000   0   0   0    0  
                181.00   191.00   201.00     0.00      0.00
O1     O       0.18085  0.15275  0.07055  1.45281   1.00000   0   0   0    0  
                211.00   221.00   231.00     0.00      0.00
O2     O       0.07513  0.58855  0.22999  1.45281   1.00000   0   0   0    0  
                241.00   251.00   261.00     0.00      0.00
F1     F       0.36671  0.42830  0.30518  1.79232   1.00000   0   0   0    0  
                271.00   281.00   291.00     0.00      0.00
F2     F       0.31829  0.97634  0.38693  1.79232   1.00000   0   0   0    0  
                301.00   311.00   321.00     0.00      0.00
!-------> Profile Parameters for Pattern #   1  ----> Phase #   1
!  Scale          Shape1      Bov      Str1      Str2      Str3   Strain-Model
 0.6499808E-02   0.46230   0.00000   0.00000   0.00000   0.00000       0
      21.00000   101.000     0.000     0.000     0.000     0.000
!       U         V          W           X          Y        GauSiz   LorSiz Size-Model
   0.027752  -0.007371   0.006059   0.003177   0.000000   0.000000   0.000000    0
     71.000     91.000     81.000    111.000      0.000      0.000      0.000
!     a          b         c        alpha      beta       gamma      #Cell Info
   8.004589   5.407972   7.623306  90.000000 101.942535  90.000000   
   31.00000   41.00000   51.00000    0.00000   61.00000    0.00000
!  Pref1    Pref2      Asy1     Asy2     Asy3     Asy4  
 -0.39168  0.00000  0.02650  0.01225  0.00000  0.00000
   141.00     0.00   121.00   131.00     0.00     0.00
!  2Th1/TOF1    2Th2/TOF2  Pattern to plot
      10.090      99.993       1

File: powder_X-ray_diffraction/variable-temperature_experiments/NaNbO2F2/Rietveld_refinment/60°C/NaNbO2F2.pcr
COMM #(C) 2021 by FIZ Karlsruhe - Leibniz Institute for Information Infrastructure.
! Current global Chi2 (Bragg contrib.) =      9.088    
! Files => DAT-file: NaNbO2F2.dat,  PCR-file: NaNbO2F2
!Job Npr Nph Nba Nex Nsc Nor Dum Iwg Ilo Ias Res Ste Nre Cry Uni Cor Opt Aut
   0   5   1  23   1   0   0   0   0   0   0   0   0   0   0   0   0   0   1
!
!Ipr Ppl Ioc Mat Pcr Ls1 Ls2 Ls3 NLI Prf Ins Rpa Sym Hkl Fou Sho Ana
   0   0   1   0   1   0   4   0   0   3  10  -1   0   0   0   0   0
!
! Lambda1  Lambda2    Ratio    Bkpos    Wdt    Cthm     muR   AsyLim   Rpolarz  2nd-muR -> Patt# 1
 1.540560 1.544390  0.50000   40.000  8.0000  0.9100  0.0000   90.00    0.0000  0.0000
!
!NCY  Eps  R_at  R_an  R_pr  R_gl     Thmin       Step       Thmax    PSD    Sent0
 33  0.10  1.00  1.00  1.00  1.00     10.0904   0.013132    99.9934   0.000   0.000
!
!2Theta/TOF/E(Kev)   Background  for Pattern#  1
        10.1020      8150.4658          0.00
        11.7551      8101.6323          0.00
        12.9592      8463.1299          0.00
        15.5510      7937.9985          0.00
        18.3265      7377.1616          0.00
        21.0000      7492.6660          0.00
        25.4490      7398.2578          0.00
        30.9592      7047.9277          0.00
        35.8367      6473.8428          0.00
        38.7551      6432.7031          0.00
        42.5714      6323.8394          0.00
        45.5102      6457.0698          0.00
        54.3674      6358.1123          0.00
        62.6326      6021.1294          0.00
        68.1020      5901.3613          0.00
        75.4694      5972.7974          0.00
        78.4975      5779.0420          0.00
        82.4005      5816.1294          0.00
        86.5102      5784.5366          0.00
        90.9643      5732.5571          0.00
        94.9592      5750.5210          0.00
        97.1633      5676.5547          0.00
        99.7755      5653.8096          0.00
! 
! Excluded regions (LowT  HighT) for Pattern#  1
       14.00       18.00
! 
!
      32    !Number of refined parameters
!
!  Zero    Code    SyCos    Code   SySin    Code  Lambda     Code MORE ->Patt# 1
 -0.01792   11.0  0.00000    0.0  0.00000    0.0 0.000000    0.00   0
!-------------------------------------------------------------------------------
!  Data for PHASE number:   1  ==> Current R_Bragg for Pattern#  1:   7.9059
!-------------------------------------------------------------------------------
 #(C) 2021 by FIZ Karlsruhe - Leibniz Institute for Information Infrastructure.
!
!Nat Dis Ang Pr1 Pr2 Pr3 Jbt Irf Isy Str Furth       ATZ    Nvk Npr More
   6   0   0 1.0 0.0 0.0   0   0   0   0   0        743.567   0   5   0
!
!
P 1 21/c 1               <--Space group symbol
!Atom   Typ       X        Y        Z     Biso       Occ     In Fin N_t Spc /Codes
Na1    Na      0.36573  0.78466  0.11964  1.12908   1.00000   0   0   0    0  
                151.00   161.00   171.00     0.00      0.00
Nb1    Nb      0.15513  0.25644  0.31845  1.31779   1.00000   0   0   0    0  
                181.00   191.00   201.00     0.00      0.00
O1     O       0.18198  0.15336  0.06858  1.45281   1.00000   0   0   0    0  
                211.00   221.00   231.00     0.00      0.00
O2     O       0.07432  0.58882  0.23052  1.45281   1.00000   0   0   0    0  
                241.00   251.00   261.00     0.00      0.00
F1     F       0.36627  0.42836  0.30387  1.79232   1.00000   0   0   0    0  
                271.00   281.00   291.00     0.00      0.00
F2     F       0.31841  0.97675  0.38617  1.79232   1.00000   0   0   0    0  
                301.00   311.00   321.00     0.00      0.00
!-------> Profile Parameters for Pattern #   1  ----> Phase #   1
!  Scale          Shape1      Bov      Str1      Str2      Str3   Strain-Model
 0.6535931E-02   0.48277   0.00000   0.00000   0.00000   0.00000       0
      21.00000   101.000     0.000     0.000     0.000     0.000
!       U         V          W           X          Y        GauSiz   LorSiz Size-Model
   0.029554  -0.009113   0.006194   0.002814   0.000000   0.000000   0.000000    0
     71.000     91.000     81.000    111.000      0.000      0.000      0.000
!     a          b         c        alpha      beta       gamma      #Cell Info
   8.009739   5.411559   7.625247  90.000000 101.971802  90.000000   
   31.00000   41.00000   51.00000    0.00000   61.00000    0.00000
!  Pref1    Pref2      Asy1     Asy2     Asy3     Asy4  
 -0.39473  0.00000  0.02741  0.01213  0.00000  0.00000
   141.00     0.00   121.00   131.00     0.00     0.00
!  2Th1/TOF1    2Th2/TOF2  Pattern to plot
      10.090      99.993       1
