Repository: ozakary/data-NaMO2F2

# Powder X-Ray Diffraction Data for NaMO<sub>2</sub>F<sub>2</sub> (M = Nb<sup>5+</sup>, Ta<sup>5+</sup>)

**Author:** Ouail Zakary  
**ORCID:** [0000-0002-7793-3306](https://orcid.org/0000-0002-7793-3306)  
**E-mail:** [Ouail.Zakary@oulu.fi](mailto:Ouail.Zakary@oulu.fi)  
**Website:** [Ouail Zakary - webpage](https://cc.oulu.fi/~nmrwww/members/Ouail_Zakary.html)

This repository contains datasets of **Powder X-Ray Diffraction (PXRD)** data for the compounds NaNbO<sub>2</sub>F<sub>2</sub> and NaTaO<sub>2</sub>F<sub>2</sub>, recorded under both room temperature (RT) and variable temperature conditions.

File: powder_X-ray_diffraction/variable-temperature_experiments/NaNbO2F2/Rietveld_refinment/80°C/NaNbO2F2.pcr
COMM  #(C) 2021 by FIZ Karlsruhe - Leibniz Institute for Information Infrastructure.  All rights reserved.
! Files => DAT-file: .dat,  PCR-file: D:\ZAKARY_OUAIL\MA_THESE\Deuxième_année_de_thèse\DRX\Affinement_DRX\Fullprof\Thermodiff_n°3_NaNbO2F2_GC_vf\80°C\Test_1_R-R_PV_Biso=RT_RR+pre-orien\NaNbO2F2
!Job Npr Nph Nba Nex Nsc Nor Dum Iwg Ilo Ias Res Ste Nre Cry Uni Cor Opt Aut
   0   5   1  23   1   0   0   0   0   0   0   0   0   0   0   0   0   0   1
!
!Ipr Ppl Ioc Mat Pcr Ls1 Ls2 Ls3 NLI Prf Ins Rpa Sym Hkl Fou Sho Ana
   0   0   1   0   1   0   4   0   0   3  10  -1   0   0   0   0   0
!
! Lambda1  Lambda2    Ratio    Bkpos    Wdt    Cthm     muR   AsyLim   Rpolarz  2nd-muR -> Patt# 1
 1.540560 1.544390  0.50000   40.000  8.0000  0.9100  0.0000   90.00    0.0000  0.0000
!
!NCY  Eps  R_at  R_an  R_pr  R_gl     Thmin       Step       Thmax    PSD    Sent0
 33  0.10  1.00  1.00  1.00  1.00     10.0904   0.013132    99.9934   0.000   0.000
!
!2Theta/TOF/E(Kev)   Background  for Pattern#  1
        10.1429      7999.8784          0.00
        11.9821      8209.2803          0.00
        13.5714      8291.6582          0.00
        15.6250      7896.8687          0.00
        18.4286      7460.6636          0.00
        21.0357      7470.4287          0.00
        25.5357      7387.9062          0.00
        30.9464      7043.2998          0.00
        35.8214      6475.4741          0.00
        38.8214      6433.5015          0.00
        43.0000      6317.0190          0.00
        45.5714      6484.0122          0.00
        54.5179      6350.9019          0.00
        62.5893      6047.1479          0.00
        67.3571      5905.4126          0.00
        75.5357      5974.3540          0.00
        78.3929      5778.3384          0.00
        82.5000      5830.7593          0.00
        86.5536      5781.8330          0.00
        90.7143      5741.7739          0.00
        94.8367      5751.5205          0.00
        96.9184      5722.7505          0.00
        99.8367      5639.9111          0.00
! 
! Excluded regions (LowT  HighT) for Pattern#  1
       14.00       18.00
! 
!
      32    !Number of refined parameters
!
!  Zero    Code    SyCos    Code   SySin    Code  Lambda     Code MORE ->Patt# 1
 -0.01503   11.0  0.00000    0.0  0.00000    0.0 0.000000    0.00   0
!-------------------------------------------------------------------------------
!  Data for PHASE number:   1  ==> Current R_Bragg for Pattern#  1:     0.00
!-------------------------------------------------------------------------------
 #(C) 2021 by FIZ Karlsruhe - Leibniz Institute for Information Infrastructure.  All rights reserved.
!
!Nat Dis Ang Pr1 Pr2 Pr3 Jbt Irf Isy Str Furth       ATZ    Nvk Npr More
   6   0   0 1.0 0.0 0.0   0   0   0   0   0        743.567   0   5   0
!
!
P 1 21/c 1               <--Space group symbol
!Atom   Typ       X        Y        Z     Biso       Occ     In Fin N_t Spc /Codes
Na1    Na      0.36615  0.78623  0.11963  1.12908   1.00000   0   0   0    0  
                151.00   161.00   171.00     0.00      0.00
Nb1    Nb      0.15501  0.25682  0.31835  1.31779   1.00000   0   0   0    0  
                181.00   191.00   201.00     0.00      0.00
O1     O       0.18271  0.15535  0.06657  1.45281   1.00000   0   0   0    0  
                211.00   221.00   231.00     0.00      0.00
O2     O       0.07406  0.58800  0.23041  1.45281   1.00000   0   0   0    0  
                241.00   251.00   261.00     0.00      0.00
F1     F       0.36669  0.42707  0.30380  1.79232   1.00000   0   0   0    0  
                271.00   281.00   291.00     0.00      0.00
F2     F       0.31752  0.97756  0.38469  1.79232   1.00000   0   0   0    0  
                301.00   311.00   321.00     0.00      0.00
!-------> Profile Parameters for Pattern #  1
!  Scale        Shape1      Bov      Str1      Str2      Str3   Strain-Model
 0.65140E-02   0.45578   0.00000   0.00000   0.00000   0.00000       0
    21.00000   101.000     0.000     0.000     0.000     0.000
!       U         V          W           X          Y        GauSiz   LorSiz Size-Model
   0.028765  -0.009659   0.006304   0.003487   0.000000   0.000000   0.000000    0
     71.000     91.000     81.000    111.000      0.000      0.000      0.000
!     a          b         c        alpha      beta       gamma      #Cell Info
   8.014704   5.415056   7.627056  90.000000 101.998604  90.000000   
   31.00000   41.00000   51.00000    0.00000   61.00000    0.00000
!  Pref1    Pref2      Asy1     Asy2     Asy3     Asy4  
 -0.39471  0.00000  0.02810  0.01149  0.00000  0.00000
   141.00     0.00   121.00   131.00     0.00     0.00
!  2Th1/TOF1    2Th2/TOF2  Pattern to plot
      10.090      99.993       1
