Repository: ozakary/data-NaMO2F2

# Supporting Data for “Different Magnitudes of Second-Order Jahn-Teller Effect in Isostructural NaMO<sub>2</sub>F<sub>2</sub> (M = Nb<sup>5+</sup>, Ta<sup>5+</sup>) Oxyfluorides”
**Author:** Ouail Zakary  
**ORCID:** [0000-0002-7793-3306](https://orcid.org/0000-0002-7793-3306)  
**E-mail:** [Ouail.Zakary@oulu.fi](mailto:Ouail.Zakary@oulu.fi)  
**Website:** [Ouail_Zakary.html](https://cc.oulu.fi/~nmrwww/members/Ouail_Zakary.html)

This is the Supporting Dataset for the manuscript “Different Magnitudes of Second-Order Jahn-Teller Effect in Isostructural NaMO<sub>2</sub>F<sub>2</sub> (M = Nb<sup>5+</sup>, Ta<sup>5+</sup>) Oxyfluorides”. DOI: TBA

The dataset comprises the following sections:

1. Powder X-ray diffraction data. ([directory](./powder_X-ray_diffraction/))
2. First principle calculation data. ([directory](./first_principle_calculations/))
3. Python scripts and raw numerical data for all figures included in the main manuscript and the Supporting Information. (directory)

# Powder X-Ray Diffraction Data for NaMO<sub>2</sub>F<sub>2</sub> (M = Nb<sup>5+</sup>, Ta<sup>5+</sup>)

**Author:** Ouail Zakary  
**ORCID:** [0000-0002-7793-3306](https://orcid.org/0000-0002-7793-3306)  
**E-mail:** [Ouail.Zakary@oulu.fi](mailto:Ouail.Zakary@oulu.fi)  
**Website:** [Ouail Zakary - webpage](https://cc.oulu.fi/~nmrwww/members/Ouail_Zakary.html)

This repository contains datasets of **Powder X-Ray Diffraction (PXRD)** data for the compounds NaNbO<sub>2</sub>F<sub>2</sub> and NaTaO<sub>2</sub>F<sub>2</sub>, recorded under both room temperature (RT) and variable temperature conditions.

## Overview of the Data

The dataset is organized into two main families of experiments:

1. **Room Temperature PXRD Data:**  
   **Folder:** `./room_temperature_experiments`
   - **NaNbO<sub>2</sub>F<sub>2</sub> Data:**  
     - [Raw Data](./room_temperature_experiments/NaNbO2F2/raw_data/)
     - [Rietveld Refinement Data](./room_temperature_experiments/NaNbO2F2/Rietveld_refinement/)
   - **NaTaO<sub>2</sub>F<sub>2</sub> Data:**  
     - [Raw Data](./room_temperature_experiments/NaTaO2F2/raw_data/)
     - [Rietveld Refinement Data](./room_temperature_experiments/NaTaO2F2/Rietveld_refinement/)

2. **Variable Temperature PXRD Data:**  
   **Folder:** `./variable-temperature_experiments`
   - **NaNbO<sub>2</sub>F<sub>2</sub> Data:**  
     - [Raw Data](./variable-temperature_experiments/NaNbO2F2/raw_data/)
     - [Rietveld Refinement Data](./variable-temperature_experiments/NaNbO2F2/Rietveld_refinement/)
   - **NaTaO<sub>2</sub>F<sub>2</sub> Data:**  
     - [Raw Data](./variable-temperature_experiments/NaTaO2F2/raw_data/)
     - [Rietveld Refinement Data](./variable-temperature_experiments/NaTaO2F2/Rietveld_refinement/)

## Methods

### PXRD Data Collection

Both RT and temperature-controlled PXRD patterns were recorded using a **PANalytical θ/θ Bragg–Brentano EMPYREAN** diffractometer (CuKα<sub>1+2</sub> radiations) equipped with a **PIXcel1D detector**. The collection methods are as follows:

- **Room Temperature PXRD Patterns:**  
  - **2θ Range:** 5° to 135°  
  - **Step Size:** 0.0131°  
  - **Total Acquisition Time:** Approximately 7h 30m  
  - **Sample Preparation:** Raw powders were dusted through a 63 μm sieve on a glass holder to minimize preferential grain orientation.

- **Temperature-Controlled PXRD Patterns:**  
  - **Temperature Range:** RT to 300°C using a **HTK 900 Anton Paar furnace attachment**  
  - **Sample Holder:** Glass ceramic Macor  
  - **Data Collection Intervals:** 20°C (25–220°C) and 10°C (220–300°C) increments with a heating rate of 5°C/min  
  - **Temperature Stabilization:** 20 minutes before each measurement  
  - **2θ Range:** 10° to 100°  
  - **Step Size:** 0.0131°  
  - **Total Acquisition Time:** 3 hours for each pattern.

### Rietveld Refinement

The **Rietveld refinement method** was employed for both the RT and temperature-controlled PXRD data using the **FullProf** software.

## Directory Structure

The following directories contain the datasets:

- **Room Temperature PXRD Data:**
  - [NaNbO<sub>2</sub>F<sub>2</sub> Raw Data](./room_temperature_experiments/NaNbO2F2/raw_data/)
  - [NaNbO<sub>2</sub>F<sub>2</sub> Rietveld Refinement Data](./room_temperature_experiments/NaNbO2F2/Rietveld_refinement/)
  - [NaTaO<sub>2</sub>F<sub>2</sub> Raw Data](./room_temperature_experiments/NaTaO2F2/raw_data/)

File: powder_X-ray_diffraction/variable-temperature_experiments/NaNbO2F2/Rietveld_refinment/100°C/NaNbO2F2.sum


        **********************************************************
        ** PROGRAM FullProf.2k (Version 7.30 - Mar2020-ILL JRC) **
        **********************************************************
                       M U L T I -- P A T T E R N                 
            Rietveld, Profile Matching & Integrated Intensity     
                 Refinement of X-ray and/or Neutron Data


    Date: 03/02/2023  Time: 16:29:43.366                              

 => PCR file code: NaNbO2F2
 => DAT file code: NaNbO2F2.dat         -> Relative contribution: 1.0000                                                            
 => Title:  #(C) 2021 by FIZ Karlsruhe - Leibniz Institute for Information Infrastructure.  All rights reserved.

 ==> CONDITIONS OF THIS RUN FOR PATTERN No.:  1

 => Global Refinement of X-ray powder diffraction data                                                                              
 => Global Refinement of X-ray powder diffraction data                                                                              
    Bragg-Brentano(X-rays) or Debye-Scherrer geometry(Neutrons)
 => The    5th default profile function was selected

 => X-Y type of data: 2theta/TOF/E(Kev) Intens sigma for pattern:  1
 => Wavelengths:  1.54056 1.54439
 => Cos(Monochromator angle)=   0.9100
 => Absorption correction (AC), muR-eff =   0.0000  0.0000
 => Base of peaks: 2.0*HW*    8.00
 ==> Angular range, step and number of points:
     2Thmin:      10.090400  2Thmax:      99.993401  Step:       0.013132  No. of points:   6848
 =>-------> Pattern#  1
 => Crystal Structure Refinement for phase: 1
 => The density (volumic mass) of phase 1 is:    3.808 g/cm3
 => Scor: 3.4383

 ==> RESULTS OF REFINEMENT:


 => No. of fitted parameters:   32


------------------------------------------------------------------------------
 => Phase No.  1  #(C) 2021 by FIZ Karlsruhe - Leibniz InP 1 21/c 1          
------------------------------------------------------------------------------

 =>  No. of reflections for pattern#:   1:   704/2


 ==> ATOM PARAMETERS:

  Name      x     sx       y     sy       z      sz      B   sB   occ. socc.  Mult
 Na1     0.36677(  44)  0.78569( 132)  0.11929(  63)  1.129(  0)  1.000(  0)    4
 Nb1     0.15520(  12)  0.25648(  55)  0.31789(  19)  1.318(  0)  1.000(  0)    4
 O1      0.18236(  84)  0.15779( 134)  0.06279( 136)  1.453(  0)  1.000(  0)    4
 O2      0.07363(  74)  0.58934( 161)  0.23196( 107)  1.453(  0)  1.000(  0)    4
 F1      0.36671(  72)  0.42595( 118)  0.30358(  96)  1.792(  0)  1.000(  0)    4
 F2      0.31759(  68)  0.97850( 107)  0.38415( 100)  1.792(  0)  1.000(  0)    4

 ==> PROFILE PARAMETERS FOR PATTERN#  1

 => Cell parameters      :
                              8.01960   0.00010
                              5.41858   0.00008
                              7.62897   0.00010
                             90.00000   0.00000
                            102.02639   0.00089
                             90.00000   0.00000
 
 => overall scale factor :      0.006514921     0.000027393
 => Eta(p-v) or m(p-vii) :    0.45102   0.01361
 => Overall tem. factor  :    0.00000   0.00000
 => Halfwidth parameters :    0.02867   0.00161
                             -0.00927   0.00099
                              0.00621   0.00015
 => Preferred orientation:   -0.39936   0.00370
                              0.00000   0.00000
 => Asymmetry parameters :    0.02999   0.00303
                              0.01213   0.00062
                              0.00000   0.00000
                              0.00000   0.00000
 => X and y parameters   :    0.00344   0.00046
                              0.00000   0.00000
 => Strain parameters    :    0.00000   0.00000
                              0.00000   0.00000
                              0.00000   0.00000
 => Size parameters (G,L):    0.00000   0.00000
                              0.00000   0.00000

 ==> GLOBAL PARAMETERS FOR PATTERN#  1


 => Zero-point:    -0.0122    0.0006
 => Cos( theta)-shift parameter :   0.0000  0.0000
 => Sin(2theta)-shift parameter :   0.0000  0.0000

 ==> RELIABILITY FACTORS WITH ALL NON-EXCLUDED POINTS FOR PATTERN:  1

  => Cycle:  1 => MaxCycle: 33
 => N-P+C:  6510
 =>  R-factors (not corrected for background) for Pattern:  1
 => Rp:  2.25     Rwp:  3.23     Rexp:    1.16 Chi2:  7.80      L.S. refinement
 => Conventional Rietveld R-factors for Pattern:  1
 => Rp:  15.7     Rwp:  11.9     Rexp:    4.27 Chi2:  7.80    
 => Deviance:  0.519E+05     Dev*  :   7.967    
 => DW-Stat.:    0.3882     DW-exp:     1.9331
 => N-sigma of the GoF:      388.015

 ==> RELIABILITY FACTORS FOR POINTS WITH BRAGG CONTRIBUTIONS FOR PATTERN:  1

 => N-P+C:  5861
 =>  R-factors (not corrected for background) for Pattern:  1
 => Rp:  2.33     Rwp:  3.34     Rexp:    1.16 Chi2:  8.35      L.S. refinement
 => Conventional Rietveld R-factors for Pattern:  1
 => Rp:  14.6     Rwp:  11.7     Rexp:    4.05 Chi2:  8.35    
 => Deviance:  0.500E+05     Dev*  :   8.533    
 => DW-Stat.:    0.4029     DW-exp:     1.9301
 => N-sigma of the GoF:      397.830

 => Global user-weigthed Chi2 (Bragg contrib.):   8.66    

     -----------------------------------------------------
     BRAGG R-Factors and weight fractions for Pattern #  1
     -----------------------------------------------------

 => Phase:  1      #(C) 2021 by FIZ Karlsruhe - Leibniz Institute for Information Infrastructure.  All rights reserved.
 => Bragg R-factor:   8.00       Vol:  324.239( 0.008)  Fract(%):  100.00( 0.59)
 => Rf-factor=  8.62             ATZ:         743.567   Brindley:  1.0000

 
              CPU Time:     1.078 seconds
                            0.018 minutes

 => Run finished at:     Date: 03/02/2023  Time: 16:29:44.479

File: powder_X-ray_diffraction/variable-temperature_experiments/NaNbO2F2/Rietveld_refinment/160°C/NaNbO2F2.sum


        **********************************************************
        ** PROGRAM FullProf.2k (Version 7.30 - Mar2020-ILL JRC) **
        **********************************************************
                       M U L T I -- P A T T E R N                 
            Rietveld, Profile Matching & Integrated Intensity     
                 Refinement of X-ray and/or Neutron Data


    Date: 03/02/2023  Time: 16:59:14.436                              

 => PCR file code: NaNbO2F2
 => DAT file code: NaNbO2F2.dat         -> Relative contribution: 1.0000                                                            
 => Title:  #(C) 2021 by FIZ Karlsruhe - Leibniz Institute for Information Infrastructure.  All rights reserved.

 ==> CONDITIONS OF THIS RUN FOR PATTERN No.:  1

 => Global Refinement of X-ray powder diffraction data                                                                              
 => Global Refinement of X-ray powder diffraction data                                                                              
    Bragg-Brentano(X-rays) or Debye-Scherrer geometry(Neutrons)
 => The    5th default profile function was selected

 => X-Y type of data: 2theta/TOF/E(Kev) Intens sigma for pattern:  1
 => Wavelengths:  1.54056 1.54439
 => Cos(Monochromator angle)=   0.9100
 => Absorption correction (AC), muR-eff =   0.0000  0.0000
 => Base of peaks: 2.0*HW*    8.00
 ==> Angular range, step and number of points:
     2Thmin:      10.090400  2Thmax:      99.993401  Step:       0.013132  No. of points:   6848
 =>-------> Pattern#  1
 => Crystal Structure Refinement for phase: 1
 => The density (volumic mass) of phase 1 is:    3.792 g/cm3
 => Scor: 3.4135

 ==> RESULTS OF REFINEMENT:


 => No. of fitted parameters:   32


------------------------------------------------------------------------------
 => Phase No.  1  #(C) 2021 by FIZ Karlsruhe - Leibniz InP 1 21/c 1          
------------------------------------------------------------------------------

 =>  No. of reflections for pattern#:   1:   707/2


 ==> ATOM PARAMETERS:

  Name      x     sx       y     sy       z      sz      B   sB   occ. socc.  Mult
 Na1     0.36831(  44)  0.78695( 127)  0.11720(  61)  1.129(  0)  1.000(  0)    4
 Nb1     0.15532(  13)  0.25573(  57)  0.31742(  19)  1.318(  0)  1.000(  0)    4
 O1      0.18186(  85)  0.16204( 131)  0.05851( 136)  1.453(  0)  1.000(  0)    4
 O2      0.07086(  75)  0.58705( 162)  0.23463( 109)  1.453(  0)  1.000(  0)    4
 F1      0.36603(  73)  0.42558( 118)  0.30480(  97)  1.792(  0)  1.000(  0)    4
 F2      0.31735(  70)  0.97880( 107)  0.38147(  99)  1.792(  0)  1.000(  0)    4

 ==> PROFILE PARAMETERS FOR PATTERN#  1

 => Cell parameters      :
                              8.03461   0.00010
                              5.42956   0.00009
                              7.63485   0.00010
                             90.00000   0.00000
                            102.11891   0.00092
                             90.00000   0.00000
 
 => overall scale factor :      0.006505485     0.000027218
 => Eta(p-v) or m(p-vii) :    0.47360   0.01365
 => Overall tem. factor  :    0.00000   0.00000
 => Halfwidth parameters :    0.03002   0.00166
                             -0.00913   0.00102
                              0.00601   0.00015
 => Preferred orientation:   -0.40009   0.00366
                              0.00000   0.00000
 => Asymmetry parameters :    0.02745   0.00309
                              0.01157   0.00062
                              0.00000   0.00000
                              0.00000   0.00000
 => X and y parameters   :    0.00242   0.00046
                              0.00000   0.00000
 => Strain parameters    :    0.00000   0.00000
                              0.00000   0.00000
                              0.00000   0.00000
 => Size parameters (G,L):    0.00000   0.00000
                              0.00000   0.00000

 ==> GLOBAL PARAMETERS FOR PATTERN#  1


 => Zero-point:    -0.0026    0.0006
 => Cos( theta)-shift parameter :   0.0000  0.0000
 => Sin(2theta)-shift parameter :   0.0000  0.0000

 ==> RELIABILITY FACTORS WITH ALL NON-EXCLUDED POINTS FOR PATTERN:  1

  => Cycle:  1 => MaxCycle: 33
 => N-P+C:  6510
 =>  R-factors (not corrected for background) for Pattern:  1
 => Rp:  2.28     Rwp:  3.27     Rexp:    1.16 Chi2:  8.02      L.S. refinement
 => Conventional Rietveld R-factors for Pattern:  1
 => Rp:  15.7     Rwp:  12.0     Rexp:    4.25 Chi2:  8.02    
 => Deviance:  0.529E+05     Dev*  :   8.128    
 => DW-Stat.:    0.3895     DW-exp:     1.9331
 => N-sigma of the GoF:      400.373

 ==> RELIABILITY FACTORS FOR POINTS WITH BRAGG CONTRIBUTIONS FOR PATTERN:  1

 => N-P+C:  5861
 =>  R-factors (not corrected for background) for Pattern:  1
 => Rp:  2.35     Rwp:  3.38     Rexp:    1.16 Chi2:  8.57      L.S. refinement
 => Conventional Rietveld R-factors for Pattern:  1
 => Rp:  14.6     Rwp:  11.8     Rexp:    4.04 Chi2:  8.57    
 => Deviance:  0.509E+05     Dev*  :   8.692    
 => DW-Stat.:    0.4047     DW-exp:     1.9301
 => N-sigma of the GoF:      409.895

 => Global user-weigthed Chi2 (Bragg contrib.):   8.91    

     -----------------------------------------------------
     BRAGG R-Factors and weight fractions for Pattern #  1
     -----------------------------------------------------

 => Phase:  1      #(C) 2021 by FIZ Karlsruhe - Leibniz Institute for Information Infrastructure.  All rights reserved.
 => Bragg R-factor:   7.98       Vol:  325.643( 0.008)  Fract(%):  100.00( 0.59)
 => Rf-factor=  8.20             ATZ:         743.567   Brindley:  1.0000

 
              CPU Time:     1.141 seconds
                            0.019 minutes

 => Run finished at:     Date: 03/02/2023  Time: 16:59:15.603

File: powder_X-ray_diffraction/variable-temperature_experiments/NaNbO2F2/Rietveld_refinment/200°C/NaNbO2F2.sum


        **********************************************************
        ** PROGRAM FullProf.2k (Version 7.30 - Mar2020-ILL JRC) **
        **********************************************************
                       M U L T I -- P A T T E R N                 
            Rietveld, Profile Matching & Integrated Intensity     
                 Refinement of X-ray and/or Neutron Data


    Date: 03/02/2023  Time: 17:18:31.524                              

 => PCR file code: NaNbO2F2
 => DAT file code: NaNbO2F2.dat         -> Relative contribution: 1.0000                                                            
 => Title:  #(C) 2021 by FIZ Karlsruhe - Leibniz Institute for Information Infrastructure.  All rights reserved.

 ==> CONDITIONS OF THIS RUN FOR PATTERN No.:  1

 => Global Refinement of X-ray powder diffraction data                                                                              
 => Global Refinement of X-ray powder diffraction data                                                                              
    Bragg-Brentano(X-rays) or Debye-Scherrer geometry(Neutrons)
 => The    5th default profile function was selected

 => X-Y type of data: 2theta/TOF/E(Kev) Intens sigma for pattern:  1
 => Wavelengths:  1.54056 1.54439
 => Cos(Monochromator angle)=   0.9100
 => Absorption correction (AC), muR-eff =   0.0000  0.0000
 => Base of peaks: 2.0*HW*    8.00
 ==> Angular range, step and number of points:
     2Thmin:      10.090400  2Thmax:      99.993401  Step:       0.013132  No. of points:   6848
 =>-------> Pattern#  1
 => Crystal Structure Refinement for phase: 1
 => The density (volumic mass) of phase 1 is:    3.781 g/cm3
 => Scor: 3.4314

 ==> RESULTS OF REFINEMENT:


 => No. of fitted parameters:   32


------------------------------------------------------------------------------
 => Phase No.  1  #(C) 2021 by FIZ Karlsruhe - Leibniz InP 1 21/c 1          
------------------------------------------------------------------------------

 =>  No. of reflections for pattern#:   1:   709/2


 ==> ATOM PARAMETERS:

  Name      x     sx       y     sy       z      sz      B   sB   occ. socc.  Mult
 Na1     0.36919(  45)  0.78759( 127)  0.11684(  62)  1.129(  0)  1.000(  0)    4
 Nb1     0.15552(  13)  0.25602(  58)  0.31761(  20)  1.318(  0)  1.000(  0)    4
 O1      0.18151(  85)  0.16572( 133)  0.05676( 139)  1.453(  0)  1.000(  0)    4
 O2      0.07000(  77)  0.58566( 165)  0.23495( 110)  1.453(  0)  1.000(  0)    4
 F1      0.36633(  74)  0.42746( 120)  0.30590(  99)  1.792(  0)  1.000(  0)    4
 F2      0.31693(  72)  0.97825( 109)  0.38084( 100)  1.792(  0)  1.000(  0)    4

 ==> PROFILE PARAMETERS FOR PATTERN#  1

 => Cell parameters      :
                              8.04387   0.00010
                              5.43654   0.00009
                              7.63899   0.00011
                             90.00000   0.00000
                            102.18031   0.00096
                             90.00000   0.00000
 
 => overall scale factor :      0.006479435     0.000027498
 => Eta(p-v) or m(p-vii) :    0.46194   0.01381
 => Overall tem. factor  :    0.00000   0.00000
 => Halfwidth parameters :    0.03432   0.00172
                             -0.01071   0.00104
                              0.00616   0.00015
 => Preferred orientation:   -0.39798   0.00372
                              0.00000   0.00000
 => Asymmetry parameters :    0.02703   0.00317
                              0.01265   0.00063
                              0.00000   0.00000
                              0.00000   0.00000
 => X and y parameters   :    0.00253   0.00047
                              0.00000   0.00000
 => Strain parameters    :    0.00000   0.00000
                              0.00000   0.00000
                              0.00000   0.00000
 => Size parameters (G,L):    0.00000   0.00000
                              0.00000   0.00000

 ==> GLOBAL PARAMETERS FOR PATTERN#  1


 => Zero-point:     0.0019    0.0006
 => Cos( theta)-shift parameter :   0.0000  0.0000
 => Sin(2theta)-shift parameter :   0.0000  0.0000

 ==> RELIABILITY FACTORS WITH ALL NON-EXCLUDED POINTS FOR PATTERN:  1

  => Cycle:  1 => MaxCycle: 33
 => N-P+C:  6510
 =>  R-factors (not corrected for background) for Pattern:  1
 => Rp:  2.30     Rwp:  3.33     Rexp:    1.16 Chi2:  8.32      L.S. refinement
 => Conventional Rietveld R-factors for Pattern:  1
 => Rp:  15.8     Rwp:  12.3     Rexp:    4.25 Chi2:  8.32    
 => Deviance:  0.550E+05     Dev*  :   8.443    
 => DW-Stat.:    0.3809     DW-exp:     1.9331
 => N-sigma of the GoF:      417.784

 ==> RELIABILITY FACTORS FOR POINTS WITH BRAGG CONTRIBUTIONS FOR PATTERN:  1

 => N-P+C:  5862
 =>  R-factors (not corrected for background) for Pattern:  1
 => Rp:  2.37     Rwp:  3.44     Rexp:    1.16 Chi2:  8.88      L.S. refinement
 => Conventional Rietveld R-factors for Pattern:  1
 => Rp:  14.7     Rwp:  12.0     Rexp:    4.03 Chi2:  8.88    
 => Deviance:  0.528E+05     Dev*  :   9.010    
 => DW-Stat.:    0.3965     DW-exp:     1.9301
 => N-sigma of the GoF:      426.667

 => Global user-weigthed Chi2 (Bragg contrib.):   9.24    

     -----------------------------------------------------
     BRAGG R-Factors and weight fractions for Pattern #  1
     -----------------------------------------------------

 => Phase:  1      #(C) 2021 by FIZ Karlsruhe - Leibniz Institute for Information Infrastructure.  All rights reserved.
 => Bragg R-factor:   7.99       Vol:  326.539( 0.008)  Fract(%):  100.00( 0.60)
 => Rf-factor=  8.40             ATZ:         743.567   Brindley:  1.0000

 
              CPU Time:     1.047 seconds
                            0.017 minutes

 => Run finished at:     Date: 03/02/2023  Time: 17:18:32.591

File: powder_X-ray_diffraction/variable-temperature_experiments/NaNbO2F2/Rietveld_refinment/230°C/NaNbO2F2.sum


        **********************************************************
        ** PROGRAM FullProf.2k (Version 7.30 - Mar2020-ILL JRC) **
        **********************************************************
                       M U L T I -- P A T T E R N                 
            Rietveld, Profile Matching & Integrated Intensity     
                 Refinement of X-ray and/or Neutron Data


    Date: 03/02/2023  Time: 17:37:41.267                              

 => PCR file code: NaNbO2F2
 => DAT file code: NaNbO2F2.dat         -> Relative contribution: 1.0000                                                            
 => Title:  #(C) 2021 by FIZ Karlsruhe - Leibniz Institute for Information Infrastructure.  All rights reserved.

 ==> CONDITIONS OF THIS RUN FOR PATTERN No.:  1

 => Global Refinement of X-ray powder diffraction data                                                                              
 => Global Refinement of X-ray powder diffraction data                                                                              
    Bragg-Brentano(X-rays) or Debye-Scherrer geometry(Neutrons)
 => The    5th default profile function was selected

 => X-Y type of data: 2theta/TOF/E(Kev) Intens sigma for pattern:  1
 => Wavelengths:  1.54056 1.54439
 => Cos(Monochromator angle)=   0.9100
 => Absorption correction (AC), muR-eff =   0.0000  0.0000
 => Base of peaks: 2.0*HW*    8.00
 ==> Angular range, step and number of points:
     2Thmin:      10.090400  2Thmax:      99.993401  Step:       0.013132  No. of points:   6848
 =>-------> Pattern#  1
 => Crystal Structure Refinement for phase: 1
 => The density (volumic mass) of phase 1 is:    3.774 g/cm3
 => Scor: 3.3501

 ==> RESULTS OF REFINEMENT:


 => No. of fitted parameters:   32


------------------------------------------------------------------------------
 => Phase No.  1  #(C) 2021 by FIZ Karlsruhe - Leibniz InP 1 21/c 1          
------------------------------------------------------------------------------

 =>  No. of reflections for pattern#:   1:   710/2


 ==> ATOM PARAMETERS:

  Name      x     sx       y     sy       z      sz      B   sB   occ. socc.  Mult
 Na1     0.37029(  46)  0.78902( 125)  0.11709(  63)  1.129(  0)  1.000(  0)    4
 Nb1     0.15520(  13)  0.25588(  58)  0.31734(  20)  1.318(  0)  1.000(  0)    4
 O1      0.18167(  86)  0.16593( 134)  0.05711( 143)  1.453(  0)  1.000(  0)    4
 O2      0.06981(  78)  0.58735( 166)  0.23544( 111)  1.453(  0)  1.000(  0)    4
 F1      0.36405(  76)  0.42764( 122)  0.30759( 100)  1.792(  0)  1.000(  0)    4
 F2      0.31687(  74)  0.97895( 110)  0.38149( 102)  1.792(  0)  1.000(  0)    4

 ==> PROFILE PARAMETERS FOR PATTERN#  1

 => Cell parameters      :
                              8.04951   0.00011
                              5.44126   0.00009
                              7.64236   0.00011
                             90.00000   0.00000
                            102.22330   0.00100
                             90.00000   0.00000
 
 => overall scale factor :      0.006428455     0.000027605
 => Eta(p-v) or m(p-vii) :    0.45089   0.01389
 => Overall tem. factor  :    0.00000   0.00000
 => Halfwidth parameters :    0.03677   0.00184
                             -0.01046   0.00110
                              0.00619   0.00016
 => Preferred orientation:   -0.39668   0.00376
                              0.00000   0.00000
 => Asymmetry parameters :    0.02606   0.00331
                              0.01396   0.00065
                              0.00000   0.00000
                              0.00000   0.00000
 => X and y parameters   :    0.00224   0.00047
                              0.00000   0.00000
 => Strain parameters    :    0.00000   0.00000
                              0.00000   0.00000
                              0.00000   0.00000
 => Size parameters (G,L):    0.00000   0.00000
                              0.00000   0.00000

 ==> GLOBAL PARAMETERS FOR PATTERN#  1


 => Zero-point:     0.0046    0.0007
 => Cos( theta)-shift parameter :   0.0000  0.0000
 => Sin(2theta)-shift parameter :   0.0000  0.0000

 ==> RELIABILITY FACTORS WITH ALL NON-EXCLUDED POINTS FOR PATTERN:  1

  => Cycle:  1 => MaxCycle: 33
 => N-P+C:  6510
 =>  R-factors (not corrected for background) for Pattern:  1
 => Rp:  2.31     Rwp:  3.35     Rexp:    1.16 Chi2:  8.41      L.S. refinement
 => Conventional Rietveld R-factors for Pattern:  1
 => Rp:  16.0     Rwp:  12.4     Rexp:    4.26 Chi2:  8.41    
 => Deviance:  0.556E+05     Dev*  :   8.541    
 => DW-Stat.:    0.3820     DW-exp:     1.9331
 => N-sigma of the GoF:      422.569

 ==> RELIABILITY FACTORS FOR POINTS WITH BRAGG CONTRIBUTIONS FOR PATTERN:  1

 => N-P+C:  5871
 =>  R-factors (not corrected for background) for Pattern:  1
 => Rp:  2.40     Rwp:  3.47     Rexp:    1.16 Chi2:  9.02      L.S. refinement
 => Conventional Rietveld R-factors for Pattern:  1
 => Rp:  15.0     Rwp:  12.2     Rexp:    4.05 Chi2:  9.02    
 => Deviance:  0.538E+05     Dev*  :   9.171    
 => DW-Stat.:    0.3946     DW-exp:     1.9301
 => N-sigma of the GoF:      434.739

 => Global user-weigthed Chi2 (Bragg contrib.):   9.32    

     -----------------------------------------------------
     BRAGG R-Factors and weight fractions for Pattern #  1
     -----------------------------------------------------

 => Phase:  1      #(C) 2021 by FIZ Karlsruhe - Leibniz Institute for Information Infrastructure.  All rights reserved.
 => Bragg R-factor:   7.75       Vol:  327.143( 0.009)  Fract(%):  100.00( 0.61)
 => Rf-factor=  7.83             ATZ:         743.567   Brindley:  1.0000

 
              CPU Time:     1.062 seconds
                            0.018 minutes

 => Run finished at:     Date: 03/02/2023  Time: 17:37:42.354

File: powder_X-ray_diffraction/variable-temperature_experiments/NaNbO2F2/Rietveld_refinment/240°C/NaNbO2F2.sum


        **********************************************************
        ** PROGRAM FullProf.2k (Version 7.30 - Mar2020-ILL JRC) **
        **********************************************************
                       M U L T I -- P A T T E R N                 
            Rietveld, Profile Matching & Integrated Intensity     
                 Refinement of X-ray and/or Neutron Data


    Date: 03/02/2023  Time: 17:51:55.050                              

 => PCR file code: NaNbO2F2
 => DAT file code: NaNbO2F2.dat         -> Relative contribution: 1.0000                                                            
 => Title:  #(C) 2021 by FIZ Karlsruhe - Leibniz Institute for Information Infrastructure.  All rights reserved.

 ==> CONDITIONS OF THIS RUN FOR PATTERN No.:  1

 => Global Refinement of X-ray powder diffraction data                                                                              
 => Global Refinement of X-ray powder diffraction data                                                                              
    Bragg-Brentano(X-rays) or Debye-Scherrer geometry(Neutrons)
 => The    5th default profile function was selected

 => X-Y type of data: 2theta/TOF/E(Kev) Intens sigma for pattern:  1
 => Wavelengths:  1.54056 1.54439
 => Cos(Monochromator angle)=   0.9100
 => Absorption correction (AC), muR-eff =   0.0000  0.0000
 => Base of peaks: 2.0*HW*    8.00
 ==> Angular range, step and number of points:
     2Thmin:      10.090400  2Thmax:      99.993401  Step:       0.013132  No. of points:   6848
 =>-------> Pattern#  1
 => Crystal Structure Refinement for phase: 1
 => The density (volumic mass) of phase 1 is:    3.772 g/cm3
 => Scor: 3.4111

 ==> RESULTS OF REFINEMENT:


 => No. of fitted parameters:   32


------------------------------------------------------------------------------
 => Phase No.  1  #(C) 2021 by FIZ Karlsruhe - Leibniz InP 1 21/c 1          
------------------------------------------------------------------------------

 =>  No. of reflections for pattern#:   1:   710/2


 ==> ATOM PARAMETERS:

  Name      x     sx       y     sy       z      sz      B   sB   occ. socc.  Mult
 Na1     0.37045(  46)  0.78982( 123)  0.11730(  63)  1.129(  0)  1.000(  0)    4
 Nb1     0.15521(  13)  0.25653(  57)  0.31732(  20)  1.318(  0)  1.000(  0)    4
 O1      0.18143(  86)  0.16581( 133)  0.05648( 144)  1.453(  0)  1.000(  0)    4
 O2      0.07019(  78)  0.59003( 165)  0.23577( 111)  1.453(  0)  1.000(  0)    4
 F1      0.36409(  76)  0.42831( 122)  0.30822( 101)  1.792(  0)  1.000(  0)    4
 F2      0.31663(  74)  0.97997( 111)  0.37968( 102)  1.792(  0)  1.000(  0)    4

 ==> PROFILE PARAMETERS FOR PATTERN#  1

 => Cell parameters      :
                              8.05176   0.00011
                              5.44306   0.00009
                              7.64362   0.00011
                             90.00000   0.00000
                            102.23943   0.00097
                             90.00000   0.00000
 
 => overall scale factor :      0.006437961     0.000027667
 => Eta(p-v) or m(p-vii) :    0.42619   0.01399
 => Overall tem. factor  :    0.00000   0.00000
 => Halfwidth parameters :    0.03479   0.00181
                             -0.01107   0.00109
                              0.00637   0.00016
 => Preferred orientation:   -0.39361   0.00376
                              0.00000   0.00000
 => Asymmetry parameters :    0.02425   0.00330
                              0.01464   0.00066
                              0.00000   0.00000
                              0.00000   0.00000
 => X and y parameters   :    0.00320   0.00048
                              0.00000   0.00000
 => Strain parameters    :    0.00000   0.00000
                              0.00000   0.00000
                              0.00000   0.00000
 => Size parameters (G,L):    0.00000   0.00000
                              0.00000   0.00000

 ==> GLOBAL PARAMETERS FOR PATTERN#  1


 => Zero-point:     0.0059    0.0006
 => Cos( theta)-shift parameter :   0.0000  0.0000
 => Sin(2theta)-shift parameter :   0.0000  0.0000

 ==> RELIABILITY FACTORS WITH ALL NON-EXCLUDED POINTS FOR PATTERN:  1

  => Cycle:  1 => MaxCycle: 33
 => N-P+C:  6510
 =>  R-factors (not corrected for background) for Pattern:  1
 => Rp:  2.32     Rwp:  3.38     Rexp:    1.16 Chi2:  8.55      L.S. refinement
 => Conventional Rietveld R-factors for Pattern:  1
 => Rp:  15.9     Rwp:  12.4     Rexp:    4.25 Chi2:  8.55    
 => Deviance:  0.568E+05     Dev*  :   8.719    
 => DW-Stat.:    0.3726     DW-exp:     1.9331
 => N-sigma of the GoF:      430.816

 ==> RELIABILITY FACTORS FOR POINTS WITH BRAGG CONTRIBUTIONS FOR PATTERN:  1

 => N-P+C:  5870
 =>  R-factors (not corrected for background) for Pattern:  1
 => Rp:  2.40     Rwp:  3.50     Rexp:    1.15 Chi2:  9.20      L.S. refinement
 => Conventional Rietveld R-factors for Pattern:  1
 => Rp:  14.9     Rwp:  12.2     Rexp:    4.03 Chi2:  9.20    
 => Deviance:  0.551E+05     Dev*  :   9.382    
 => DW-Stat.:    0.3842     DW-exp:     1.9301
 => N-sigma of the GoF:      444.053

 => Global user-weigthed Chi2 (Bragg contrib.):   9.48    

     -----------------------------------------------------
     BRAGG R-Factors and weight fractions for Pattern #  1
     -----------------------------------------------------

 => Phase:  1      #(C) 2021 by FIZ Karlsruhe - Leibniz Institute for Information Infrastructure.  All rights reserved.
 => Bragg R-factor:   7.90       Vol:  327.377( 0.009)  Fract(%):  100.00( 0.61)
 => Rf-factor=  7.65             ATZ:         743.567   Brindley:  1.0000

 
              CPU Time:     1.062 seconds
                            0.018 minutes

 => Run finished at:     Date: 03/02/2023  Time: 17:51:56.130

File: powder_X-ray_diffraction/variable-temperature_experiments/NaNbO2F2/Rietveld_refinment/250°C/NaNbO2F2.sum


        **********************************************************
        ** PROGRAM FullProf.2k (Version 7.30 - Mar2020-ILL JRC) **
        **********************************************************
                       M U L T I -- P A T T E R N                 
            Rietveld, Profile Matching & Integrated Intensity     
                 Refinement of X-ray and/or Neutron Data


    Date: 03/02/2023  Time: 18:25:40.622                              

 => PCR file code: NaNbO2F2
 => DAT file code: NaNbO2F2.dat         -> Relative contribution: 1.0000                                                            
 => Title: #(C) 2021 by FIZ Karlsruhe - Leibniz Institute for Information Infrastructure.

 ==> CONDITIONS OF THIS RUN FOR PATTERN No.:  1

 => Global Refinement of X-ray powder diffraction data                                                                              
 => Global Refinement of X-ray powder diffraction data                                                                              
    Bragg-Brentano(X-rays) or Debye-Scherrer geometry(Neutrons)
 => The    5th default profile function was selected

 => X-Y type of data: 2theta/TOF/E(Kev) Intens sigma for pattern:  1
 => Wavelengths:  1.54056 1.54439
 => Cos(Monochromator angle)=   0.9100
 => Absorption correction (AC), muR-eff =   0.0000  0.0000
 => Base of peaks: 2.0*HW*    8.00
 ==> Angular range, step and number of points:
     2Thmin:      10.090400  2Thmax:      99.993401  Step:       0.013132  No. of points:   6848
 =>-------> Pattern#  1
 => Crystal Structure Refinement for phase: 1
 => The density (volumic mass) of phase 1 is:    3.768 g/cm3
 => Scor: 3.4149

 ==> RESULTS OF REFINEMENT:


 => No. of fitted parameters:   32


------------------------------------------------------------------------------
 => Phase No.  1  #(C) 2021 by FIZ Karlsruhe - Leibniz InP 1 21/c 1          
------------------------------------------------------------------------------

 =>  No. of reflections for pattern#:   1:   709/2


 ==> ATOM PARAMETERS:

  Name      x     sx       y     sy       z      sz      B   sB   occ. socc.  Mult
 Na1     0.37032(  45)  0.78806( 124)  0.11582(  62)  1.129(  0)  1.000(  0)    4
 Nb1     0.15539(  13)  0.25592(  57)  0.31685(  20)  1.318(  0)  1.000(  0)    4
 O1      0.18111(  84)  0.16660( 131)  0.05638( 142)  1.453(  0)  1.000(  0)    4
 O2      0.07057(  76)  0.59080( 161)  0.23623( 108)  1.453(  0)  1.000(  0)    4
 F1      0.36403(  75)  0.42823( 121)  0.30899( 100)  1.792(  0)  1.000(  0)    4
 F2      0.31777(  73)  0.98181( 110)  0.37905( 101)  1.792(  0)  1.000(  0)    4

 ==> PROFILE PARAMETERS FOR PATTERN#  1

 => Cell parameters      :
                              8.05444   0.00010
                              5.44522   0.00009
                              7.64502   0.00011
                             90.00000   0.00000
                            102.25678   0.00090
                             90.00000   0.00000
 
 => overall scale factor :      0.006506856     0.000027300
 => Eta(p-v) or m(p-vii) :    0.41264   0.01381
 => Overall tem. factor  :    0.00000   0.00000
 => Halfwidth parameters :    0.02863   0.00165
                             -0.00950   0.00101
                              0.00615   0.00015
 => Preferred orientation:   -0.40548   0.00368
                              0.00000   0.00000
 => Asymmetry parameters :    0.02600   0.00320
                              0.01423   0.00064
                              0.00000   0.00000
                              0.00000   0.00000
 => X and y parameters   :    0.00422   0.00047
                              0.00000   0.00000
 => Strain parameters    :    0.00000   0.00000
                              0.00000   0.00000
                              0.00000   0.00000
 => Size parameters (G,L):    0.00000   0.00000
                              0.00000   0.00000

 ==> GLOBAL PARAMETERS FOR PATTERN#  1


 => Zero-point:     0.0085    0.0006
 => Cos( theta)-shift parameter :   0.0000  0.0000
 => Sin(2theta)-shift parameter :   0.0000  0.0000

 ==> RELIABILITY FACTORS WITH ALL NON-EXCLUDED POINTS FOR PATTERN:  1

  => Cycle:  1 => MaxCycle: 33
 => N-P+C:  6510
 =>  R-factors (not corrected for background) for Pattern:  1
 => Rp:  2.26     Rwp:  3.33     Rexp:    1.16 Chi2:  8.31      L.S. refinement
 => Conventional Rietveld R-factors for Pattern:  1
 => Rp:  15.5     Rwp:  12.2     Rexp:    4.24 Chi2:  8.31    
 => Deviance:  0.553E+05     Dev*  :   8.501    
 => DW-Stat.:    0.3750     DW-exp:     1.9331
 => N-sigma of the GoF:      416.971

 ==> RELIABILITY FACTORS FOR POINTS WITH BRAGG CONTRIBUTIONS FOR PATTERN:  1

 => N-P+C:  5860
 =>  R-factors (not corrected for background) for Pattern:  1
 => Rp:  2.33     Rwp:  3.45     Rexp:    1.15 Chi2:  8.91      L.S. refinement
 => Conventional Rietveld R-factors for Pattern:  1
 => Rp:  14.4     Rwp:  12.0     Rexp:    4.03 Chi2:  8.91    
 => Deviance:  0.535E+05     Dev*  :   9.123    
 => DW-Stat.:    0.3884     DW-exp:     1.9301
 => N-sigma of the GoF:      428.241

 => Global user-weigthed Chi2 (Bragg contrib.):   9.23    

     -----------------------------------------------------
     BRAGG R-Factors and weight fractions for Pattern #  1
     -----------------------------------------------------

 => Phase:  1      #(C) 2021 by FIZ Karlsruhe - Leibniz Institute for Information Infrastructure.  All rights reserved.
 => Bragg R-factor:   7.78       Vol:  327.655( 0.008)  Fract(%):  100.00( 0.59)
 => Rf-factor=  7.94             ATZ:         743.567   Brindley:  1.0000

 
              CPU Time:     1.031 seconds
                            0.017 minutes

 => Run finished at:     Date: 03/02/2023  Time: 18:25:41.675

File: powder_X-ray_diffraction/variable-temperature_experiments/NaNbO2F2/Rietveld_refinment/280°C/NaNbO2F2.sum


        **********************************************************
        ** PROGRAM FullProf.2k (Version 7.30 - Mar2020-ILL JRC) **
        **********************************************************
                       M U L T I -- P A T T E R N                 
            Rietveld, Profile Matching & Integrated Intensity     
                 Refinement of X-ray and/or Neutron Data


    Date: 03/02/2023  Time: 18:58:42.732                              

 => PCR file code: NaNbO2F2
 => DAT file code: NaNbO2F2.dat         -> Relative contribution: 1.0000                                                            
 => Title:  #(C) 2021 by FIZ Karlsruhe - Leibniz Institute for Information Infrastructure.  All rights reserved.

 ==> CONDITIONS OF THIS RUN FOR PATTERN No.:  1

 => Global Refinement of X-ray powder diffraction data                                                                              
 => Global Refinement of X-ray powder diffraction data                                                                              
    Bragg-Brentano(X-rays) or Debye-Scherrer geometry(Neutrons)
 => The    5th default profile function was selected

 => X-Y type of data: 2theta/TOF/E(Kev) Intens sigma for pattern:  1
 => Wavelengths:  1.54056 1.54439
 => Cos(Monochromator angle)=   0.9100
 => Absorption correction (AC), muR-eff =   0.0000  0.0000
 => Base of peaks: 2.0*HW*    8.00
 ==> Angular range, step and number of points:
     2Thmin:      10.090400  2Thmax:      99.993401  Step:       0.013132  No. of points:   6848
 =>-------> Pattern#  1
 => Crystal Structure Refinement for phase: 1
 => The density (volumic mass) of phase 1 is:    3.757 g/cm3
 => Scor: 3.3761

 ==> RESULTS OF REFINEMENT:


 => No. of fitted parameters:   32


------------------------------------------------------------------------------
 => Phase No.  1  #(C) 2021 by FIZ Karlsruhe - Leibniz InP 1 21/c 1          
------------------------------------------------------------------------------

 =>  No. of reflections for pattern#:   1:   708/2


 ==> ATOM PARAMETERS:

  Name      x     sx       y     sy       z      sz      B   sB   occ. socc.  Mult
 Na1     0.37115(  45)  0.78882( 123)  0.11519(  62)  1.129(  0)  1.000(  0)    4
 Nb1     0.15564(  13)  0.25638(  56)  0.31618(  21)  1.318(  0)  1.000(  0)    4
 O1      0.17890(  85)  0.16636( 129)  0.05755( 149)  1.453(  0)  1.000(  0)    4
 O2      0.07078(  76)  0.59302( 161)  0.23570( 109)  1.453(  0)  1.000(  0)    4
 F1      0.36218(  77)  0.42762( 122)  0.31268( 101)  1.792(  0)  1.000(  0)    4
 F2      0.31919(  76)  0.98148( 111)  0.37573( 103)  1.792(  0)  1.000(  0)    4

 ==> PROFILE PARAMETERS FOR PATTERN#  1

 => Cell parameters      :
                              8.06547   0.00009
                              5.45344   0.00008
                              7.64915   0.00009
                             90.00000   0.00000
                            102.32367   0.00079
                             90.00000   0.00000
 
 => overall scale factor :      0.006498088     0.000027242
 => Eta(p-v) or m(p-vii) :    0.40433   0.01405
 => Overall tem. factor  :    0.00000   0.00000
 => Halfwidth parameters :    0.02254   0.00142
                             -0.01073   0.00089
                              0.00617   0.00014
 => Preferred orientation:   -0.41310   0.00369
                              0.00000   0.00000
 => Asymmetry parameters :    0.03553   0.00291
                              0.01351   0.00063
                              0.00000   0.00000
                              0.00000   0.00000
 => X and y parameters   :    0.00578   0.00048
                              0.00000   0.00000
 => Strain parameters    :    0.00000   0.00000
                              0.00000   0.00000
                              0.00000   0.00000
 => Size parameters (G,L):    0.00000   0.00000
                              0.00000   0.00000

 ==> GLOBAL PARAMETERS FOR PATTERN#  1


 => Zero-point:     0.0176    0.0006
 => Cos( theta)-shift parameter :   0.0000  0.0000
 => Sin(2theta)-shift parameter :   0.0000  0.0000

 ==> RELIABILITY FACTORS WITH ALL NON-EXCLUDED POINTS FOR PATTERN:  1

  => Cycle:  1 => MaxCycle: 33
 => N-P+C:  6510
 =>  R-factors (not corrected for background) for Pattern:  1
 => Rp:  2.24     Rwp:  3.39     Rexp:    1.16 Chi2:  8.61      L.S. refinement
 => Conventional Rietveld R-factors for Pattern:  1
 => Rp:  15.5     Rwp:  12.5     Rexp:    4.25 Chi2:  8.61    
 => Deviance:  0.581E+05     Dev*  :   8.924    
 => DW-Stat.:    0.3603     DW-exp:     1.9331
 => N-sigma of the GoF:      434.400

 ==> RELIABILITY FACTORS FOR POINTS WITH BRAGG CONTRIBUTIONS FOR PATTERN:  1

 => N-P+C:  5807
 =>  R-factors (not corrected for background) for Pattern:  1
 => Rp:  2.31     Rwp:  3.51     Rexp:    1.15 Chi2:  9.25      L.S. refinement
 => Conventional Rietveld R-factors for Pattern:  1
 => Rp:  14.3     Rwp:  12.2     Rexp:    4.01 Chi2:  9.25    
 => Deviance:  0.557E+05     Dev*  :   9.592    
 => DW-Stat.:    0.3762     DW-exp:     1.9298
 => N-sigma of the GoF:      444.452

 => Global user-weigthed Chi2 (Bragg contrib.):   9.66    

     -----------------------------------------------------
     BRAGG R-Factors and weight fractions for Pattern #  1
     -----------------------------------------------------

 => Phase:  1      #(C) 2021 by FIZ Karlsruhe - Leibniz Institute for Information Infrastructure.  All rights reserved.
 => Bragg R-factor:   7.94       Vol:  328.692( 0.007)  Fract(%):  100.00( 0.59)
 => Rf-factor=  8.03             ATZ:         743.567   Brindley:  1.0000

 
              CPU Time:     1.000 seconds
                            0.017 minutes

 => Run finished at:     Date: 03/02/2023  Time: 18:58:43.763
