Repository: ozakary/data-NaMO2F2

# Powder X-Ray Diffraction Data for NaMO<sub>2</sub>F<sub>2</sub> (M = Nb<sup>5+</sup>, Ta<sup>5+</sup>)

**Author:** Ouail Zakary  
**ORCID:** [0000-0002-7793-3306](https://orcid.org/0000-0002-7793-3306)  
**E-mail:** [Ouail.Zakary@oulu.fi](mailto:Ouail.Zakary@oulu.fi)  
**Website:** [Ouail Zakary - webpage](https://cc.oulu.fi/~nmrwww/members/Ouail_Zakary.html)

This repository contains datasets of **Powder X-Ray Diffraction (PXRD)** data for the compounds NaNbO<sub>2</sub>F<sub>2</sub> and NaTaO<sub>2</sub>F<sub>2</sub>, recorded under both room temperature (RT) and variable temperature conditions.

File: powder_X-ray_diffraction/variable-temperature_experiments/NaNbO2F2/Rietveld_refinment/290°C/NaNbO2F2.sum


        **********************************************************
        ** PROGRAM FullProf.2k (Version 7.30 - Mar2020-ILL JRC) **
        **********************************************************
                       M U L T I -- P A T T E R N                 
            Rietveld, Profile Matching & Integrated Intensity     
                 Refinement of X-ray and/or Neutron Data


    Date: 03/02/2023  Time: 19:07:20.682                              

 => PCR file code: NaNbO2F2
 => DAT file code: NaNbO2F2.dat         -> Relative contribution: 1.0000                                                            
 => Title:  #(C) 2021 by FIZ Karlsruhe - Leibniz Institute for Information Infrastructure.  All rights reserved.

 ==> CONDITIONS OF THIS RUN FOR PATTERN No.:  1

 => Global Refinement of X-ray powder diffraction data                                                                              
 => Global Refinement of X-ray powder diffraction data                                                                              
    Bragg-Brentano(X-rays) or Debye-Scherrer geometry(Neutrons)
 => The    5th default profile function was selected

 => X-Y type of data: 2theta/TOF/E(Kev) Intens sigma for pattern:  1
 => Wavelengths:  1.54056 1.54439
 => Cos(Monochromator angle)=   0.9100
 => Absorption correction (AC), muR-eff =   0.0000  0.0000
 => Base of peaks: 2.0*HW*    8.00
 ==> Angular range, step and number of points:
     2Thmin:      10.090400  2Thmax:      99.993401  Step:       0.013132  No. of points:   6848
 =>-------> Pattern#  1
 => Crystal Structure Refinement for phase: 1
 => The density (volumic mass) of phase 1 is:    3.752 g/cm3
 => Scor: 3.4565

 ==> RESULTS OF REFINEMENT:


 => No. of fitted parameters:   32


------------------------------------------------------------------------------
 => Phase No.  1  #(C) 2021 by FIZ Karlsruhe - Leibniz InP 1 21/c 1          
------------------------------------------------------------------------------

 =>  No. of reflections for pattern#:   1:   709/2


 ==> ATOM PARAMETERS:

  Name      x     sx       y     sy       z      sz      B   sB   occ. socc.  Mult
 Na1     0.37059(  45)  0.78937( 123)  0.11447(  62)  1.129(  0)  1.000(  0)    4
 Nb1     0.15583(  14)  0.25635(  56)  0.31537(  21)  1.318(  0)  1.000(  0)    4
 O1      0.17875(  86)  0.16678( 129)  0.05685( 152)  1.453(  0)  1.000(  0)    4
 O2      0.07049(  77)  0.59117( 162)  0.23561( 110)  1.453(  0)  1.000(  0)    4
 F1      0.36156(  78)  0.42607( 121)  0.31334( 102)  1.792(  0)  1.000(  0)    4
 F2      0.32078(  77)  0.98033( 111)  0.37422( 103)  1.792(  0)  1.000(  0)    4

 ==> PROFILE PARAMETERS FOR PATTERN#  1

 => Cell parameters      :
                              8.07039   0.00009
                              5.45687   0.00008
                              7.65056   0.00009
                             90.00000   0.00000
                            102.35098   0.00081
                             90.00000   0.00000
 
 => overall scale factor :      0.006465531     0.000027296
 => Eta(p-v) or m(p-vii) :    0.38953   0.01408
 => Overall tem. factor  :    0.00000   0.00000
 => Halfwidth parameters :    0.02189   0.00141
                             -0.01043   0.00089
                              0.00616   0.00014
 => Preferred orientation:   -0.41147   0.00370
                              0.00000   0.00000
 => Asymmetry parameters :    0.04302   0.00285
                              0.01370   0.00063
                              0.00000   0.00000
                              0.00000   0.00000
 => X and y parameters   :    0.00630   0.00048
                              0.00000   0.00000
 => Strain parameters    :    0.00000   0.00000
                              0.00000   0.00000
                              0.00000   0.00000
 => Size parameters (G,L):    0.00000   0.00000
                              0.00000   0.00000

 ==> GLOBAL PARAMETERS FOR PATTERN#  1


 => Zero-point:     0.0217    0.0006
 => Cos( theta)-shift parameter :   0.0000  0.0000
 => Sin(2theta)-shift parameter :   0.0000  0.0000

 ==> RELIABILITY FACTORS WITH ALL NON-EXCLUDED POINTS FOR PATTERN:  1

  => Cycle:  1 => MaxCycle: 33
 => N-P+C:  6510
 =>  R-factors (not corrected for background) for Pattern:  1
 => Rp:  2.23     Rwp:  3.40     Rexp:    1.16 Chi2:  8.64      L.S. refinement
 => Conventional Rietveld R-factors for Pattern:  1
 => Rp:  15.4     Rwp:  12.5     Rexp:    4.25 Chi2:  8.64    
 => Deviance:  0.585E+05     Dev*  :   8.983    
 => DW-Stat.:    0.3455     DW-exp:     1.9331
 => N-sigma of the GoF:      436.070

 ==> RELIABILITY FACTORS FOR POINTS WITH BRAGG CONTRIBUTIONS FOR PATTERN:  1

 => N-P+C:  5807
 =>  R-factors (not corrected for background) for Pattern:  1
 => Rp:  2.29     Rwp:  3.52     Rexp:    1.15 Chi2:  9.29      L.S. refinement
 => Conventional Rietveld R-factors for Pattern:  1
 => Rp:  14.2     Rwp:  12.3     Rexp:    4.02 Chi2:  9.29    
 => Deviance:  0.562E+05     Dev*  :   9.670    
 => DW-Stat.:    0.3603     DW-exp:     1.9298
 => N-sigma of the GoF:      446.777

 => Global user-weigthed Chi2 (Bragg contrib.):   9.69    

     -----------------------------------------------------
     BRAGG R-Factors and weight fractions for Pattern #  1
     -----------------------------------------------------

 => Phase:  1      #(C) 2021 by FIZ Karlsruhe - Leibniz Institute for Information Infrastructure.  All rights reserved.
 => Bragg R-factor:   8.03       Vol:  329.126( 0.007)  Fract(%):  100.00( 0.60)
 => Rf-factor=  7.87             ATZ:         743.567   Brindley:  1.0000

 
              CPU Time:     1.016 seconds
                            0.017 minutes

 => Run finished at:     Date: 03/02/2023  Time: 19:07:21.725

File: powder_X-ray_diffraction/variable-temperature_experiments/NaNbO2F2/Rietveld_refinment/60°C/NaNbO2F2.sum


        **********************************************************
        ** PROGRAM FullProf.2k (Version 7.30 - Mar2020-ILL JRC) **
        **********************************************************
                       M U L T I -- P A T T E R N                 
            Rietveld, Profile Matching & Integrated Intensity     
                 Refinement of X-ray and/or Neutron Data


    Date: 03/02/2023  Time: 15:52:28.177                              

 => PCR file code: NaNbO2F2
 => DAT file code: NaNbO2F2.dat         -> Relative contribution: 1.0000                                                            
 => Title: #(C) 2021 by FIZ Karlsruhe - Leibniz Institute for Information Infrastructure.

 ==> CONDITIONS OF THIS RUN FOR PATTERN No.:  1

 => Global Refinement of X-ray powder diffraction data                                                                              
 => Global Refinement of X-ray powder diffraction data                                                                              
    Bragg-Brentano(X-rays) or Debye-Scherrer geometry(Neutrons)
 => The    5th default profile function was selected

 => X-Y type of data: 2theta/TOF/E(Kev) Intens sigma for pattern:  1
 => Wavelengths:  1.54056 1.54439
 => Cos(Monochromator angle)=   0.9100
 => Absorption correction (AC), muR-eff =   0.0000  0.0000
 => Base of peaks: 2.0*HW*    8.00
 ==> Angular range, step and number of points:
     2Thmin:      10.090400  2Thmax:      99.993401  Step:       0.013132  No. of points:   6848
 =>-------> Pattern#  1
 => Crystal Structure Refinement for phase: 1
 => The density (volumic mass) of phase 1 is:    3.819 g/cm3
 => Scor: 3.5081

 ==> RESULTS OF REFINEMENT:


 => No. of fitted parameters:   32


------------------------------------------------------------------------------
 => Phase No.  1  #(C) 2021 by FIZ Karlsruhe - Leibniz InP 1 21/c 1          
------------------------------------------------------------------------------

 =>  No. of reflections for pattern#:   1:   704/2


 ==> ATOM PARAMETERS:

  Name      x     sx       y     sy       z      sz      B   sB   occ. socc.  Mult
 Na1     0.36573(  46)  0.78466( 138)  0.11964(  64)  1.129(  0)  1.000(  0)    4
 Nb1     0.15513(  12)  0.25644(  57)  0.31845(  19)  1.318(  0)  1.000(  0)    4
 O1      0.18198(  87)  0.15336( 136)  0.06858( 140)  1.453(  0)  1.000(  0)    4
 O2      0.07432(  75)  0.58882( 164)  0.23052( 109)  1.453(  0)  1.000(  0)    4
 F1      0.36627(  75)  0.42836( 121)  0.30387(  99)  1.792(  0)  1.000(  0)    4
 F2      0.31841(  70)  0.97675( 111)  0.38617( 103)  1.792(  0)  1.000(  0)    4

 ==> PROFILE PARAMETERS FOR PATTERN#  1

 => Cell parameters      :
                              8.00974   0.00010
                              5.41156   0.00009
                              7.62525   0.00010
                             90.00000   0.00000
                            101.97180   0.00094
                             90.00000   0.00000
 
 => overall scale factor :      0.006535931     0.000028209
 => Eta(p-v) or m(p-vii) :    0.48277   0.01392
 => Overall tem. factor  :    0.00000   0.00000
 => Halfwidth parameters :    0.02955   0.00166
                             -0.00911   0.00102
                              0.00619   0.00015
 => Preferred orientation:   -0.39473   0.00380
                              0.00000   0.00000
 => Asymmetry parameters :    0.02741   0.00307
                              0.01213   0.00062
                              0.00000   0.00000
                              0.00000   0.00000
 => X and y parameters   :    0.00281   0.00046
                              0.00000   0.00000
 => Strain parameters    :    0.00000   0.00000
                              0.00000   0.00000
                              0.00000   0.00000
 => Size parameters (G,L):    0.00000   0.00000
                              0.00000   0.00000

 ==> GLOBAL PARAMETERS FOR PATTERN#  1


 => Zero-point:    -0.0179    0.0006
 => Cos( theta)-shift parameter :   0.0000  0.0000
 => Sin(2theta)-shift parameter :   0.0000  0.0000

 ==> RELIABILITY FACTORS WITH ALL NON-EXCLUDED POINTS FOR PATTERN:  1

  => Cycle:  1 => MaxCycle: 33
 => N-P+C:  6510
 =>  R-factors (not corrected for background) for Pattern:  1
 => Rp:  2.30     Rwp:  3.30     Rexp:    1.16 Chi2:  8.18      L.S. refinement
 => Conventional Rietveld R-factors for Pattern:  1
 => Rp:  15.9     Rwp:  12.2     Rexp:    4.27 Chi2:  8.18    
 => Deviance:  0.545E+05     Dev*  :   8.366    
 => DW-Stat.:    0.3824     DW-exp:     1.9331
 => N-sigma of the GoF:      409.740

 ==> RELIABILITY FACTORS FOR POINTS WITH BRAGG CONTRIBUTIONS FOR PATTERN:  1

 => N-P+C:  5861
 =>  R-factors (not corrected for background) for Pattern:  1
 => Rp:  2.37     Rwp:  3.41     Rexp:    1.16 Chi2:  8.72      L.S. refinement
 => Conventional Rietveld R-factors for Pattern:  1
 => Rp:  14.8     Rwp:  12.0     Rexp:    4.05 Chi2:  8.72    
 => Deviance:  0.523E+05     Dev*  :   8.917    
 => DW-Stat.:    0.3987     DW-exp:     1.9301
 => N-sigma of the GoF:      417.727

 => Global user-weigthed Chi2 (Bragg contrib.):   9.09    

     -----------------------------------------------------
     BRAGG R-Factors and weight fractions for Pattern #  1
     -----------------------------------------------------

 => Phase:  1      #(C) 2021 by FIZ Karlsruhe - Leibniz Institute for Information Infrastructure.
 => Bragg R-factor:   7.91       Vol:  323.329( 0.008)  Fract(%):  100.00( 0.61)
 => Rf-factor=  8.62             ATZ:         743.567   Brindley:  1.0000

 
              CPU Time:     1.062 seconds
                            0.018 minutes

 => Run finished at:     Date: 03/02/2023  Time: 15:52:29.264

File: powder_X-ray_diffraction/variable-temperature_experiments/NaNbO2F2/Rietveld_refinment/80°C/NaNbO2F2.sum


        **********************************************************
        ** PROGRAM FullProf.2k (Version 7.30 - Mar2020-ILL JRC) **
        **********************************************************
                       M U L T I -- P A T T E R N                 
            Rietveld, Profile Matching & Integrated Intensity     
                 Refinement of X-ray and/or Neutron Data


    Date: 03/02/2023  Time: 16:18:23.280                              

 => PCR file code: NaNbO2F2
 => DAT file code: NaNbO2F2.dat         -> Relative contribution: 1.0000                                                            
 => Title:  #(C) 2021 by FIZ Karlsruhe - Leibniz Institute for Information Infrastructure.  All rights reserved.

 ==> CONDITIONS OF THIS RUN FOR PATTERN No.:  1

 => Global Refinement of X-ray powder diffraction data                                                                              
 => Global Refinement of X-ray powder diffraction data                                                                              
    Bragg-Brentano(X-rays) or Debye-Scherrer geometry(Neutrons)
 => The    5th default profile function was selected

 => X-Y type of data: 2theta/TOF/E(Kev) Intens sigma for pattern:  1
 => Wavelengths:  1.54056 1.54439
 => Cos(Monochromator angle)=   0.9100
 => Absorption correction (AC), muR-eff =   0.0000  0.0000
 => Base of peaks: 2.0*HW*    8.00
 ==> Angular range, step and number of points:
     2Thmin:      10.090400  2Thmax:      99.993401  Step:       0.013132  No. of points:   6848
 =>-------> Pattern#  1
 => Crystal Structure Refinement for phase: 1
 => The density (volumic mass) of phase 1 is:    3.814 g/cm3
 => Scor: 3.5354

 ==> RESULTS OF REFINEMENT:


 => No. of fitted parameters:   32


------------------------------------------------------------------------------
 => Phase No.  1  #(C) 2021 by FIZ Karlsruhe - Leibniz InP 1 21/c 1          
------------------------------------------------------------------------------

 =>  No. of reflections for pattern#:   1:   704/2


 ==> ATOM PARAMETERS:

  Name      x     sx       y     sy       z      sz      B   sB   occ. socc.  Mult
 Na1     0.36615(  46)  0.78623( 134)  0.11963(  64)  1.129(  0)  1.000(  0)    4
 Nb1     0.15501(  12)  0.25682(  56)  0.31835(  19)  1.318(  0)  1.000(  0)    4
 O1      0.18271(  86)  0.15535( 136)  0.06657( 138)  1.453(  0)  1.000(  0)    4
 O2      0.07406(  75)  0.58800( 164)  0.23041( 109)  1.453(  0)  1.000(  0)    4
 F1      0.36669(  74)  0.42707( 120)  0.30380(  99)  1.792(  0)  1.000(  0)    4
 F2      0.31752(  70)  0.97756( 110)  0.38469( 102)  1.792(  0)  1.000(  0)    4

 ==> PROFILE PARAMETERS FOR PATTERN#  1

 => Cell parameters      :
                              8.01470   0.00010
                              5.41506   0.00008
                              7.62706   0.00010
                             90.00000   0.00000
                            101.99860   0.00091
                             90.00000   0.00000
 
 => overall scale factor :      0.006513957     0.000028075
 => Eta(p-v) or m(p-vii) :    0.45578   0.01386
 => Overall tem. factor  :    0.00000   0.00000
 => Halfwidth parameters :    0.02877   0.00162
                             -0.00966   0.00100
                              0.00630   0.00015
 => Preferred orientation:   -0.39471   0.00379
                              0.00000   0.00000
 => Asymmetry parameters :    0.02810   0.00306
                              0.01149   0.00063
                              0.00000   0.00000
                              0.00000   0.00000
 => X and y parameters   :    0.00349   0.00046
                              0.00000   0.00000
 => Strain parameters    :    0.00000   0.00000
                              0.00000   0.00000
                              0.00000   0.00000
 => Size parameters (G,L):    0.00000   0.00000
                              0.00000   0.00000

 ==> GLOBAL PARAMETERS FOR PATTERN#  1


 => Zero-point:    -0.0150    0.0006
 => Cos( theta)-shift parameter :   0.0000  0.0000
 => Sin(2theta)-shift parameter :   0.0000  0.0000

 ==> RELIABILITY FACTORS WITH ALL NON-EXCLUDED POINTS FOR PATTERN:  1

  => Cycle:  1 => MaxCycle: 33
 => N-P+C:  6510
 =>  R-factors (not corrected for background) for Pattern:  1
 => Rp:  2.29     Rwp:  3.29     Rexp:    1.16 Chi2:  8.12      L.S. refinement
 => Conventional Rietveld R-factors for Pattern:  1
 => Rp:  15.9     Rwp:  12.2     Rexp:    4.27 Chi2:  8.12    
 => Deviance:  0.541E+05     Dev*  :   8.305    
 => DW-Stat.:    0.3727     DW-exp:     1.9331
 => N-sigma of the GoF:      405.974

 ==> RELIABILITY FACTORS FOR POINTS WITH BRAGG CONTRIBUTIONS FOR PATTERN:  1

 => N-P+C:  5864
 =>  R-factors (not corrected for background) for Pattern:  1
 => Rp:  2.37     Rwp:  3.41     Rexp:    1.16 Chi2:  8.70      L.S. refinement
 => Conventional Rietveld R-factors for Pattern:  1
 => Rp:  14.8     Rwp:  12.0     Rexp:    4.05 Chi2:  8.70    
 => Deviance:  0.522E+05     Dev*  :   8.903    
 => DW-Stat.:    0.3862     DW-exp:     1.9301
 => N-sigma of the GoF:      416.675

 => Global user-weigthed Chi2 (Bragg contrib.):   9.01    

     -----------------------------------------------------
     BRAGG R-Factors and weight fractions for Pattern #  1
     -----------------------------------------------------

 => Phase:  1      #(C) 2021 by FIZ Karlsruhe - Leibniz Institute for Information Infrastructure.  All rights reserved.
 => Bragg R-factor:   8.14       Vol:  323.783( 0.008)  Fract(%):  100.00( 0.61)
 => Rf-factor=  9.00             ATZ:         743.567   Brindley:  1.0000

 
              CPU Time:     1.141 seconds
                            0.019 minutes

 => Run finished at:     Date: 03/02/2023  Time: 16:18:24.444
