Repository: ozakary/data-NaMO2F2

# Supporting Data for “Different Magnitudes of Second-Order Jahn-Teller Effect in Isostructural NaMO<sub>2</sub>F<sub>2</sub> (M = Nb<sup>5+</sup>, Ta<sup>5+</sup>) Oxyfluorides”
**Author:** Ouail Zakary  
**ORCID:** [0000-0002-7793-3306](https://orcid.org/0000-0002-7793-3306)  
**E-mail:** [Ouail.Zakary@oulu.fi](mailto:Ouail.Zakary@oulu.fi)  
**Website:** [Ouail_Zakary.html](https://cc.oulu.fi/~nmrwww/members/Ouail_Zakary.html)

This is the Supporting Dataset for the manuscript “Different Magnitudes of Second-Order Jahn-Teller Effect in Isostructural NaMO<sub>2</sub>F<sub>2</sub> (M = Nb<sup>5+</sup>, Ta<sup>5+</sup>) Oxyfluorides”. DOI: TBA

The dataset comprises the following sections:

1. Powder X-ray diffraction data. ([directory](./powder_X-ray_diffraction/))
2. First principle calculation data. ([directory](./first_principle_calculations/))
3. Python scripts and raw numerical data for all figures included in the main manuscript and the Supporting Information. (directory)

# Powder X-Ray Diffraction Data for NaMO<sub>2</sub>F<sub>2</sub> (M = Nb<sup>5+</sup>, Ta<sup>5+</sup>)

**Author:** Ouail Zakary  
**ORCID:** [0000-0002-7793-3306](https://orcid.org/0000-0002-7793-3306)  
**E-mail:** [Ouail.Zakary@oulu.fi](mailto:Ouail.Zakary@oulu.fi)  
**Website:** [Ouail Zakary - webpage](https://cc.oulu.fi/~nmrwww/members/Ouail_Zakary.html)

This repository contains datasets of **Powder X-Ray Diffraction (PXRD)** data for the compounds NaNbO<sub>2</sub>F<sub>2</sub> and NaTaO<sub>2</sub>F<sub>2</sub>, recorded under both room temperature (RT) and variable temperature conditions.

## Overview of the Data

The dataset is organized into two main families of experiments:

1. **Room Temperature PXRD Data:**  
   **Folder:** `./room_temperature_experiments`
   - **NaNbO<sub>2</sub>F<sub>2</sub> Data:**  
     - [Raw Data](./room_temperature_experiments/NaNbO2F2/raw_data/)
     - [Rietveld Refinement Data](./room_temperature_experiments/NaNbO2F2/Rietveld_refinement/)
   - **NaTaO<sub>2</sub>F<sub>2</sub> Data:**  
     - [Raw Data](./room_temperature_experiments/NaTaO2F2/raw_data/)
     - [Rietveld Refinement Data](./room_temperature_experiments/NaTaO2F2/Rietveld_refinement/)

2. **Variable Temperature PXRD Data:**  
   **Folder:** `./variable-temperature_experiments`
   - **NaNbO<sub>2</sub>F<sub>2</sub> Data:**  
     - [Raw Data](./variable-temperature_experiments/NaNbO2F2/raw_data/)
     - [Rietveld Refinement Data](./variable-temperature_experiments/NaNbO2F2/Rietveld_refinement/)
   - **NaTaO<sub>2</sub>F<sub>2</sub> Data:**  
     - [Raw Data](./variable-temperature_experiments/NaTaO2F2/raw_data/)
     - [Rietveld Refinement Data](./variable-temperature_experiments/NaTaO2F2/Rietveld_refinement/)

## Methods

### PXRD Data Collection

Both RT and temperature-controlled PXRD patterns were recorded using a **PANalytical θ/θ Bragg–Brentano EMPYREAN** diffractometer (CuKα<sub>1+2</sub> radiations) equipped with a **PIXcel1D detector**. The collection methods are as follows:

- **Room Temperature PXRD Patterns:**  
  - **2θ Range:** 5° to 135°  
  - **Step Size:** 0.0131°  
  - **Total Acquisition Time:** Approximately 7h 30m  
  - **Sample Preparation:** Raw powders were dusted through a 63 μm sieve on a glass holder to minimize preferential grain orientation.

- **Temperature-Controlled PXRD Patterns:**  
  - **Temperature Range:** RT to 300°C using a **HTK 900 Anton Paar furnace attachment**  
  - **Sample Holder:** Glass ceramic Macor  
  - **Data Collection Intervals:** 20°C (25–220°C) and 10°C (220–300°C) increments with a heating rate of 5°C/min  
  - **Temperature Stabilization:** 20 minutes before each measurement  
  - **2θ Range:** 10° to 100°  
  - **Step Size:** 0.0131°  
  - **Total Acquisition Time:** 3 hours for each pattern.

### Rietveld Refinement

The **Rietveld refinement method** was employed for both the RT and temperature-controlled PXRD data using the **FullProf** software.

## Directory Structure

The following directories contain the datasets:

- **Room Temperature PXRD Data:**
  - [NaNbO<sub>2</sub>F<sub>2</sub> Raw Data](./room_temperature_experiments/NaNbO2F2/raw_data/)
  - [NaNbO<sub>2</sub>F<sub>2</sub> Rietveld Refinement Data](./room_temperature_experiments/NaNbO2F2/Rietveld_refinement/)
  - [NaTaO<sub>2</sub>F<sub>2</sub> Raw Data](./room_temperature_experiments/NaTaO2F2/raw_data/)

File: powder_X-ray_diffraction/variable-temperature_experiments/NaTaO2F2/Rietveld_refinement/100°C/NaTaO2F2.out (part 1 of 2)


        **********************************************************
        ** PROGRAM FullProf.2k (Version 7.30 - Mar2020-ILL JRC) **
        **********************************************************
                       M U L T I -- P A T T E R N                 
            Rietveld, Profile Matching & Integrated Intensity     
                 Refinement of X-ray and/or Neutron Data


    Date: 07/02/2023  Time: 11:13:20.071                              

 => PCR file code: NaTaO2F2
 => DAT file code: NaTaO2F2.dat         -> Relative contribution: 1.0000                                                            

 ==> CONDITIONS OF THIS RUN FOR PATTERN No.:  1

 => Global Refinement of X-ray powder diffraction data                                                                              
 => Global Refinement of X-ray powder diffraction data                                                                              
    Bragg-Brentano(X-rays) or Debye-Scherrer geometry(Neutrons)
 => Title:  #(C) 2021 by FIZ Karlsruhe - Leibniz Institute for Information Infrastructure.  All rights reserved.

 => Number of phases:    1
 => Number of excluded regions:    0
 => Number of scattering factors supplied:    0
 => Conventional weights: w=1.0/Variance(yobs)
 => Asymmetry correction as in J.Appl.Cryst. 26,128(1993)
 => Background linearly interpolated between the   23 points given
 => The    5th default profile function was selected
 => Pseudo-Voigt function (ETA variable)
                 X-parameter correspond to: ETA=ETA0+X*2theta
                       pV(x)= ETA*L(x)+(1-ETA)*G(x)

 ==> INPUT/OUTPUT OPTIONS:

 => Generate file *.PRF for plot
 => Output Integrated Intensities
 => Generate new input file *.PCR

 => X-Y type of data: 2theta/TOF/E(Kev) Intens sigma for pattern:  1
 => Plot pattern at each cycle
 => Wavelengths:  1.54056 1.54439
 => Alpha2/Alpha1 ratio:   0.5000
 => Cos(Monochromator angle)=   0.9100
 => Asymmetry correction for angles lower than   90.000 degrees
 => Absorption correction (AC), muR-eff =   0.0000  0.0000
 => Base of peaks: 2.0*HW*    8.00

 => Number of cycles:   33
 => Relaxation factors ==>    for coordinates:  1.00
 => for anisotropic temperature factors:  1.00
 => for halfwidth/strain/size parameters:  1.00
 => for lattice constants and propagation vectors:  1.00
 => EPS-value for convergence:    0.1
 => Background ==> 
    Position   Intensity
       10.25     6694.41        0.00
       12.67     5927.52        0.00
       13.74     5513.03        0.00
       15.64     5146.50        0.00
       18.43     4434.85        0.00
       21.43     3989.78        0.00
       25.73     3611.29        0.00
       30.60     3234.45        0.00
       35.69     2964.98        0.00
       38.55     2739.66        0.00
       42.70     2635.02        0.00
       45.28     2676.69        0.00
       54.18     2740.22        0.00
       62.71     2518.20        0.00
       66.18     2360.86        0.00
       75.28     2416.37        0.00
       78.22     2329.33        0.00
       81.88     2374.41        0.00
       86.40     2279.67        0.00
       89.63     2352.47        0.00

       93.96     2278.21        0.00
       96.02     2273.75        0.00
       98.46     2313.73        0.00

 
 => Number of Least-Squares parameters varied:    31

 =>--------------------------->
 =>------->  PATTERN number:  1
 =>--------------------------->
 => Global parameters and codes ==>
 => Zero-point:    -0.0392   11.0000
 => Displacement peak-shift parameter and code:     0.00    0.00
 => Transparency peak-shift parameter and code:     0.00    0.00

 => Reading Intensity data  =>>

 -> No recognizable heading in input data file X,Y,sigma
    First 6 lines are considered as COMMENTS (except for TSAMP keyword)
 -> COMMENT: 10.0116	7149.0000                                                                                                                   
 -> COMMENT: 10.0247	7167.0000                                                                                                                   
 -> COMMENT: 10.0379	7013.0000                                                                                                                   
 -> COMMENT: 10.0510	6916.0000                                                                                                                   
 -> COMMENT: 10.0641	7047.0000                                                                                                                   
 -> COMMENT: 10.0772	7064.0000                                                                                                                   
 ==> Angular range, step and number of points:
     2Thmin:      10.090400  2Thmax:      99.993401  Step:       0.013132  No. of points:   6848
 --------------------------------------------------------------------------------
 => Phase  No. 1
       #(C) 2021 by FIZ Karlsruhe - Leibniz Institute for Information Infras
 --------------------------------------------------------------------------------
 =>-------> Pattern#  1
 => Crystal Structure Refinement
 => Preferred orientation vector:   0.0000  0.0000  1.0000

 =>-------> Data for PHASE: 1
 => Number of atoms:    6
 => Number of distance  constraints:    0
 => Number of angle     constraints:    0

 => Symmetry information on space group: P 1 21/c 1          
 -> The multiplicity of the general position is:   4
 -> The space group is Centric (-1 at origin)   
 -> Lattice type  P: { 000 }                                       
 -> Reduced set of symmetry operators:

  No.  IT   Symmetry symbol    Rotation part     Associated Translation
   1: ( 1)   1            -->     ( x, y, z) + {  0.0000  0.0000  0.0000}
   2: ( 3)   2 ( 0, y, 0) -->     (-x, y,-z) + {  0.0000  0.5000  0.5000}


        Information on Space Group: 
        --------------------------- 

 =>   Number of Space group:  14
 =>  Hermann-Mauguin Symbol: P 1 21/c 1
 =>             Hall Symbol: -P 2ybc
 =>    Table Setting Choice: b1
 =>            Setting Type: IT (Generated from Hermann-Mauguin symbol)
 =>          Crystal System: Monoclinic
 =>              Laue Class: 2/m
 =>             Point Group: 2/m
 =>         Bravais Lattice: P
 =>          Lattice Symbol: mP
 =>  Reduced Number of S.O.:   2
 =>    General multiplicity:   4
 =>          Centrosymmetry: Centric (-1 at origin)
 =>  Generators (exc. -1&L):   1
 =>         Asymmetric unit:  0.000 <= x <=  1.000
                              0.000 <= y <=  0.250
                              0.000 <= z <=  1.000

 => List of S.O. without inversion and lattice centring translations
 => SYMM(  1): x,y,z                               => SYMM(  2): -x,y+1/2,-z+1/2


 => Initial parameters ==>
 Atom    Ntyp                  X         Y         Z         B         occ.         in  fin  Spc  Mult
                             B11       B22       B33       B12       B13       B23
 Na1    Na                 0.38015   0.78506   0.10485   1.11627   1.00000           0    0    0    4
                 Codes:  141.00000 151.00000 161.00000   0.00000   0.00000
 Ta1    Ta                 0.15921   0.25844   0.29724   0.47176   1.00000           0    0    0    4
                 Codes:  171.00000 181.00000 191.00000   0.00000   0.00000
 O1     O                  0.21451   0.14934   0.05303   0.58064   1.00000           0    0    0    4
                 Codes:  201.00000 211.00000 221.00000   0.00000   0.00000
 O2     O                  0.06619   0.55752   0.22254   0.58064   1.00000           0    0    0    4
                 Codes:  231.00000 241.00000 251.00000   0.00000   0.00000
 F1     F                  0.37698   0.47653   0.30671   1.12063   1.00000           0    0    0    4
                 Codes:  261.00000 271.00000 281.00000   0.00000   0.00000
 F2     F                  0.34345   0.99319   0.38023   1.12063   1.00000           0    0    0    4
                 Codes:  291.00000 301.00000 311.00000   0.00000   0.00000

 => IT IS ASSUMED THAT THE FIRST GIVEN SITE IS FULLY OCCUPIED 
    OR THE FIRST AND SECOND ATOMS ARE IN THE SAME SITE WITH TOTAL FULL OCCUPATION
  (If this is not the case, change the order of atoms to obtain correct values for the content of the unit cell)
    The given occupation factors have been obtained mutiplying m/M by   1.0000
      -> Atom: Na  ,  Chemical element: NA  Atomic Mass:    22.9898
      -> Atom: Ta  ,  Chemical element: TA  Atomic Mass:   180.9479
      -> Atom: O   ,  Chemical element: O   Atomic Mass:    15.9994
      -> Atom: O   ,  Chemical element: O   Atomic Mass:    15.9994
      -> Atom: F   ,  Chemical element: F   Atomic Mass:    18.9984
      -> Atom: F   ,  Chemical element: F   Atomic Mass:    18.9984
 => The given value of ATZ is       1095.73 the program has calculated:        1095.73
    The value of ATZ given in the input PCR file will be used for quantitative analysis
 => The chemical content of the unit cell is: 
       4.0000 Na   +   4.0000 Ta   +   4.0000 O    +   4.0000 O    +   4.0000 F    +   4.0000 F      
 => The normalized site occupation numbers in % are: 
     100.0000 Na1    :      100.0000 Ta1    :      100.0000 O1     :      100.0000 O2     :      100.0000 F1     :      100.0000 F2       
 => The density (volumic mass) of the compound is:    5.614 g/cm3

 =>-------> PROFILE PARAMETERS FOR PATTERN:  1

 => Overall scale factor:   0.203450E-02
 => ETA (p-Voigt) OR M (Pearson VII):   0.4687
 => Overall temperature factor:      0.00000
 => Halfwidth U,V,W:      0.05402    -0.03062     0.01072
 => X and Y parameters:       0.0003      0.0000
 => Direct cell parameters:    8.1092   5.4503   7.5034  90.0000 102.2301  90.0000
 => Preferred orientation parameters:   0.0000  0.0000
 => Asymmetry parameters     :      0.00537     0.00409     0.00000     0.00000
 => Strain parameters        :      0.00000     0.00000     0.00000
 => Size   parameters        :      0.00000     0.00000

 ==> CODEWORDS FOR PROFILE PARAMETERS of PATTERN#  1

 => Overall scale factor:   21.000
 => ETA (p-Voigt) OR M (Pearson VII):  101.000
 => Overall temperature factor:    0.000
 => Halfwidth U,V,W:   71.000  91.000  81.000
 => X and Y parameters:  111.000   0.000
 => Direct cell parameters:   31.000  41.000  51.000   0.000  61.000   0.000
 => Preferred orientation parameters:    0.000   0.000
 => Asymmetry parameters     :  121.000 131.000   0.000   0.000
 => Strain parameters        :    0.000   0.000   0.000
 => Size   parameters        :    0.000   0.000

 => Cell constraints according to Laue symmetry: 2/m  

        Metric information:
        -------------------

 => Direct cell parameters:

         a =       8.1092      b =       5.4503      c =       7.5034
     alpha =       90.000   beta =      102.230  gamma =       90.000
                        Direct Cell Volume =     324.1062

 => Reciprocal cell parameters:

         a*=     0.126181      b*=     0.183476      c*=     0.136368
     alpha*=       90.000   beta*=       77.770  gamma*=       90.000
                    Reciprocal Cell Volume =   0.00308541

 => Direct and Reciprocal Metric Tensors:

                   GD                                       GR
     65.7588      0.0000    -12.8897          0.015922    0.000000    0.003645
      0.0000     29.7060      0.0000          0.000000    0.033663    0.000000
    -12.8897      0.0000     56.3012          0.003645    0.000000    0.018596

 =>  Cartesian frame: z // c; y is in the bc-plane; x is y ^ z = a*  

     Crystal_to_Orthonormal_Matrix              Orthonormal_to_Crystal Matrix
              Cr_Orth_cel                               Orth_Cr_cel  
      8.1092      0.0000     -1.5895          0.123317   -0.000000    0.026730
      0.0000      5.4503      0.0000          0.000000    0.183476   -0.000000
      0.0000      0.0000      7.3331          0.000000    0.000000    0.136368

     Busing-Levy B-matrix: Hc=B.H            Inverse of the Busing-Levy B-matrix
                BL_M                                      BL_Minv  
    0.126181    0.000000    0.028888            7.9251     -0.0000     -1.7178
    0.000000    0.183476   -0.000000            0.0000      5.4503      0.0000
    0.000000    0.000000    0.133273            0.0000      0.0000      7.5034

 => Laue symmetry 2/m   will be used to generate HKL for pattern#   1
 => Reflections generated between S(1/d)min:  0.1139 A-1 and S(1/d)max:  1.0101 A-1
 =>                                    dmax:  8.7808 A   and      dmin:  0.9900 A
 => The number of reflections generated is:    354
 => The max. scatt. variable (gen.ref.) is:       102.1649
 => Scattering coefficients from internal table


 => X-ray scattering coeff. (A1, B1, A2,...C, f(0), Z, Dfp,Dfpp)

 NA      4.7626   3.2850   3.1736   8.8422   1.2674   0.3136   1.1128 129.4240   0.6760  10.9924  11.0000   0.1290   0.1240
 TA     29.2024   1.7733  15.2293   9.3705  14.5135   0.2960   4.7649  63.3644   9.2435  72.9537  73.0000  -6.3510   5.2710
 O       3.0485  13.2771   2.2868   5.7011   1.5463   0.3239   0.8670  32.9089   0.2508   7.9994   8.0000   0.0470   0.0320
 F       3.5392  10.2825   2.6412   4.2944   1.5170   0.2615   1.0243  26.1476   0.2776   8.9993   9.0000   0.0690   0.0530

     --------------------------------------------------------------
      SYMBOLIC NAMES AND INITIAL VALUES OF PARAMETERS TO BE VARIED:
     --------------------------------------------------------------

      ->  Parameter number    1   -> Symbolic Name:                                          Zero_pat1   -0.39239999E-01
      ->  Parameter number    2   -> Symbolic Name:                                     Scale_ph1_pat1    0.20345000E-02
      ->  Parameter number    3   -> Symbolic Name:                                    Cell_A_ph1_pat1     8.1091776    
      ->  Parameter number    4   -> Symbolic Name:                                    Cell_B_ph1_pat1     5.4503169    
      ->  Parameter number    5   -> Symbolic Name:                                    Cell_C_ph1_pat1     7.5034118    
      ->  Parameter number    6   -> Symbolic Name:                                    Cell_E_ph1_pat1     102.23013    
      ->  Parameter number    7   -> Symbolic Name:                                    U-Cagl_ph1_pat1    0.54016002E-01
      ->  Parameter number    8   -> Symbolic Name:                                    W-Cagl_ph1_pat1    0.10720000E-01
      ->  Parameter number    9   -> Symbolic Name:                                    V-Cagl_ph1_pat1   -0.30618999E-01
      ->  Parameter number   10   -> Symbolic Name:                                     EtaPV_ph1_pat1    0.46871001    
      ->  Parameter number   11   -> Symbolic Name:                                     X-tan_ph1_pat1    0.25700001E-03
      ->  Parameter number   12   -> Symbolic Name:                                     Asym1_ph1_pat1    0.53699999E-02
      ->  Parameter number   13   -> Symbolic Name:                                     Asym2_ph1_pat1    0.40899999E-02
      ->  Parameter number   14   -> Symbolic Name:                                          X_Na1_ph1    0.38014999    
      ->  Parameter number   15   -> Symbolic Name:                                          Y_Na1_ph1    0.78505999    
      ->  Parameter number   16   -> Symbolic Name:                                          Z_Na1_ph1    0.10485000    
      ->  Parameter number   17   -> Symbolic Name:                                          X_Ta1_ph1    0.15921000    
      ->  Parameter number   18   -> Symbolic Name:                                          Y_Ta1_ph1    0.25843999    
      ->  Parameter number   19   -> Symbolic Name:                                          Z_Ta1_ph1    0.29723999    
      ->  Parameter number   20   -> Symbolic Name:                                           X_O1_ph1    0.21450999    
      ->  Parameter number   21   -> Symbolic Name:                                           Y_O1_ph1    0.14934000    
      ->  Parameter number   22   -> Symbolic Name:                                           Z_O1_ph1    0.53029999E-01
      ->  Parameter number   23   -> Symbolic Name:                                           X_O2_ph1    0.66189997E-01
      ->  Parameter number   24   -> Symbolic Name:                                           Y_O2_ph1    0.55751997    
      ->  Parameter number   25   -> Symbolic Name:                                           Z_O2_ph1    0.22254001    
      ->  Parameter number   26   -> Symbolic Name:                                           X_F1_ph1    0.37698001    
      ->  Parameter number   27   -> Symbolic Name:                                           Y_F1_ph1    0.47652999    
      ->  Parameter number   28   -> Symbolic Name:                                           Z_F1_ph1    0.30671000    
      ->  Parameter number   29   -> Symbolic Name:                                           X_F2_ph1    0.34345001    
      ->  Parameter number   30   -> Symbolic Name:                                           Y_F2_ph1    0.99318999    
      ->  Parameter number   31   -> Symbolic Name:                                           Z_F2_ph1    0.38023001    
  
 
 => No optimization for routine tasks
 ++++++++++++++++++++++++++++++++++++++++++++++++++++++++++++++++++++++++++++++++++++++++++++++++++++++++++++++++++++++++

 => CYCLE No.:    1
 ---------------------------------------------------------------------------------------
 => Phase  1 Name:  #(C) 2021 by FIZ Karlsruhe - Leibniz Institute for Information Infras
 ---------------------------------------------------------------------------------------
 => New parameters, shifts, and standard deviations

 Atom        x       dx      sx       y       dy      sy       z       dz      sz       B       dB      sB      occ.    docc.   socc.

 Na1      0.38015-0.00000 0.00061  0.78507 0.00001 0.00148  0.10485 0.00000 0.00072  1.11627 0.00000 0.00000  1.00000 0.00000 0.00000
 Ta1      0.15921-0.00000 0.00010  0.25844-0.00000 0.00037  0.29724 0.00000 0.00012  0.47176 0.00000 0.00000  1.00000 0.00000 0.00000
 O1       0.21451-0.00000 0.00109  0.14934-0.00000 0.00132  0.05301-0.00002 0.00148  0.58064 0.00000 0.00000  1.00000 0.00000 0.00000
 O2       0.06618-0.00001 0.00120  0.55749-0.00003 0.00171  0.22255 0.00001 0.00149  0.58064 0.00000 0.00000  1.00000 0.00000 0.00000
 F1       0.37698 0.00000 0.00119  0.47649-0.00004 0.00170  0.30670-0.00001 0.00141  1.12063 0.00000 0.00000  1.00000 0.00000 0.00000
 F2       0.34344-0.00001 0.00109  0.99318-0.00001 0.00159  0.38022-0.00001 0.00127  1.12063 0.00000 0.00000  1.00000 0.00000 0.00000

 ==> PROFILE PARAMETERS FOR PATTERN#  1

 => Overall scale factor:      0.002034354    -0.000000146     0.000003477
 => Eta(p-Voigt) or m(Pearson VII):   0.468654 -0.000056  0.011723
 => Overall tem. factor:     0.000000    0.000000    0.000000
 => Halfwidth parameters: 
         0.054009   -0.000007    0.001474
        -0.030617    0.000002    0.001060
         0.010720   -0.000000    0.000186
 => Cell parameters: 
        8.109178    0.000000    0.000086
        5.450317    0.000000    0.000060
        7.503412    0.000000    0.000078
       90.000000    0.000000    0.000000
      102.230133    0.000000    0.000628
       90.000000    0.000000    0.000000
 => Preferred orientation: 
         0.000000    0.000000    0.000000
         0.000000    0.000000    0.000000
 => Asymmetry parameters: 
         0.005386    0.000016    0.002921
         0.004094    0.000004    0.000695
         0.000000    0.000000    0.000000
         0.000000    0.000000    0.000000
 => X and Y parameters: 
         0.000253   -0.000004    0.000341
         0.000000    0.000000    0.000000
 => Strain parameters: 
         0.000000    0.000000    0.000000
         0.000000    0.000000    0.000000
         0.000000    0.000000    0.000000
 => Size   parameters (G,L): 
         0.000000    0.000000    0.000000
         0.000000    0.000000    0.000000

 ==> GLOBAL PARAMETERS FOR PATTERN#  1


 => Zero-point:    -0.0392    0.0000    0.0005

 => Cos( theta)-shift parameter :   0.0000  0.0000  0.0000
 => Sin(2theta)-shift parameter :   0.0000  0.0000  0.0000

 ==> RELIABILITY FACTORS WITH ALL NON-EXCLUDED POINTS FOR PATTERN:  1

 => R-Factors:   3.74      5.21     Chi2:  12.2     DW-Stat.:  0.3274   Patt#:  1
 => Expected :            1.49                                1.9341
 => Deviance : 0.858E+05     Dev*:   12.59    
 => GoF-index:  3.5         Sqrt(Residual/N)
 => N-P+C:  6817

 =>    SumYdif       SumYobs      SumYcal      SumwYobsSQ     Residual    Condition
     0.1143E+07    0.3059E+08    0.3051E+08    0.3059E+08    0.8307E+05    0.7850E+10


 => Conventional Rietveld Rp,Rwp,Re and Chi2:   11.2      11.1      3.19      12.19    
 => (Values obtained using Ynet, but true sigma(y))
 =>  SumYnet, Sum(w Ynet**2):     0.1019E+08    0.6711E+07


 ==> RELIABILITY FACTORS FOR POINTS WITH BRAGG CONTRIBUTIONS FOR PATTERN:  1

 => R-Factors:   4.04      5.52     Chi2:  13.7     DW-Stat.:  0.3377   Patt#:
 => Expected :            1.49                                1.9299
 => Deviance : 0.832E+05     Dev*:   14.11    
 => GoF-index:  3.7         Sqrt(Residual/N)
 => N-P+C:  5896

 =>    SumYdif       SumYobs      SumYcal      SumwYobsSQ     Residual    Condition
     0.1065E+07    0.2638E+08    0.2633E+08    0.2638E+08    0.8052E+05    0.7850E+10


 => Conventional Rietveld Rp,Rwp,Re and Chi2:   10.5      11.0      2.96      13.66    
 => (Values obtained using Ynet, but true sigma(y))
 =>  SumYnet, Sum(w Ynet**2):     0.1017E+08    0.6708E+07


 => Global user-weigthed Chi2 (Bragg contrib.):   13.7    

 => ---------> Pattern#  1
 => Phase:  1
 =>    Bragg R-factor:  5.90    
 =>    RF-factor     :  5.00    


   Standard deviations have to be multiplied by: 3.3033
   (correlated residuals) See references:
  -J.F.Berar & P.Lelann, J. Appl. Cryst. 24, 1-5 (1991) 
  -J.F.Berar, Acc. in Pow. Diff. II,NIST Sp.Pub. 846, 63(1992) 

 ++++++++++++++++++++++++++++++++++++++++++++++++++++++++++++++++++++++++++++++++++++++++++++++++++++++++++++++++++++++++

 => CYCLE No.:    1
 =>  Convergence reached at this CYCLE !!!!
 =>  Parameter shifts set to zero
 ---------------------------------------------------------------------------------------
 => Phase  1 Name:  #(C) 2021 by FIZ Karlsruhe - Leibniz Institute for Information Infras
 ---------------------------------------------------------------------------------------
 => New parameters, shifts, and standard deviations

 Atom        x       dx      sx       y       dy      sy       z       dz      sz       B       dB      sB      occ.    docc.   socc.

 Na1      0.38015 0.00000 0.00061  0.78507 0.00000 0.00148  0.10485 0.00000 0.00072  1.11627 0.00000 0.00000  1.00000 0.00000 0.00000
 Ta1      0.15921 0.00000 0.00010  0.25844 0.00000 0.00037  0.29724 0.00000 0.00012  0.47176 0.00000 0.00000  1.00000 0.00000 0.00000
 O1       0.21451 0.00000 0.00109  0.14934 0.00000 0.00132  0.05301 0.00000 0.00148  0.58064 0.00000 0.00000  1.00000 0.00000 0.00000
 O2       0.06618 0.00000 0.00120  0.55749 0.00000 0.00171  0.22255 0.00000 0.00149  0.58064 0.00000 0.00000  1.00000 0.00000 0.00000
 F1       0.37698 0.00000 0.00119  0.47649 0.00000 0.00170  0.30670 0.00000 0.00141  1.12063 0.00000 0.00000  1.00000 0.00000 0.00000
 F2       0.34344 0.00000 0.00109  0.99318 0.00000 0.00159  0.38022 0.00000 0.00127  1.12063 0.00000 0.00000  1.00000 0.00000 0.00000

 ==> PROFILE PARAMETERS FOR PATTERN#  1

 => Overall scale factor:      0.002034354     0.000000000     0.000003477
 => Eta(p-Voigt) or m(Pearson VII):   0.468654  0.000000  0.011723
 => Overall tem. factor:     0.000000    0.000000    0.000000
 => Halfwidth parameters: 
         0.054009    0.000000    0.001474
        -0.030617    0.000000    0.001060
         0.010720    0.000000    0.000186
 => Cell parameters: 
        8.109178    0.000000    0.000086
        5.450317    0.000000    0.000060
        7.503412    0.000000    0.000078
       90.000000    0.000000    0.000000
      102.230133    0.000000    0.000628
       90.000000    0.000000    0.000000
 => Preferred orientation: 
         0.000000    0.000000    0.000000
         0.000000    0.000000    0.000000
 => Asymmetry parameters: 
         0.005386    0.000000    0.002921
         0.004094    0.000000    0.000695
         0.000000    0.000000    0.000000
         0.000000    0.000000    0.000000
 => X and Y parameters: 
         0.000253    0.000000    0.000341
         0.000000    0.000000    0.000000
 => Strain parameters: 
         0.000000    0.000000    0.000000
         0.000000    0.000000    0.000000
         0.000000    0.000000    0.000000
 => Size   parameters (G,L): 
         0.000000    0.000000    0.000000
         0.000000    0.000000    0.000000

 ==> GLOBAL PARAMETERS FOR PATTERN#  1


 => Zero-point:    -0.0392    0.0000    0.0005

 => Cos( theta)-shift parameter :   0.0000  0.0000  0.0000
 => Sin(2theta)-shift parameter :   0.0000  0.0000  0.0000

 ==> RELIABILITY FACTORS WITH ALL NON-EXCLUDED POINTS FOR PATTERN:  1

 => R-Factors:   3.74      5.21     Chi2:  12.2     DW-Stat.:  0.3274   Patt#:  1
 => Expected :            1.49                                1.9341
 => Deviance : 0.858E+05     Dev*:   12.59    
 => GoF-index:  3.5         Sqrt(Residual/N)
 => N-P+C:  6817

 =>    SumYdif       SumYobs      SumYcal      SumwYobsSQ     Residual    Condition
     0.1143E+07    0.3059E+08    0.3051E+08    0.3059E+08    0.8307E+05    0.7850E+10


 => Conventional Rietveld Rp,Rwp,Re and Chi2:   11.2      11.1      3.19      12.19    
 => (Values obtained using Ynet, but true sigma(y))
 =>  SumYnet, Sum(w Ynet**2):     0.1019E+08    0.6711E+07

 => N-sigma of the GoF:      653.008

 ==> RELIABILITY FACTORS FOR POINTS WITH BRAGG CONTRIBUTIONS FOR PATTERN:  1

 => R-Factors:   4.04      5.52     Chi2:  13.7     DW-Stat.:  0.3377   Patt#:
 => Expected :            1.49                                1.9299
 => Deviance : 0.832E+05     Dev*:   14.11    
 => GoF-index:  3.7         Sqrt(Residual/N)
 => N-P+C:  5896

 =>    SumYdif       SumYobs      SumYcal      SumwYobsSQ     Residual    Condition
     0.1065E+07    0.2638E+08    0.2633E+08    0.2638E+08    0.8052E+05    0.7850E+10


 => Conventional Rietveld Rp,Rwp,Re and Chi2:   10.5      11.0      2.96      13.66    
 => (Values obtained using Ynet, but true sigma(y))
 =>  SumYnet, Sum(w Ynet**2):     0.1017E+08    0.6708E+07

 => N-sigma of the GoF:      687.189

 => Global user-weigthed Chi2 (Bragg contrib.):   14.1    

 => ---------> Pattern#  1
 => Phase:  1
 =>    Bragg R-factor:  5.90    
 =>    RF-factor     :  5.00    

 --------------------------------------------------------------------------------------------------------------
 Pattern#  1 Phase No.:   1 Phase name:  #(C) 2021 by FIZ Karlsruhe - 
 --------------------------------------------------------------------------------------------------------------

   No.  Code     H   K   L  Mult      Hw      ETA/M    2theta/TOF     Icalc       Iobs      Sigma     StrFactor^2    d-hkl       CORR

      1   1      1   0   0     2  0.090802  0.471475      11.155     4011.5     3615.1      9.255      10070.8242  7.925136      1.000000
      2   1      1   1   0     4  0.083824  0.473649      19.753    10115.6     9780.9     11.140      40664.7617  4.490817      1.000000
      3   1      0   1   1     4  0.083494  0.473784      20.284       19.9       61.3      3.147         84.4172  4.374393      1.000000
      4   1     -1   1   1     4  0.082563  0.474196      21.914       33.0       64.1      4.361        164.5018  4.052511      1.000000
      5   1      2   0   0     2  0.082301  0.474324      22.418     1283.5     1331.8      5.968      13406.4688  3.962568      1.000000
      6   1      0   0   2     2  0.081454  0.474788      24.254     3706.7     3678.8      7.180      45626.0938  3.666559      1.000000
      7   1      1   1   1     4  0.081380  0.474833      24.434       39.4       39.9      0.093        245.9996  3.640067      1.000000
      8   1     -1   0   2     2  0.081363  0.474844      24.475     3981.8     3963.0      6.777      49935.9805  3.633945      1.000000
      9   1      2   1   0     4  0.080314  0.475688      27.813     7247.8     7228.5      9.891      59466.0586  3.205035      1.000000
     10   1     -2   1   1     4  0.080194  0.475834      28.392      102.8       73.6      2.095        880.9738  3.140908      1.000000
     11   1      1   0   2     2  0.080106  0.475961      28.892        3.5        4.1      0.376         63.1533  3.087736      1.000000
     12   1      0   1   2     4  0.080040  0.476072      29.333     2548.9     2687.0      6.453      23409.4668  3.042230      1.000000
     13   1     -2   0   2     2  0.080024  0.476103      29.453      118.6      127.3      0.385       2197.0930  3.030163      1.000000
     14   1     -1   1   2     4  0.080015  0.476119      29.519     1188.3     1292.9      3.924      11059.6855  3.023523      1.000000
     15   1      2   1   1     4  0.079894  0.476827      32.316       15.5        0.0      3.926        174.7523  2.767905      1.000000
     16   1      0   2   0     2  0.079923  0.476959      32.837     1524.4     1561.9      5.420      35636.4609  2.725158      1.000000
     17   1      1   1   2     4  0.079965  0.477081      33.323     2936.8     2958.5      6.137      35428.1914  2.686563      1.000000
     18   1     -2   1   2     4  0.080023  0.477207      33.818     2620.0     2639.5      5.605      32632.3047  2.648383      1.000000
     19   1      3   0   0     2  0.080035  0.477229      33.906     1033.2     1096.2      2.300      25883.5039  2.641712      1.000000
     20   1      1   2   0     4  0.080180  0.477451      34.783     1000.6     1000.9      4.738      13242.5137  2.577057      1.000000
     21   1      0   2   1     4  0.080244  0.477531      35.100       23.5       38.8      1.930        317.1800  2.554470      1.000000
     22   1     -1   2   1     4  0.080490  0.477786      36.109        3.5        0.0      2.988         49.9490  2.485436      1.000000
     23   1      2   0   2     2  0.080671  0.477941      36.721      610.0      609.3      4.616      18165.2090  2.445348      1.000000
     24   1     -3   1   1     4  0.080916  0.478125      37.449      193.1      185.1      1.262       3001.1890  2.399502      1.000000
     25   1     -3   0   2     2  0.080927  0.478132      37.477      630.3      592.9      3.152      19619.2891  2.397746      1.000000
     26   1      1   2   1     4  0.081031  0.478203      37.758       79.7       70.5      2.144       1260.8136  2.380540      1.000000
     27   1      3   1   0     4  0.081052  0.478217      37.813        9.8        8.5      0.390        155.1635  2.377198      1.000000
     28   1     -1   1   3     4  0.081931  0.478715      39.780      236.3      244.2      4.283       4190.7622  2.264093      1.000000
     29   1      2   2   0     4  0.082111  0.478802      40.125      476.7      486.7      3.179       8617.1230  2.245409      1.000000
     30   1      2   1   2     4  0.082256  0.478870      40.394      564.0      638.5      3.264      10344.3105  2.231081      1.000000
     31   1      0   1   3     4  0.082264  0.478873      40.408        0.1        0.1      0.000          1.4927  2.230341      1.000000
     32   1     -2   2   1     4  0.082341  0.478909      40.547        5.6        6.8      0.110        102.9389  2.223017      1.000000
     33   1     -3   1   2     4  0.082656  0.479047      41.093      828.1      849.2      3.731      15774.6709  2.194752      1.000000
     34   1      0   2   2     4  0.082745  0.479084      41.241      894.0      906.0      2.939      17169.9453  2.187196      1.000000
     35   1     -1   2   2     4  0.082829  0.479119      41.379     1066.9      992.8      3.353      20640.2969  2.180213      1.000000
     36   1      3   1   1     4  0.083286  0.479301      42.099        7.8        4.7      1.681        157.7342  2.144598      1.000000
     37   1     -2   1   3     4  0.083527  0.479392      42.457        9.1        3.8      2.494        185.6235  2.127306      1.000000
     38   1      2   2   1     4  0.084279  0.479658      43.509       49.8       80.9      4.035       1075.8059  2.078306      1.000000
     39   1      1   1   3     4  0.084833  0.479839      44.225       52.8       30.4      1.815       1183.3113  2.046275      1.000000
     40   1      1   2   2     4  0.084889  0.479857      44.296       90.6       83.4      1.846       2038.7219  2.043202      1.000000
     41   1     -2   2   2     4  0.085206  0.479955      44.686      341.2      333.1      3.413       7827.4668  2.026255      1.000000
     42   1      4   0   0     2  0.086127  0.480226      45.757      725.2      793.2      4.830      35072.3789  1.981284      1.000000
     43   1      3   0   2     2  0.086702  0.480386      46.387      494.6      420.5      3.587      24658.3184  1.955827      1.000000
     44   1     -4   0   2     2  0.087543  0.480607      47.262      696.4      672.9      4.261      36196.9766  1.921626      1.000000
     45   1     -3   2   1     4  0.087900  0.480697      47.619       25.0       25.5      0.844        661.5724  1.908060      1.000000
     46   1     -4   1   1     4  0.088197  0.480771      47.910        0.2        0.3      0.001          6.5774  1.897140      1.000000
     47   1      3   2   0     4  0.088207  0.480773      47.920     1819.9     1919.1      5.344      48787.4688  1.896787      1.000000
     48   1     -3   1   3     4  0.088279  0.480791      47.990       30.8       32.4      0.111        826.9117  1.894188      1.000000
     49   1     -1   0   4     2  0.088814  0.480920      48.499     1299.5     1466.2      4.683      71567.4141  1.875480      1.000000
     50   1      4   1   0     4  0.089215  0.481014      48.871      951.4     1062.1      4.120      26650.5957  1.862069      1.000000
     51   1      3   1   2     4  0.089880  0.481166      49.471       96.9       75.3      2.098       2789.7280  1.840889      1.000000
     52   1     -1   2   3     4  0.089979  0.481188      49.559        9.0        7.9      0.239        258.8401  1.837822      1.000000
     53   1      0   0   4     2  0.090128  0.481221      49.690       42.1       41.8      1.157       2449.1436  1.833280      1.000000
     54   1      2   2   2     4  0.090574  0.481319      50.076     1754.4     1745.2      5.130      51896.1055  1.820033      1.000000
     55   1      0   2   3     4  0.090588  0.481322      50.088        2.0        2.0      0.006         60.0423  1.819631      1.000000
     56   1     -2   0   4     2  0.090679  0.481342      50.167      217.9      216.5      0.727      12940.2217  1.816973      1.000000
     57   1     -4   1   2     4  0.090842  0.481377      50.305       10.1       11.3      0.102        302.0392  1.812285      1.000000
     58   1      2   1   3     4  0.091260  0.481465      50.657        2.0        1.8      0.009         60.2076  1.800542      1.000000
     59   1     -3   2   2     4  0.091274  0.481468      50.668     1083.4     1003.1      4.314      32896.0391  1.800149      1.000000
     60   1     -1   1   4     4  0.092278  0.481676      51.487       31.3       28.2      0.561        984.3992  1.773423      1.000000

   No.  Code     H   K   L  Mult      Hw      ETA/M    2theta/TOF     Icalc       Iobs      Sigma     StrFactor^2    d-hkl       CORR

     61   1      3   2   1     4  0.092328  0.481686      51.527        0.7        0.6      0.006         21.2225  1.772163      1.000000
     62   1      1   3   0     4  0.092380  0.481696      51.568      643.3      606.5      3.790      20318.1465  1.770838      1.000000
     63   1      0   3   1     4  0.092672  0.481755      51.800       66.4       60.4      1.206       2117.3511  1.763458      1.000000
     64   1     -2   2   3     4  0.092716  0.481763      51.834        3.7        3.2      0.097        117.4959  1.762369      1.000000
     65   1     -1   3   1     4  0.093633  0.481943      52.543        4.8        4.8      0.081        158.0862  1.740257      1.000000
     66   1      0   1   4     4  0.093747  0.481964      52.629     1020.2      981.3      4.799      33724.4258  1.737617      1.000000
     67   1      4   1   1     4  0.094312  0.482071      53.052        0.3        0.3      0.003         10.6518  1.724739      1.000000
     68   1     -2   1   4     4  0.094358  0.482080      53.086      444.9      409.8      3.178      14993.8545  1.723713      1.000000
     69   1      1   2   3     4  0.094731  0.482150      53.362        0.0        0.0      0.003          1.2564  1.715464      1.000000
     70   1      1   0   4     2  0.095058  0.482210      53.600      154.3      152.3      2.969      10623.0742  1.708415      1.000000
     71   1      1   3   1     4  0.095310  0.482256      53.782        1.1        1.0      0.065         38.3733  1.703062      1.000000
     72   1     -3   0   4     2  0.096326  0.482438      54.501       74.7        0.0      3.158       5342.9268  1.682277      1.000000
     73   1      2   3   0     4  0.097945  0.482717      55.604     1075.6     1017.3      5.493      40187.7773  1.651470      1.000000
     74   1     -4   1   3     4  0.098148  0.482751      55.739       21.1       20.5      0.118        792.4093  1.647799      1.000000
     75   1     -2   3   1     4  0.098444  0.482800      55.935       69.5       69.2      1.376       2631.3350  1.642500      1.000000
     76   1      1   1   4     4  0.099148  0.482917      56.394      836.5      936.2      3.835      32258.2891  1.630205      1.000000
     77   1      0   3   2     4  0.099283  0.482939      56.481      352.2      368.7      1.496      13627.2471  1.627892      1.000000
     78   1     -1   3   2     4  0.099453  0.482966      56.591      232.8      229.2      1.068       9045.9590  1.625006      1.000000
     79   1     -4   2   1     4  0.099471  0.482969      56.602       36.8       35.9      0.179       1430.1472  1.624709      1.000000
     80   1     -3   2   3     4  0.099581  0.482987      56.673        5.6        5.2      0.047        219.2062  1.622853      1.000000
     81   1     -3   1   4     4  0.100518  0.483137      57.266     1004.4     1143.1      4.433      40062.2617  1.607449      1.000000
     82   1      4   0   2     2  0.100575  0.483146      57.301       36.5       44.0      0.175       2918.6304  1.606539      1.000000
     83   1      4   2   0     4  0.100827  0.483186      57.458      289.1      375.1      1.641      11620.3496  1.602517      1.000000
     84   1      3   2   2     4  0.101699  0.483321      57.995      573.1      686.2      3.714      23508.3574  1.588957      1.000000
     85   1      5   0   0     2  0.101959  0.483361      58.152       92.3      104.9      0.666       7619.1265  1.585027      1.000000
     86   1     -5   0   2     2  0.102155  0.483391      58.271       88.9       91.3      1.124       7370.6548  1.582084      1.000000
     87   1      2   3   1     4  0.102196  0.483398      58.296        3.6        3.7      0.051        147.6946  1.581470      1.000000
     88   1     -4   2   2     4  0.102946  0.483511      58.745      616.7      738.7      3.642      26023.4102  1.570454      1.000000
     89   1      1   3   2     4  0.103268  0.483559      58.935      696.2      764.5      2.839      29591.1602  1.565837      1.000000
     90   1      2   2   3     4  0.103482  0.483591      59.061       27.0       28.3      0.174       1151.7365  1.562794      1.000000
     91   1      3   1   3     4  0.103548  0.483601      59.100        3.9        4.1      0.024        164.7044  1.561862      1.000000
     92   1     -2   3   2     4  0.103811  0.483640      59.254      863.6      850.7      3.535      37144.5977  1.558170      1.000000
