Repository: ozakary/data-NaMO2F2

# Powder X-Ray Diffraction Data for NaMO<sub>2</sub>F<sub>2</sub> (M = Nb<sup>5+</sup>, Ta<sup>5+</sup>)

**Author:** Ouail Zakary  
**ORCID:** [0000-0002-7793-3306](https://orcid.org/0000-0002-7793-3306)  
**E-mail:** [Ouail.Zakary@oulu.fi](mailto:Ouail.Zakary@oulu.fi)  
**Website:** [Ouail Zakary - webpage](https://cc.oulu.fi/~nmrwww/members/Ouail_Zakary.html)

This repository contains datasets of **Powder X-Ray Diffraction (PXRD)** data for the compounds NaNbO<sub>2</sub>F<sub>2</sub> and NaTaO<sub>2</sub>F<sub>2</sub>, recorded under both room temperature (RT) and variable temperature conditions.

File: powder_X-ray_diffraction/variable-temperature_experiments/NaTaO2F2/Rietveld_refinement/120°C/NaTaO2F2.out (part 1 of 2)


        **********************************************************
        ** PROGRAM FullProf.2k (Version 7.30 - Mar2020-ILL JRC) **
        **********************************************************
                       M U L T I -- P A T T E R N                 
            Rietveld, Profile Matching & Integrated Intensity     
                 Refinement of X-ray and/or Neutron Data


    Date: 07/02/2023  Time: 11:20:28.059                              

 => PCR file code: NaTaO2F2
 => DAT file code: NaTaO2F2.dat         -> Relative contribution: 1.0000                                                            

 ==> CONDITIONS OF THIS RUN FOR PATTERN No.:  1

 => Global Refinement of X-ray powder diffraction data                                                                              
 => Global Refinement of X-ray powder diffraction data                                                                              
    Bragg-Brentano(X-rays) or Debye-Scherrer geometry(Neutrons)
 => Title:  #(C) 2021 by FIZ Karlsruhe - Leibniz Institute for Information Infrastructure.  All rights reserved.

 => Number of phases:    1
 => Number of excluded regions:    0
 => Number of scattering factors supplied:    0
 => Conventional weights: w=1.0/Variance(yobs)
 => Asymmetry correction as in J.Appl.Cryst. 26,128(1993)
 => Background linearly interpolated between the   23 points given
 => The    5th default profile function was selected
 => Pseudo-Voigt function (ETA variable)
                 X-parameter correspond to: ETA=ETA0+X*2theta
                       pV(x)= ETA*L(x)+(1-ETA)*G(x)

 ==> INPUT/OUTPUT OPTIONS:

 => Generate file *.PRF for plot
 => Output Integrated Intensities
 => Generate new input file *.PCR

 => X-Y type of data: 2theta/TOF/E(Kev) Intens sigma for pattern:  1
 => Plot pattern at each cycle
 => Wavelengths:  1.54056 1.54439
 => Alpha2/Alpha1 ratio:   0.5000
 => Cos(Monochromator angle)=   0.9100
 => Asymmetry correction for angles lower than   90.000 degrees
 => Absorption correction (AC), muR-eff =   0.0000  0.0000
 => Base of peaks: 2.0*HW*    8.00

 => Number of cycles:   33
 => Relaxation factors ==>    for coordinates:  1.00
 => for anisotropic temperature factors:  1.00
 => for halfwidth/strain/size parameters:  1.00
 => for lattice constants and propagation vectors:  1.00
 => EPS-value for convergence:    0.1
 => Background ==> 
    Position   Intensity
       10.20     6615.02        0.00
       12.35     5933.74        0.00
       13.59     5501.63        0.00
       15.70     5051.57        0.00
       18.31     4434.59        0.00
       21.53     3933.79        0.00
       25.74     3595.56        0.00
       30.73     3222.83        0.00
       35.82     2959.18        0.00
       38.55     2753.43        0.00
       42.50     2649.61        0.00
       45.34     2693.45        0.00
       54.18     2758.86        0.00
       62.72     2526.18        0.00
       66.20     2370.78        0.00
       75.41     2419.86        0.00
       78.18     2330.41        0.00
       81.82     2390.12        0.00
       86.38     2286.84        0.00
       89.58     2356.49        0.00

       93.72     2282.56        0.00
       96.08     2282.32        0.00
       98.27     2324.93        0.00

 
 => Number of Least-Squares parameters varied:    31

 =>--------------------------->
 =>------->  PATTERN number:  1
 =>--------------------------->
 => Global parameters and codes ==>
 => Zero-point:    -0.0352   11.0000
 => Displacement peak-shift parameter and code:     0.00    0.00
 => Transparency peak-shift parameter and code:     0.00    0.00

 => Reading Intensity data  =>>

 -> No recognizable heading in input data file X,Y,sigma
    First 6 lines are considered as COMMENTS (except for TSAMP keyword)
 -> COMMENT: 10.0116	7127.0000                                                                                                                   
 -> COMMENT: 10.0247	6951.0000                                                                                                                   
 -> COMMENT: 10.0379	7091.0000                                                                                                                   
 -> COMMENT: 10.0510	6933.0000                                                                                                                   
 -> COMMENT: 10.0641	6847.0000                                                                                                                   
 -> COMMENT: 10.0772	6962.0000                                                                                                                   
 ==> Angular range, step and number of points:
     2Thmin:      10.090400  2Thmax:      99.993401  Step:       0.013132  No. of points:   6848
 --------------------------------------------------------------------------------
 => Phase  No. 1
       #(C) 2021 by FIZ Karlsruhe - Leibniz Institute for Information Infras
 --------------------------------------------------------------------------------
 =>-------> Pattern#  1
 => Crystal Structure Refinement
 => Preferred orientation vector:   0.0000  0.0000  1.0000

 =>-------> Data for PHASE: 1
 => Number of atoms:    6
 => Number of distance  constraints:    0
 => Number of angle     constraints:    0

 => Symmetry information on space group: P 1 21/c 1          
 -> The multiplicity of the general position is:   4
 -> The space group is Centric (-1 at origin)   
 -> Lattice type  P: { 000 }                                       
 -> Reduced set of symmetry operators:

  No.  IT   Symmetry symbol    Rotation part     Associated Translation
   1: ( 1)   1            -->     ( x, y, z) + {  0.0000  0.0000  0.0000}
   2: ( 3)   2 ( 0, y, 0) -->     (-x, y,-z) + {  0.0000  0.5000  0.5000}


        Information on Space Group: 
        --------------------------- 

 =>   Number of Space group:  14
 =>  Hermann-Mauguin Symbol: P 1 21/c 1
 =>             Hall Symbol: -P 2ybc
 =>    Table Setting Choice: b1
 =>            Setting Type: IT (Generated from Hermann-Mauguin symbol)
 =>          Crystal System: Monoclinic
 =>              Laue Class: 2/m
 =>             Point Group: 2/m
 =>         Bravais Lattice: P
 =>          Lattice Symbol: mP
 =>  Reduced Number of S.O.:   2
 =>    General multiplicity:   4
 =>          Centrosymmetry: Centric (-1 at origin)
 =>  Generators (exc. -1&L):   1
 =>         Asymmetric unit:  0.000 <= x <=  1.000
                              0.000 <= y <=  0.250
                              0.000 <= z <=  1.000

 => List of S.O. without inversion and lattice centring translations
 => SYMM(  1): x,y,z                               => SYMM(  2): -x,y+1/2,-z+1/2


 => Initial parameters ==>
 Atom    Ntyp                  X         Y         Z         B         occ.         in  fin  Spc  Mult
                             B11       B22       B33       B12       B13       B23
 Na1    Na                 0.38089   0.78621   0.10504   1.11627   1.00000           0    0    0    4
                 Codes:  141.00000 151.00000 161.00000   0.00000   0.00000
 Ta1    Ta                 0.15929   0.25827   0.29721   0.47176   1.00000           0    0    0    4
                 Codes:  171.00000 181.00000 191.00000   0.00000   0.00000
 O1     O                  0.21419   0.15077   0.05171   0.58064   1.00000           0    0    0    4
                 Codes:  201.00000 211.00000 221.00000   0.00000   0.00000
 O2     O                  0.06369   0.55426   0.22358   0.58064   1.00000           0    0    0    4
                 Codes:  231.00000 241.00000 251.00000   0.00000   0.00000
 F1     F                  0.37801   0.47577   0.30816   1.12063   1.00000           0    0    0    4
                 Codes:  261.00000 271.00000 281.00000   0.00000   0.00000
 F2     F                  0.34404   0.99171   0.38109   1.12063   1.00000           0    0    0    4
                 Codes:  291.00000 301.00000 311.00000   0.00000   0.00000

 => IT IS ASSUMED THAT THE FIRST GIVEN SITE IS FULLY OCCUPIED 
    OR THE FIRST AND SECOND ATOMS ARE IN THE SAME SITE WITH TOTAL FULL OCCUPATION
  (If this is not the case, change the order of atoms to obtain correct values for the content of the unit cell)
    The given occupation factors have been obtained mutiplying m/M by   1.0000
      -> Atom: Na  ,  Chemical element: NA  Atomic Mass:    22.9898
      -> Atom: Ta  ,  Chemical element: TA  Atomic Mass:   180.9479
      -> Atom: O   ,  Chemical element: O   Atomic Mass:    15.9994
      -> Atom: O   ,  Chemical element: O   Atomic Mass:    15.9994
      -> Atom: F   ,  Chemical element: F   Atomic Mass:    18.9984
      -> Atom: F   ,  Chemical element: F   Atomic Mass:    18.9984
 => The given value of ATZ is       1095.73 the program has calculated:        1095.73
    The value of ATZ given in the input PCR file will be used for quantitative analysis
 => The chemical content of the unit cell is: 
       4.0000 Na   +   4.0000 Ta   +   4.0000 O    +   4.0000 O    +   4.0000 F    +   4.0000 F      
 => The normalized site occupation numbers in % are: 
     100.0000 Na1    :      100.0000 Ta1    :      100.0000 O1     :      100.0000 O2     :      100.0000 F1     :      100.0000 F2       
 => The density (volumic mass) of the compound is:    5.606 g/cm3

 =>-------> PROFILE PARAMETERS FOR PATTERN:  1

 => Overall scale factor:   0.202800E-02
 => ETA (p-Voigt) OR M (Pearson VII):   0.4795
 => Overall temperature factor:      0.00000
 => Halfwidth U,V,W:      0.05473    -0.03070     0.01065
 => X and Y parameters:      -0.0001      0.0000
 => Direct cell parameters:    8.1131   5.4541   7.5060  90.0000 102.2556  90.0000
 => Preferred orientation parameters:   0.0000  0.0000
 => Asymmetry parameters     :      0.01069     0.00435     0.00000     0.00000
 => Strain parameters        :      0.00000     0.00000     0.00000
 => Size   parameters        :      0.00000     0.00000

 ==> CODEWORDS FOR PROFILE PARAMETERS of PATTERN#  1

 => Overall scale factor:   21.000
 => ETA (p-Voigt) OR M (Pearson VII):  101.000
 => Overall temperature factor:    0.000
 => Halfwidth U,V,W:   71.000  91.000  81.000
 => X and Y parameters:  111.000   0.000
 => Direct cell parameters:   31.000  41.000  51.000   0.000  61.000   0.000
 => Preferred orientation parameters:    0.000   0.000
 => Asymmetry parameters     :  121.000 131.000   0.000   0.000
 => Strain parameters        :    0.000   0.000   0.000
 => Size   parameters        :    0.000   0.000

 => Cell constraints according to Laue symmetry: 2/m  

        Metric information:
        -------------------

 => Direct cell parameters:

         a =       8.1131      b =       5.4541      c =       7.5060
     alpha =       90.000   beta =      102.256  gamma =       90.000
                        Direct Cell Volume =     324.5685

 => Reciprocal cell parameters:

         a*=     0.126133      b*=     0.183348      c*=     0.136333
     alpha*=       90.000   beta*=       77.744  gamma*=       90.000
                    Reciprocal Cell Volume =   0.00308101

 => Direct and Reciprocal Metric Tensors:

                   GD                                       GR
     65.8217      0.0000    -12.9267          0.015909    0.000000    0.003650
      0.0000     29.7472      0.0000          0.000000    0.033617    0.000000
    -12.9267      0.0000     56.3406          0.003650    0.000000    0.018587

 =>  Cartesian frame: z // c; y is in the bc-plane; x is y ^ z = a*  

     Crystal_to_Orthonormal_Matrix              Orthonormal_to_Crystal Matrix
              Cr_Orth_cel                               Orth_Cr_cel  
      8.1131      0.0000     -1.5933          0.123258   -0.000000    0.026775
      0.0000      5.4541      0.0000          0.000000    0.183348   -0.000000
      0.0000      0.0000      7.3350          0.000000    0.000000    0.136333

     Busing-Levy B-matrix: Hc=B.H            Inverse of the Busing-Levy B-matrix
                BL_M                                      BL_Minv  
    0.126133    0.000000    0.028940            7.9282     -0.0000     -1.7222
    0.000000    0.183348   -0.000000            0.0000      5.4541      0.0000
    0.000000    0.000000    0.133226            0.0000      0.0000      7.5060

 => Laue symmetry 2/m   will be used to generate HKL for pattern#   1
 => Reflections generated between S(1/d)min:  0.1139 A-1 and S(1/d)max:  1.0101 A-1
 =>                                    dmax:  8.7808 A   and      dmin:  0.9900 A
 => The number of reflections generated is:    355
 => The max. scatt. variable (gen.ref.) is:       102.1715
 => Scattering coefficients from internal table


 => X-ray scattering coeff. (A1, B1, A2,...C, f(0), Z, Dfp,Dfpp)

 NA      4.7626   3.2850   3.1736   8.8422   1.2674   0.3136   1.1128 129.4240   0.6760  10.9924  11.0000   0.1290   0.1240
 TA     29.2024   1.7733  15.2293   9.3705  14.5135   0.2960   4.7649  63.3644   9.2435  72.9537  73.0000  -6.3510   5.2710
 O       3.0485  13.2771   2.2868   5.7011   1.5463   0.3239   0.8670  32.9089   0.2508   7.9994   8.0000   0.0470   0.0320
 F       3.5392  10.2825   2.6412   4.2944   1.5170   0.2615   1.0243  26.1476   0.2776   8.9993   9.0000   0.0690   0.0530

     --------------------------------------------------------------
      SYMBOLIC NAMES AND INITIAL VALUES OF PARAMETERS TO BE VARIED:
     --------------------------------------------------------------

      ->  Parameter number    1   -> Symbolic Name:                                          Zero_pat1   -0.35230000E-01
      ->  Parameter number    2   -> Symbolic Name:                                     Scale_ph1_pat1    0.20280001E-02
      ->  Parameter number    3   -> Symbolic Name:                                    Cell_A_ph1_pat1     8.1130552    
      ->  Parameter number    4   -> Symbolic Name:                                    Cell_B_ph1_pat1     5.4541001    
      ->  Parameter number    5   -> Symbolic Name:                                    Cell_C_ph1_pat1     7.5060382    
      ->  Parameter number    6   -> Symbolic Name:                                    Cell_E_ph1_pat1     102.25557    
      ->  Parameter number    7   -> Symbolic Name:                                    U-Cagl_ph1_pat1    0.54733001E-01
      ->  Parameter number    8   -> Symbolic Name:                                    W-Cagl_ph1_pat1    0.10652000E-01
      ->  Parameter number    9   -> Symbolic Name:                                    V-Cagl_ph1_pat1   -0.30702000E-01
      ->  Parameter number   10   -> Symbolic Name:                                     EtaPV_ph1_pat1    0.47950000    
      ->  Parameter number   11   -> Symbolic Name:                                     X-tan_ph1_pat1   -0.10900000E-03
      ->  Parameter number   12   -> Symbolic Name:                                     Asym1_ph1_pat1    0.10690000E-01
      ->  Parameter number   13   -> Symbolic Name:                                     Asym2_ph1_pat1    0.43500001E-02
      ->  Parameter number   14   -> Symbolic Name:                                          X_Na1_ph1    0.38089001    
      ->  Parameter number   15   -> Symbolic Name:                                          Y_Na1_ph1    0.78621000    
      ->  Parameter number   16   -> Symbolic Name:                                          Z_Na1_ph1    0.10504000    
      ->  Parameter number   17   -> Symbolic Name:                                          X_Ta1_ph1    0.15929000    
      ->  Parameter number   18   -> Symbolic Name:                                          Y_Ta1_ph1    0.25827000    
      ->  Parameter number   19   -> Symbolic Name:                                          Z_Ta1_ph1    0.29721001    
      ->  Parameter number   20   -> Symbolic Name:                                           X_O1_ph1    0.21419001    
      ->  Parameter number   21   -> Symbolic Name:                                           Y_O1_ph1    0.15076999    
      ->  Parameter number   22   -> Symbolic Name:                                           Z_O1_ph1    0.51709998E-01
      ->  Parameter number   23   -> Symbolic Name:                                           X_O2_ph1    0.63689999E-01
      ->  Parameter number   24   -> Symbolic Name:                                           Y_O2_ph1    0.55426002    
      ->  Parameter number   25   -> Symbolic Name:                                           Z_O2_ph1    0.22358000    
      ->  Parameter number   26   -> Symbolic Name:                                           X_F1_ph1    0.37801000    
      ->  Parameter number   27   -> Symbolic Name:                                           Y_F1_ph1    0.47577000    
      ->  Parameter number   28   -> Symbolic Name:                                           Z_F1_ph1    0.30816001    
      ->  Parameter number   29   -> Symbolic Name:                                           X_F2_ph1    0.34404001    
      ->  Parameter number   30   -> Symbolic Name:                                           Y_F2_ph1    0.99171001    
      ->  Parameter number   31   -> Symbolic Name:                                           Z_F2_ph1    0.38108999    
  
 
 => No optimization for routine tasks
 ++++++++++++++++++++++++++++++++++++++++++++++++++++++++++++++++++++++++++++++++++++++++++++++++++++++++++++++++++++++++

 => CYCLE No.:    1
 ---------------------------------------------------------------------------------------
 => Phase  1 Name:  #(C) 2021 by FIZ Karlsruhe - Leibniz Institute for Information Infras
 ---------------------------------------------------------------------------------------
 => New parameters, shifts, and standard deviations

 Atom        x       dx      sx       y       dy      sy       z       dz      sz       B       dB      sB      occ.    docc.   socc.

 Na1      0.38089-0.00000 0.00061  0.78622 0.00001 0.00145  0.10505 0.00001 0.00072  1.11627 0.00000 0.00000  1.00000 0.00000 0.00000
 Ta1      0.15929-0.00000 0.00010  0.25827-0.00000 0.00038  0.29721-0.00000 0.00012  0.47176 0.00000 0.00000  1.00000 0.00000 0.00000
 O1       0.21420 0.00001 0.00108  0.15077 0.00000 0.00132  0.05168-0.00003 0.00147  0.58064 0.00000 0.00000  1.00000 0.00000 0.00000
 O2       0.06364-0.00005 0.00120  0.55420-0.00006 0.00174  0.22359 0.00001 0.00152  0.58064 0.00000 0.00000  1.00000 0.00000 0.00000
 F1       0.37803 0.00002 0.00119  0.47571-0.00006 0.00169  0.30814-0.00002 0.00142  1.12063 0.00000 0.00000  1.00000 0.00000 0.00000
 F2       0.34402-0.00002 0.00109  0.99170-0.00001 0.00158  0.38108-0.00001 0.00128  1.12063 0.00000 0.00000  1.00000 0.00000 0.00000

 ==> PROFILE PARAMETERS FOR PATTERN#  1

 => Overall scale factor:      0.002027713    -0.000000287     0.000003469
 => Eta(p-Voigt) or m(Pearson VII):   0.479425 -0.000075  0.011730
 => Overall tem. factor:     0.000000    0.000000    0.000000
 => Halfwidth parameters: 
         0.054718   -0.000015    0.001478
        -0.030685    0.000017    0.001058
         0.010651   -0.000001    0.000186
 => Cell parameters: 
        8.113055    0.000000    0.000087
        5.454100    0.000000    0.000060
        7.506038   -0.000000    0.000078
       90.000000    0.000000    0.000000
      102.255569    0.000000    0.000628
       90.000000    0.000000    0.000000
 => Preferred orientation: 
         0.000000    0.000000    0.000000
         0.000000    0.000000    0.000000
 => Asymmetry parameters: 
         0.010684   -0.000006    0.002903
         0.004346   -0.000004    0.000692
         0.000000    0.000000    0.000000
         0.000000    0.000000    0.000000
 => X and Y parameters: 
        -0.000119   -0.000010    0.000342
         0.000000    0.000000    0.000000
 => Strain parameters: 
         0.000000    0.000000    0.000000
         0.000000    0.000000    0.000000
         0.000000    0.000000    0.000000
 => Size   parameters (G,L): 
         0.000000    0.000000    0.000000
         0.000000    0.000000    0.000000

 ==> GLOBAL PARAMETERS FOR PATTERN#  1


 => Zero-point:    -0.0352   -0.0000    0.0005

 => Cos( theta)-shift parameter :   0.0000  0.0000  0.0000
 => Sin(2theta)-shift parameter :   0.0000  0.0000  0.0000

 ==> RELIABILITY FACTORS WITH ALL NON-EXCLUDED POINTS FOR PATTERN:  1

 => R-Factors:   3.74      5.21     Chi2:  12.2     DW-Stat.:  0.3179   Patt#:  1
 => Expected :            1.49                                1.9341
 => Deviance : 0.856E+05     Dev*:   12.55    
 => GoF-index:  3.5         Sqrt(Residual/N)
 => N-P+C:  6817

 =>    SumYdif       SumYobs      SumYcal      SumwYobsSQ     Residual    Condition
     0.1143E+07    0.3056E+08    0.3048E+08    0.3056E+08    0.8291E+05    0.7830E+10


 => Conventional Rietveld Rp,Rwp,Re and Chi2:   11.2      11.1      3.19      12.16    
 => (Values obtained using Ynet, but true sigma(y))
 =>  SumYnet, Sum(w Ynet**2):     0.1018E+08    0.6706E+07


 ==> RELIABILITY FACTORS FOR POINTS WITH BRAGG CONTRIBUTIONS FOR PATTERN:  1

 => R-Factors:   4.04      5.52     Chi2:  13.6     DW-Stat.:  0.3278   Patt#:
 => Expected :            1.49                                1.9299
 => Deviance : 0.830E+05     Dev*:   14.08    
 => GoF-index:  3.7         Sqrt(Residual/N)
 => N-P+C:  5895

 =>    SumYdif       SumYobs      SumYcal      SumwYobsSQ     Residual    Condition
     0.1066E+07    0.2639E+08    0.2634E+08    0.2639E+08    0.8039E+05    0.7830E+10


 => Conventional Rietveld Rp,Rwp,Re and Chi2:   10.5      11.0      2.97      13.64    
 => (Values obtained using Ynet, but true sigma(y))
 =>  SumYnet, Sum(w Ynet**2):     0.1016E+08    0.6703E+07


 => Global user-weigthed Chi2 (Bragg contrib.):   13.6    

 => ---------> Pattern#  1
 => Phase:  1
 =>    Bragg R-factor:  6.03    
 =>    RF-factor     :  4.98    


   Standard deviations have to be multiplied by: 3.4100
   (correlated residuals) See references:
  -J.F.Berar & P.Lelann, J. Appl. Cryst. 24, 1-5 (1991) 
  -J.F.Berar, Acc. in Pow. Diff. II,NIST Sp.Pub. 846, 63(1992) 

 ++++++++++++++++++++++++++++++++++++++++++++++++++++++++++++++++++++++++++++++++++++++++++++++++++++++++++++++++++++++++

 => CYCLE No.:    1
 =>  Convergence reached at this CYCLE !!!!
 =>  Parameter shifts set to zero
 ---------------------------------------------------------------------------------------
 => Phase  1 Name:  #(C) 2021 by FIZ Karlsruhe - Leibniz Institute for Information Infras
 ---------------------------------------------------------------------------------------
 => New parameters, shifts, and standard deviations

 Atom        x       dx      sx       y       dy      sy       z       dz      sz       B       dB      sB      occ.    docc.   socc.

 Na1      0.38089 0.00000 0.00061  0.78622 0.00000 0.00145  0.10505 0.00000 0.00072  1.11627 0.00000 0.00000  1.00000 0.00000 0.00000
 Ta1      0.15929 0.00000 0.00010  0.25827 0.00000 0.00038  0.29721 0.00000 0.00012  0.47176 0.00000 0.00000  1.00000 0.00000 0.00000
 O1       0.21420 0.00000 0.00108  0.15077 0.00000 0.00132  0.05168 0.00000 0.00147  0.58064 0.00000 0.00000  1.00000 0.00000 0.00000
 O2       0.06364 0.00000 0.00120  0.55420 0.00000 0.00174  0.22359 0.00000 0.00152  0.58064 0.00000 0.00000  1.00000 0.00000 0.00000
 F1       0.37803 0.00000 0.00119  0.47571 0.00000 0.00169  0.30814 0.00000 0.00142  1.12063 0.00000 0.00000  1.00000 0.00000 0.00000
 F2       0.34402 0.00000 0.00109  0.99170 0.00000 0.00158  0.38108 0.00000 0.00128  1.12063 0.00000 0.00000  1.00000 0.00000 0.00000

 ==> PROFILE PARAMETERS FOR PATTERN#  1

 => Overall scale factor:      0.002027713     0.000000000     0.000003469
 => Eta(p-Voigt) or m(Pearson VII):   0.479425  0.000000  0.011730
 => Overall tem. factor:     0.000000    0.000000    0.000000
 => Halfwidth parameters: 
         0.054718    0.000000    0.001478
        -0.030685    0.000000    0.001058
         0.010651    0.000000    0.000186
 => Cell parameters: 
        8.113055    0.000000    0.000087
        5.454100    0.000000    0.000060
        7.506038    0.000000    0.000078
       90.000000    0.000000    0.000000
      102.255569    0.000000    0.000628
       90.000000    0.000000    0.000000
 => Preferred orientation: 
         0.000000    0.000000    0.000000
         0.000000    0.000000    0.000000
 => Asymmetry parameters: 
         0.010684    0.000000    0.002903
         0.004346    0.000000    0.000692
         0.000000    0.000000    0.000000
         0.000000    0.000000    0.000000
 => X and Y parameters: 
        -0.000119    0.000000    0.000342
         0.000000    0.000000    0.000000
 => Strain parameters: 
         0.000000    0.000000    0.000000
         0.000000    0.000000    0.000000
         0.000000    0.000000    0.000000
 => Size   parameters (G,L): 
         0.000000    0.000000    0.000000
         0.000000    0.000000    0.000000

 ==> GLOBAL PARAMETERS FOR PATTERN#  1


 => Zero-point:    -0.0352    0.0000    0.0005

 => Cos( theta)-shift parameter :   0.0000  0.0000  0.0000
 => Sin(2theta)-shift parameter :   0.0000  0.0000  0.0000

 ==> RELIABILITY FACTORS WITH ALL NON-EXCLUDED POINTS FOR PATTERN:  1

 => R-Factors:   3.74      5.21     Chi2:  12.2     DW-Stat.:  0.3179   Patt#:  1
 => Expected :            1.49                                1.9341
 => Deviance : 0.856E+05     Dev*:   12.55    
 => GoF-index:  3.5         Sqrt(Residual/N)
 => N-P+C:  6817

 =>    SumYdif       SumYobs      SumYcal      SumwYobsSQ     Residual    Condition
     0.1143E+07    0.3056E+08    0.3048E+08    0.3056E+08    0.8291E+05    0.7830E+10


 => Conventional Rietveld Rp,Rwp,Re and Chi2:   11.2      11.1      3.19      12.16    
 => (Values obtained using Ynet, but true sigma(y))
 =>  SumYnet, Sum(w Ynet**2):     0.1018E+08    0.6706E+07

 => N-sigma of the GoF:      651.648

 ==> RELIABILITY FACTORS FOR POINTS WITH BRAGG CONTRIBUTIONS FOR PATTERN:  1

 => R-Factors:   4.04      5.52     Chi2:  13.6     DW-Stat.:  0.3278   Patt#:
 => Expected :            1.49                                1.9299
 => Deviance : 0.830E+05     Dev*:   14.08    
 => GoF-index:  3.7         Sqrt(Residual/N)
 => N-P+C:  5895

 =>    SumYdif       SumYobs      SumYcal      SumwYobsSQ     Residual    Condition
     0.1066E+07    0.2639E+08    0.2634E+08    0.2639E+08    0.8039E+05    0.7830E+10


 => Conventional Rietveld Rp,Rwp,Re and Chi2:   10.5      11.0      2.97      13.64    
 => (Values obtained using Ynet, but true sigma(y))
 =>  SumYnet, Sum(w Ynet**2):     0.1016E+08    0.6703E+07

 => N-sigma of the GoF:      686.088

 => Global user-weigthed Chi2 (Bragg contrib.):   14.1    

 => ---------> Pattern#  1
 => Phase:  1
 =>    Bragg R-factor:  6.03    
 =>    RF-factor     :  4.98    

 --------------------------------------------------------------------------------------------------------------
 Pattern#  1 Phase No.:   1 Phase name:  #(C) 2021 by FIZ Karlsruhe - 
 --------------------------------------------------------------------------------------------------------------

   No.  Code     H   K   L  Mult      Hw      ETA/M    2theta/TOF     Icalc       Iobs      Sigma     StrFactor^2    d-hkl       CORR

      1   1      1   0   0     2  0.090424  0.478098      11.151     3980.6     3578.0      9.224      10020.1963  7.928163      1.000000
      2   1      1   1   0     4  0.083468  0.477077      19.741    10153.9     9816.2     11.138      40903.6758  4.493484      1.000000
      3   1      0   1   1     4  0.083141  0.477013      20.273       21.0       65.0      3.136         89.4720  4.376743      1.000000
      4   1     -1   1   1     4  0.082224  0.476820      21.900       31.8       62.5      4.376        158.6095  4.055128      1.000000
      5   1      2   0   0     2  0.081963  0.476759      22.409     1249.1     1322.1      5.922      13082.0244  3.964082      1.000000
      6   1      0   0   2     2  0.081132  0.476541      24.248     3672.1     3596.0      7.100      45323.7617  3.667490      1.000000
      7   1      1   1   1     4  0.081062  0.476520      24.424       36.0       36.6      0.083        225.6068  3.641466      1.000000
      8   1     -1   0   2     2  0.081046  0.476515      24.464     4016.1     3991.0      6.773      50491.2188  3.635637      1.000000
      9   1      2   1   0     4  0.080038  0.476118      27.799     7269.7     7269.7      9.881      59785.4609  3.206605      1.000000
     10   1     -2   1   1     4  0.079927  0.476050      28.374       98.8       68.6      2.105        848.4928  3.142851      1.000000
     11   1      1   0   2     2  0.079845  0.475989      28.888        3.2        4.1      0.344         57.6672  3.088167      1.000000
     12   1      0   1   2     4  0.079787  0.475937      29.322     2533.1     2677.2      6.440      23323.7227  3.043419      1.000000
     13   1     -2   0   2     2  0.079774  0.475924      29.435      122.5      132.8      0.383       2274.8701  3.031939      1.000000
     14   1     -1   1   2     4  0.079766  0.475916      29.503     1194.6     1312.3      3.911      11143.6289  3.025143      1.000000
     15   1      2   1   1     4  0.079694  0.475582      32.306       15.4        0.0      3.900        174.0612  2.768797      1.000000
     16   1      0   2   0     2  0.079732  0.475522      32.814     1518.0     1551.6      5.418      35550.3555  2.727050      1.000000
     17   1      1   1   2     4  0.079785  0.475462      33.313     2920.3     2941.8      6.139      35326.8320  2.687300      1.000000
     18   1     -2   1   2     4  0.079851  0.475405      33.796     2622.1     2634.5      5.625      32716.2305  2.650003      1.000000
     19   1      3   0   0     2  0.079866  0.475394      33.892     1030.2     1092.8      2.365      25868.2871  2.642721      1.000000
     20   1      1   2   0     4  0.080027  0.475291      34.759      991.3     1019.0      4.726      13144.4434  2.578760      1.000000
     21   1      0   2   1     4  0.080098  0.475253      35.077       26.8       36.7      2.032        362.3661  2.556107      1.000000
     22   1     -1   2   1     4  0.080365  0.475133      36.083        3.1        0.0      3.010         44.9127  2.487116      1.000000
     23   1      2   0   2     2  0.080566  0.475058      36.716      600.6      618.9      4.670      17934.5039  2.445678      1.000000
     24   1     -3   1   1     4  0.080823  0.474973      37.427      190.1      179.0      1.233       2959.2991  2.400860      1.000000
     25   1     -3   0   2     2  0.080833  0.474970      37.454      621.9      577.4      3.120      19395.9707  2.399187      1.000000
     26   1      1   2   1     4  0.080945  0.474936      37.736       80.4       65.3      2.181       1274.1831  2.381877      1.000000
     27   1      3   1   0     4  0.080969  0.474929      37.796        9.7        7.4      0.397        154.8944  2.378247      1.000000
     28   1     -1   1   3     4  0.081896  0.474696      39.761      234.2      252.7      4.249       4164.0703  2.265107      1.000000
     29   1      2   2   0     4  0.082081  0.474655      40.100      491.3      491.5      3.202       8897.4219  2.246742      1.000000
     30   1      2   1   2     4  0.082241  0.474621      40.384      565.5      643.1      3.312      10401.6426  2.231592      1.000000
     31   1      0   1   3     4  0.082247  0.474620      40.394        0.2        0.2      0.001          2.9627  2.231071      1.000000
     32   1     -2   2   1     4  0.082320  0.474605      40.519        5.3        6.3      0.073         98.2575  2.224476      1.000000
     33   1     -3   1   2     4  0.082649  0.474540      41.066      838.2      862.3      3.762      15998.4248  2.196104      1.000000
     34   1      0   2   2     4  0.082744  0.474522      41.218      890.8      902.7      2.948      17138.3223  2.188372      1.000000
     35   1     -1   2   2     4  0.082829  0.474506      41.353     1049.3      972.5      3.313      20333.6523  2.181547      1.000000
     36   1      3   1   1     4  0.083314  0.474419      42.085        7.3        0.0      1.725        147.8479  2.145262      1.000000
     37   1     -2   1   3     4  0.083557  0.474378      42.433        9.7        7.5      2.518        198.8163  2.128471      1.000000
     38   1      2   2   1     4  0.084340  0.474252      43.487       48.0       83.5      4.019       1038.7555  2.079313      1.000000
     39   1      1   1   3     4  0.084922  0.474166      44.214       49.3       31.3      1.711       1107.5259  2.046759      1.000000
     40   1      1   2   2     4  0.084972  0.474159      44.274       86.5       80.8      1.863       1949.1355  2.044124      1.000000
     41   1     -2   2   2     4  0.085292  0.474113      44.655      332.5      319.8      3.401       7639.8984  2.027564      1.000000
     42   1      4   0   0     2  0.086252  0.473985      45.739      714.4      778.1      4.844      34624.9648  1.982041      1.000000
     43   1      3   0   2     2  0.086856  0.473908      46.379      492.6      410.7      3.586      24629.5742  1.956147      1.000000
     44   1     -4   0   2     2  0.087702  0.473807      47.233      684.6      673.9      4.241      35647.3672  1.922743      1.000000
     45   1     -3   2   1     4  0.088066  0.473765      47.588       24.8       23.6      0.849        656.3700  1.909230      1.000000
     46   1     -4   1   1     4  0.088376  0.473730      47.884        0.2        0.2      0.001          4.6712  1.898137      1.000000
     47   1      3   2   0     4  0.088386  0.473728      47.893     1835.0     1931.3      5.371      49271.4414  1.897799      1.000000
     48   1     -3   1   3     4  0.088456  0.473721      47.959       31.0       32.7      0.111        835.7014  1.895322      1.000000
     49   1     -1   0   4     2  0.089019  0.473659      48.480     1305.6     1484.6      4.722      72047.3516  1.876154      1.000000
     50   1      4   1   0     4  0.089427  0.473615      48.849      947.9     1067.4      4.133      26602.1758  1.862848      1.000000
     51   1      3   1   2     4  0.090121  0.473542      49.459       97.1       74.3      2.086       2801.0439  1.841301      1.000000
     52   1     -1   2   3     4  0.090205  0.473534      49.531        8.9        7.7      0.236        257.6760  1.838799      1.000000
     53   1      0   0   4     2  0.090375  0.473516      49.677       42.4       42.1      1.160       2472.8618  1.833745      1.000000
     54   1      2   2   2     4  0.090823  0.473471      50.056     1762.2     1735.5      5.110      52224.9453  1.820733      1.000000
     55   1      0   2   3     4  0.090833  0.473470      50.064        1.6        1.6      0.005         47.4481  1.820450      1.000000
     56   1     -2   0   4     2  0.090926  0.473461      50.142      218.7      215.3      0.723      13015.3213  1.817819      1.000000
     57   1     -4   1   2     4  0.091084  0.473445      50.273       10.7       11.3      0.095        320.0348  1.813361      1.000000
     58   1     -3   2   2     4  0.091523  0.473402      50.634     1090.8     1015.9      4.327      33171.4297  1.801304      1.000000
     59   1      2   1   3     4  0.091539  0.473401      50.646        2.0        1.8      0.008         59.8856  1.800888      1.000000
     60   1     -1   1   4     4  0.092568  0.473303      51.466       28.8       25.4      0.418        908.5242  1.774123      1.000000

   No.  Code     H   K   L  Mult      Hw      ETA/M    2theta/TOF     Icalc       Iobs      Sigma     StrFactor^2    d-hkl       CORR

     61   1      3   2   1     4  0.092616  0.473299      51.503        0.8        0.8      0.006         26.0217  1.772928      1.000000
     62   1      1   3   0     4  0.092651  0.473296      51.531      649.7      604.1      3.847      20548.2070  1.772039      1.000000
     63   1      0   3   1     4  0.092951  0.473268      51.763       67.3       61.9      1.221       2150.9800  1.764637      1.000000
     64   1     -2   2   3     4  0.093001  0.473264      51.801        4.2        3.6      0.114        133.4795  1.763415      1.000000
     65   1     -1   3   1     4  0.093932  0.473180      52.504        4.4        4.5      0.105        144.5046  1.741449      1.000000
     66   1      0   1   4     4  0.094077  0.473167      52.612     1017.2      994.7      4.836      33695.3789  1.738135      1.000000
     67   1      4   1   1     4  0.094653  0.473117      53.035        0.3        0.3      0.002          9.1763  1.725276      1.000000
     68   1     -2   1   4     4  0.094686  0.473114      53.058      449.6      416.6      3.193      15180.0811  1.724555      1.000000
     69   1      1   2   3     4  0.095077  0.473081      53.340        0.0        0.0      0.001          0.2860  1.716103      1.000000
     70   1      1   0   4     2  0.095427  0.473051      53.589      149.6      147.3      2.983      10330.5967  1.708719      1.000000
     71   1      1   3   1     4  0.095647  0.473032      53.745        0.8        0.8      0.033         28.8373  1.704129      1.000000
     72   1     -3   0   4     2  0.096690  0.472946      54.469       73.6        2.0      3.151       5267.0288  1.683191      1.000000
     73   1      2   3   0     4  0.098332  0.472816      55.566     1063.4      985.1      5.476      39792.2344  1.652527      1.000000
     74   1     -4   1   3     4  0.098541  0.472800      55.702       22.4       21.6      0.126        843.9384  1.648805      1.000000
     75   1     -2   3   1     4  0.098837  0.472777      55.894       66.9       65.8      1.359       2538.0317  1.643606      1.000000
     76   1      1   1   4     4  0.099597  0.472719      56.380      836.6      918.7      3.712      32333.2715  1.630571      1.000000
     77   1      0   3   2     4  0.099698  0.472711      56.444      351.6      368.0      1.437      13620.4521  1.628880      1.000000
     78   1     -1   3   2     4  0.099867  0.472699      56.551      228.4      230.7      0.979       8885.1338  1.626060      1.000000
     79   1     -4   2   1     4  0.099892  0.472697      56.567       37.8       38.0      0.174       1471.5677  1.625636      1.000000
     80   1     -3   2   3     4  0.099999  0.472689      56.634        6.1        5.8      0.048        236.9669  1.623866      1.000000
     81   1     -3   1   4     4  0.100960  0.472618      57.231     1000.5     1149.6      4.465      39969.1836  1.608343      1.000000
     82   1      4   0   2     2  0.101055  0.472611      57.289       34.5       43.6      0.189       2760.5811  1.606850      1.000000
     83   1      4   2   0     4  0.101281  0.472594      57.427      288.9      377.6      1.683      11628.5605  1.603303      1.000000
     84   1      3   2   2     4  0.102184  0.472530      57.973      566.2      685.7      3.727      23271.9883  1.589504      1.000000
     85   1      5   0   0     2  0.102444  0.472511      58.128       97.7      111.2      0.697       8075.6611  1.585633      1.000000
     86   1     -5   0   2     2  0.102625  0.472498      58.235       86.5       89.4      1.047       7179.8467  1.582965      1.000000
     87   1      2   3   1     4  0.102665  0.472495      58.259        3.2        3.4      0.045        134.3554  1.582376      1.000000
     88   1     -4   2   2     4  0.103422  0.472443      58.705      618.0      742.7      3.663      26111.8477  1.571426      1.000000
     89   1      1   3   2     4  0.103757  0.472419      58.899      692.7      758.3      2.857      29484.1523  1.566700      1.000000
     90   1      2   2   3     4  0.104001  0.472403      59.040       24.8       25.9      0.156       1059.9552  1.563287      1.000000
     91   1      3   1   3     4  0.104083  0.472397      59.088        4.2        4.4      0.026        178.3758  1.562145      1.000000
     92   1     -2   3   2     4  0.104296  0.472382      59.210      858.7      840.4      3.507      36975.3320  1.559207      1.000000
