Repository: ozakary/data-NaMO2F2

# Powder X-Ray Diffraction Data for NaMO<sub>2</sub>F<sub>2</sub> (M = Nb<sup>5+</sup>, Ta<sup>5+</sup>)

**Author:** Ouail Zakary  
**ORCID:** [0000-0002-7793-3306](https://orcid.org/0000-0002-7793-3306)  
**E-mail:** [Ouail.Zakary@oulu.fi](mailto:Ouail.Zakary@oulu.fi)  
**Website:** [Ouail Zakary - webpage](https://cc.oulu.fi/~nmrwww/members/Ouail_Zakary.html)

This repository contains datasets of **Powder X-Ray Diffraction (PXRD)** data for the compounds NaNbO<sub>2</sub>F<sub>2</sub> and NaTaO<sub>2</sub>F<sub>2</sub>, recorded under both room temperature (RT) and variable temperature conditions.

File: powder_X-ray_diffraction/variable-temperature_experiments/NaTaO2F2/Rietveld_refinement/200°C/NaTaO2F2.out (part 1 of 2)


        **********************************************************
        ** PROGRAM FullProf.2k (Version 7.30 - Mar2020-ILL JRC) **
        **********************************************************
                       M U L T I -- P A T T E R N                 
            Rietveld, Profile Matching & Integrated Intensity     
                 Refinement of X-ray and/or Neutron Data


    Date: 07/02/2023  Time: 11:53:29.318                              

 => PCR file code: NaTaO2F2
 => DAT file code: NaTaO2F2.dat         -> Relative contribution: 1.0000                                                            

 ==> CONDITIONS OF THIS RUN FOR PATTERN No.:  1

 => Global Refinement of X-ray powder diffraction data                                                                              
 => Global Refinement of X-ray powder diffraction data                                                                              
    Bragg-Brentano(X-rays) or Debye-Scherrer geometry(Neutrons)
 => Title:  #(C) 2021 by FIZ Karlsruhe - Leibniz Institute for Information Infrastructure.  All rights reserved.

 => Number of phases:    1
 => Number of excluded regions:    0
 => Number of scattering factors supplied:    0
 => Conventional weights: w=1.0/Variance(yobs)
 => Asymmetry correction as in J.Appl.Cryst. 26,128(1993)
 => Background linearly interpolated between the   23 points given
 => The    5th default profile function was selected
 => Pseudo-Voigt function (ETA variable)
                 X-parameter correspond to: ETA=ETA0+X*2theta
                       pV(x)= ETA*L(x)+(1-ETA)*G(x)

 ==> INPUT/OUTPUT OPTIONS:

 => Generate file *.PRF for plot
 => Output Integrated Intensities
 => Generate new input file *.PCR

 => X-Y type of data: 2theta/TOF/E(Kev) Intens sigma for pattern:  1
 => Plot pattern at each cycle
 => Wavelengths:  1.54056 1.54439
 => Alpha2/Alpha1 ratio:   0.5000
 => Cos(Monochromator angle)=   0.9100
 => Asymmetry correction for angles lower than   90.000 degrees
 => Absorption correction (AC), muR-eff =   0.0000  0.0000
 => Base of peaks: 2.0*HW*    8.00

 => Number of cycles:   33
 => Relaxation factors ==>    for coordinates:  1.00
 => for anisotropic temperature factors:  1.00
 => for halfwidth/strain/size parameters:  1.00
 => for lattice constants and propagation vectors:  1.00
 => EPS-value for convergence:    0.1
 => Background ==> 
    Position   Intensity
       10.31     6278.29        0.00
       12.52     5612.21        0.00
       13.74     5240.39        0.00
       15.61     4892.42        0.00
       18.41     4297.93        0.00
       21.50     3858.85        0.00
       25.74     3570.16        0.00
       30.54     3230.99        0.00
       35.61     2970.06        0.00
       38.51     2748.41        0.00
       42.49     2664.59        0.00
       45.19     2720.68        0.00
       54.08     2786.28        0.00
       62.72     2554.09        0.00
       66.29     2404.98        0.00
       75.18     2446.46        0.00
       77.89     2335.49        0.00
       81.60     2422.88        0.00
       86.05     2322.89        0.00
       88.83     2354.41        0.00

       93.43     2324.87        0.00
       95.89     2311.04        0.00
       98.19     2333.93        0.00

 
 => Number of Least-Squares parameters varied:    31

 =>--------------------------->
 =>------->  PATTERN number:  1
 =>--------------------------->
 => Global parameters and codes ==>
 => Zero-point:    -0.0187   11.0000
 => Displacement peak-shift parameter and code:     0.00    0.00
 => Transparency peak-shift parameter and code:     0.00    0.00

 => Reading Intensity data  =>>

 -> No recognizable heading in input data file X,Y,sigma
    First 6 lines are considered as COMMENTS (except for TSAMP keyword)
 -> COMMENT: 10.0116	6807.0000                                                                                                                   
 -> COMMENT: 10.0247	6674.0000                                                                                                                   
 -> COMMENT: 10.0379	6712.0000                                                                                                                   
 -> COMMENT: 10.0510	6554.0000                                                                                                                   
 -> COMMENT: 10.0641	6531.0000                                                                                                                   
 -> COMMENT: 10.0772	6576.0000                                                                                                                   
 ==> Angular range, step and number of points:
     2Thmin:      10.090400  2Thmax:      99.993401  Step:       0.013132  No. of points:   6848
 --------------------------------------------------------------------------------
 => Phase  No. 1
       #(C) 2021 by FIZ Karlsruhe - Leibniz Institute for Information Infras
 --------------------------------------------------------------------------------
 =>-------> Pattern#  1
 => Crystal Structure Refinement
 => Preferred orientation vector:   0.0000  0.0000  1.0000

 =>-------> Data for PHASE: 1
 => Number of atoms:    6
 => Number of distance  constraints:    0
 => Number of angle     constraints:    0

 => Symmetry information on space group: P 1 21/c 1          
 -> The multiplicity of the general position is:   4
 -> The space group is Centric (-1 at origin)   
 -> Lattice type  P: { 000 }                                       
 -> Reduced set of symmetry operators:

  No.  IT   Symmetry symbol    Rotation part     Associated Translation
   1: ( 1)   1            -->     ( x, y, z) + {  0.0000  0.0000  0.0000}
   2: ( 3)   2 ( 0, y, 0) -->     (-x, y,-z) + {  0.0000  0.5000  0.5000}


        Information on Space Group: 
        --------------------------- 

 =>   Number of Space group:  14
 =>  Hermann-Mauguin Symbol: P 1 21/c 1
 =>             Hall Symbol: -P 2ybc
 =>    Table Setting Choice: b1
 =>            Setting Type: IT (Generated from Hermann-Mauguin symbol)
 =>          Crystal System: Monoclinic
 =>              Laue Class: 2/m
 =>             Point Group: 2/m
 =>         Bravais Lattice: P
 =>          Lattice Symbol: mP
 =>  Reduced Number of S.O.:   2
 =>    General multiplicity:   4
 =>          Centrosymmetry: Centric (-1 at origin)
 =>  Generators (exc. -1&L):   1
 =>         Asymmetric unit:  0.000 <= x <=  1.000
                              0.000 <= y <=  0.250
                              0.000 <= z <=  1.000

 => List of S.O. without inversion and lattice centring translations
 => SYMM(  1): x,y,z                               => SYMM(  2): -x,y+1/2,-z+1/2


 => Initial parameters ==>
 Atom    Ntyp                  X         Y         Z         B         occ.         in  fin  Spc  Mult
                             B11       B22       B33       B12       B13       B23
 Na1    Na                 0.38088   0.78690   0.10483   1.11627   1.00000           0    0    0    4
                 Codes:  141.00000 151.00000 161.00000   0.00000   0.00000
 Ta1    Ta                 0.15943   0.25776   0.29666   0.47176   1.00000           0    0    0    4
                 Codes:  171.00000 181.00000 191.00000   0.00000   0.00000
 O1     O                  0.21589   0.15621   0.04912   0.58064   1.00000           0    0    0    4
                 Codes:  201.00000 211.00000 221.00000   0.00000   0.00000
 O2     O                  0.05915   0.54710   0.22296   0.58064   1.00000           0    0    0    4
                 Codes:  231.00000 241.00000 251.00000   0.00000   0.00000
 F1     F                  0.37930   0.47402   0.30757   1.12063   1.00000           0    0    0    4
                 Codes:  261.00000 271.00000 281.00000   0.00000   0.00000
 F2     F                  0.34416   0.99165   0.37966   1.12063   1.00000           0    0    0    4
                 Codes:  291.00000 301.00000 311.00000   0.00000   0.00000

 => IT IS ASSUMED THAT THE FIRST GIVEN SITE IS FULLY OCCUPIED 
    OR THE FIRST AND SECOND ATOMS ARE IN THE SAME SITE WITH TOTAL FULL OCCUPATION
  (If this is not the case, change the order of atoms to obtain correct values for the content of the unit cell)
    The given occupation factors have been obtained mutiplying m/M by   1.0000
      -> Atom: Na  ,  Chemical element: NA  Atomic Mass:    22.9898
      -> Atom: Ta  ,  Chemical element: TA  Atomic Mass:   180.9479
      -> Atom: O   ,  Chemical element: O   Atomic Mass:    15.9994
      -> Atom: O   ,  Chemical element: O   Atomic Mass:    15.9994
      -> Atom: F   ,  Chemical element: F   Atomic Mass:    18.9984
      -> Atom: F   ,  Chemical element: F   Atomic Mass:    18.9984
 => The given value of ATZ is       1095.73 the program has calculated:        1095.73
    The value of ATZ given in the input PCR file will be used for quantitative analysis
 => The chemical content of the unit cell is: 
       4.0000 Na   +   4.0000 Ta   +   4.0000 O    +   4.0000 O    +   4.0000 F    +   4.0000 F      
 => The normalized site occupation numbers in % are: 
     100.0000 Na1    :      100.0000 Ta1    :      100.0000 O1     :      100.0000 O2     :      100.0000 F1     :      100.0000 F2       
 => The density (volumic mass) of the compound is:    5.573 g/cm3

 =>-------> PROFILE PARAMETERS FOR PATTERN:  1

 => Overall scale factor:   0.203190E-02
 => ETA (p-Voigt) OR M (Pearson VII):   0.4124
 => Overall temperature factor:      0.00000
 => Halfwidth U,V,W:      0.05574    -0.03129     0.01090
 => X and Y parameters:       0.0015      0.0000
 => Direct cell parameters:    8.1292   5.4698   7.5170  90.0000 102.3645  90.0000
 => Preferred orientation parameters:   0.0000  0.0000
 => Asymmetry parameters     :      0.02986     0.00499     0.00000     0.00000
 => Strain parameters        :      0.00000     0.00000     0.00000
 => Size   parameters        :      0.00000     0.00000

 ==> CODEWORDS FOR PROFILE PARAMETERS of PATTERN#  1

 => Overall scale factor:   21.000
 => ETA (p-Voigt) OR M (Pearson VII):  101.000
 => Overall temperature factor:    0.000
 => Halfwidth U,V,W:   71.000  81.000  91.000
 => X and Y parameters:  111.000   0.000
 => Direct cell parameters:   31.000  41.000  51.000   0.000  61.000   0.000
 => Preferred orientation parameters:    0.000   0.000
 => Asymmetry parameters     :  121.000 131.000   0.000   0.000
 => Strain parameters        :    0.000   0.000   0.000
 => Size   parameters        :    0.000   0.000

 => Cell constraints according to Laue symmetry: 2/m  

        Metric information:
        -------------------

 => Direct cell parameters:

         a =       8.1292      b =       5.4698      c =       7.5170
     alpha =       90.000   beta =      102.365  gamma =       90.000
                        Direct Cell Volume =     326.4942

 => Reciprocal cell parameters:

         a*=     0.125935      b*=     0.182821      c*=     0.136190
     alpha*=       90.000   beta*=       77.635  gamma*=       90.000
                    Reciprocal Cell Volume =   0.00306284

 => Direct and Reciprocal Metric Tensors:

                   GD                                       GR
     66.0833      0.0000    -13.0849          0.015860    0.000000    0.003673
      0.0000     29.9191      0.0000          0.000000    0.033423    0.000000
    -13.0849      0.0000     56.5060          0.003673    0.000000    0.018548

 =>  Cartesian frame: z // c; y is in the bc-plane; x is y ^ z = a*  

     Crystal_to_Orthonormal_Matrix              Orthonormal_to_Crystal Matrix
              Cr_Orth_cel                               Orth_Cr_cel  
      8.1292      0.0000     -1.6096          0.123014   -0.000000    0.026967
      0.0000      5.4698      0.0000          0.000000    0.182821   -0.000000
      0.0000      0.0000      7.3427          0.000000    0.000000    0.136190

     Busing-Levy B-matrix: Hc=B.H            Inverse of the Busing-Levy B-matrix
                BL_M                                      BL_Minv  
    0.125935    0.000000    0.029162            7.9406     -0.0000     -1.7407
    0.000000    0.182821   -0.000000            0.0000      5.4698      0.0000
    0.000000    0.000000    0.133031            0.0000      0.0000      7.5170

 => Laue symmetry 2/m   will be used to generate HKL for pattern#   1
 => Reflections generated between S(1/d)min:  0.1139 A-1 and S(1/d)max:  1.0103 A-1
 =>                                    dmax:  8.7808 A   and      dmin:  0.9898 A
 => The number of reflections generated is:    357
 => The max. scatt. variable (gen.ref.) is:       102.1962
 => Scattering coefficients from internal table


 => X-ray scattering coeff. (A1, B1, A2,...C, f(0), Z, Dfp,Dfpp)

 NA      4.7626   3.2850   3.1736   8.8422   1.2674   0.3136   1.1128 129.4240   0.6760  10.9924  11.0000   0.1290   0.1240
 TA     29.2024   1.7733  15.2293   9.3705  14.5135   0.2960   4.7649  63.3644   9.2435  72.9537  73.0000  -6.3510   5.2710
 O       3.0485  13.2771   2.2868   5.7011   1.5463   0.3239   0.8670  32.9089   0.2508   7.9994   8.0000   0.0470   0.0320
 F       3.5392  10.2825   2.6412   4.2944   1.5170   0.2615   1.0243  26.1476   0.2776   8.9993   9.0000   0.0690   0.0530

     --------------------------------------------------------------
      SYMBOLIC NAMES AND INITIAL VALUES OF PARAMETERS TO BE VARIED:
     --------------------------------------------------------------

      ->  Parameter number    1   -> Symbolic Name:                                          Zero_pat1   -0.18689999E-01
      ->  Parameter number    2   -> Symbolic Name:                                     Scale_ph1_pat1    0.20319000E-02
      ->  Parameter number    3   -> Symbolic Name:                                    Cell_A_ph1_pat1     8.1291647    
      ->  Parameter number    4   -> Symbolic Name:                                    Cell_B_ph1_pat1     5.4698362    
      ->  Parameter number    5   -> Symbolic Name:                                    Cell_C_ph1_pat1     7.5170479    
      ->  Parameter number    6   -> Symbolic Name:                                    Cell_E_ph1_pat1     102.36452    
      ->  Parameter number    7   -> Symbolic Name:                                    U-Cagl_ph1_pat1    0.55739999E-01
      ->  Parameter number    8   -> Symbolic Name:                                    V-Cagl_ph1_pat1   -0.31293999E-01
      ->  Parameter number    9   -> Symbolic Name:                                    W-Cagl_ph1_pat1    0.10897000E-01
      ->  Parameter number   10   -> Symbolic Name:                                     EtaPV_ph1_pat1    0.41238001    
      ->  Parameter number   11   -> Symbolic Name:                                     X-tan_ph1_pat1    0.15020000E-02
      ->  Parameter number   12   -> Symbolic Name:                                     Asym1_ph1_pat1    0.29859999E-01
      ->  Parameter number   13   -> Symbolic Name:                                     Asym2_ph1_pat1    0.49899998E-02
      ->  Parameter number   14   -> Symbolic Name:                                          X_Na1_ph1    0.38088000    
      ->  Parameter number   15   -> Symbolic Name:                                          Y_Na1_ph1    0.78689998    
      ->  Parameter number   16   -> Symbolic Name:                                          Z_Na1_ph1    0.10483000    
      ->  Parameter number   17   -> Symbolic Name:                                          X_Ta1_ph1    0.15943000    
      ->  Parameter number   18   -> Symbolic Name:                                          Y_Ta1_ph1    0.25775999    
      ->  Parameter number   19   -> Symbolic Name:                                          Z_Ta1_ph1    0.29666001    
      ->  Parameter number   20   -> Symbolic Name:                                           X_O1_ph1    0.21589001    
      ->  Parameter number   21   -> Symbolic Name:                                           Y_O1_ph1    0.15621001    
      ->  Parameter number   22   -> Symbolic Name:                                           Z_O1_ph1    0.49120001E-01
      ->  Parameter number   23   -> Symbolic Name:                                           X_O2_ph1    0.59149999E-01
      ->  Parameter number   24   -> Symbolic Name:                                           Y_O2_ph1    0.54710001    
      ->  Parameter number   25   -> Symbolic Name:                                           Z_O2_ph1    0.22296000    
      ->  Parameter number   26   -> Symbolic Name:                                           X_F1_ph1    0.37930000    
      ->  Parameter number   27   -> Symbolic Name:                                           Y_F1_ph1    0.47402000    
      ->  Parameter number   28   -> Symbolic Name:                                           Z_F1_ph1    0.30757001    
      ->  Parameter number   29   -> Symbolic Name:                                           X_F2_ph1    0.34415999    
      ->  Parameter number   30   -> Symbolic Name:                                           Y_F2_ph1    0.99164999    
      ->  Parameter number   31   -> Symbolic Name:                                           Z_F2_ph1    0.37966001    
  
 
 => No optimization for routine tasks
 ++++++++++++++++++++++++++++++++++++++++++++++++++++++++++++++++++++++++++++++++++++++++++++++++++++++++++++++++++++++++

 => CYCLE No.:    1
 ---------------------------------------------------------------------------------------
 => Phase  1 Name:  #(C) 2021 by FIZ Karlsruhe - Leibniz Institute for Information Infras
 ---------------------------------------------------------------------------------------
 => New parameters, shifts, and standard deviations

 Atom        x       dx      sx       y       dy      sy       z       dz      sz       B       dB      sB      occ.    docc.   socc.

 Na1      0.38088-0.00000 0.00058  0.78690 0.00000 0.00139  0.10483-0.00000 0.00071  1.11627 0.00000 0.00000  1.00000 0.00000 0.00000
 Ta1      0.15943 0.00000 0.00009  0.25776-0.00000 0.00037  0.29666-0.00000 0.00012  0.47176 0.00000 0.00000  1.00000 0.00000 0.00000
 O1       0.21589-0.00000 0.00101  0.15622 0.00001 0.00128  0.04910-0.00002 0.00139  0.58064 0.00000 0.00000  1.00000 0.00000 0.00000
 O2       0.05914-0.00001 0.00117  0.54704-0.00006 0.00174  0.22296 0.00000 0.00152  0.58064 0.00000 0.00000  1.00000 0.00000 0.00000
 F1       0.37931 0.00001 0.00116  0.47396-0.00006 0.00164  0.30758 0.00001 0.00140  1.12063 0.00000 0.00000  1.00000 0.00000 0.00000
 F2       0.34415-0.00001 0.00105  0.99161-0.00004 0.00154  0.37966-0.00001 0.00127  1.12063 0.00000 0.00000  1.00000 0.00000 0.00000

 ==> PROFILE PARAMETERS FOR PATTERN#  1

 => Overall scale factor:      0.002031814    -0.000000086     0.000003388
 => Eta(p-Voigt) or m(Pearson VII):   0.412355 -0.000025  0.011130
 => Overall tem. factor:     0.000000    0.000000    0.000000
 => Halfwidth parameters: 
         0.055738   -0.000002    0.001438
        -0.031291    0.000003    0.001020
         0.010897   -0.000000    0.000178
 => Cell parameters: 
        8.129165    0.000000    0.000084
        5.469835   -0.000001    0.000059
        7.517047   -0.000000    0.000076
       90.000000    0.000000    0.000000
      102.364532    0.000015    0.000613
       90.000000    0.000000    0.000000
 => Preferred orientation: 
         0.000000    0.000000    0.000000
         0.000000    0.000000    0.000000
 => Asymmetry parameters: 
         0.029830   -0.000030    0.002772
         0.004988   -0.000002    0.000679
         0.000000    0.000000    0.000000
         0.000000    0.000000    0.000000
 => X and Y parameters: 
         0.001497   -0.000005    0.000326
         0.000000    0.000000    0.000000
 => Strain parameters: 
         0.000000    0.000000    0.000000
         0.000000    0.000000    0.000000
         0.000000    0.000000    0.000000
 => Size   parameters (G,L): 
         0.000000    0.000000    0.000000
         0.000000    0.000000    0.000000

 ==> GLOBAL PARAMETERS FOR PATTERN#  1


 => Zero-point:    -0.0187   -0.0000    0.0005

 => Cos( theta)-shift parameter :   0.0000  0.0000  0.0000
 => Sin(2theta)-shift parameter :   0.0000  0.0000  0.0000

 ==> RELIABILITY FACTORS WITH ALL NON-EXCLUDED POINTS FOR PATTERN:  1

 => R-Factors:   3.59      5.03     Chi2:  11.3     DW-Stat.:  0.3390   Patt#:  1
 => Expected :            1.49                                1.9341
 => Deviance : 0.799E+05     Dev*:   11.72    
 => GoF-index:  3.4         Sqrt(Residual/N)
 => N-P+C:  6817

 =>    SumYdif       SumYobs      SumYcal      SumwYobsSQ     Residual    Condition
     0.1097E+07    0.3058E+08    0.3051E+08    0.3058E+08    0.7731E+05    0.7672E+10


 => Conventional Rietveld Rp,Rwp,Re and Chi2:   10.7      10.7      3.17      11.34    
 => (Values obtained using Ynet, but true sigma(y))
 =>  SumYnet, Sum(w Ynet**2):     0.1028E+08    0.6784E+07


 ==> RELIABILITY FACTORS FOR POINTS WITH BRAGG CONTRIBUTIONS FOR PATTERN:  1

 => R-Factors:   3.86      5.31     Chi2:  12.7     DW-Stat.:  0.3496   Patt#:
 => Expected :            1.49                                1.9299
 => Deviance : 0.775E+05     Dev*:   13.13    
 => GoF-index:  3.6         Sqrt(Residual/N)
 => N-P+C:  5903

 =>    SumYdif       SumYobs      SumYcal      SumwYobsSQ     Residual    Condition
     0.1025E+07    0.2656E+08    0.2651E+08    0.2656E+08    0.7496E+05    0.7672E+10


 => Conventional Rietveld Rp,Rwp,Re and Chi2:  10.00      10.5      2.95      12.70    
 => (Values obtained using Ynet, but true sigma(y))
 =>  SumYnet, Sum(w Ynet**2):     0.1025E+08    0.6781E+07


 => Global user-weigthed Chi2 (Bragg contrib.):   12.7    

 => ---------> Pattern#  1
 => Phase:  1
 =>    Bragg R-factor:  5.70    
 =>    RF-factor     :  4.62    


   Standard deviations have to be multiplied by: 3.3556
   (correlated residuals) See references:
  -J.F.Berar & P.Lelann, J. Appl. Cryst. 24, 1-5 (1991) 
  -J.F.Berar, Acc. in Pow. Diff. II,NIST Sp.Pub. 846, 63(1992) 

 ++++++++++++++++++++++++++++++++++++++++++++++++++++++++++++++++++++++++++++++++++++++++++++++++++++++++++++++++++++++++

 => CYCLE No.:    1
 =>  Convergence reached at this CYCLE !!!!
 =>  Parameter shifts set to zero
 ---------------------------------------------------------------------------------------
 => Phase  1 Name:  #(C) 2021 by FIZ Karlsruhe - Leibniz Institute for Information Infras
 ---------------------------------------------------------------------------------------
 => New parameters, shifts, and standard deviations

 Atom        x       dx      sx       y       dy      sy       z       dz      sz       B       dB      sB      occ.    docc.   socc.

 Na1      0.38088 0.00000 0.00058  0.78690 0.00000 0.00139  0.10483 0.00000 0.00071  1.11627 0.00000 0.00000  1.00000 0.00000 0.00000
 Ta1      0.15943 0.00000 0.00009  0.25776 0.00000 0.00037  0.29666 0.00000 0.00012  0.47176 0.00000 0.00000  1.00000 0.00000 0.00000
 O1       0.21589 0.00000 0.00101  0.15622 0.00000 0.00128  0.04910 0.00000 0.00139  0.58064 0.00000 0.00000  1.00000 0.00000 0.00000
 O2       0.05914 0.00000 0.00117  0.54704 0.00000 0.00174  0.22296 0.00000 0.00152  0.58064 0.00000 0.00000  1.00000 0.00000 0.00000
 F1       0.37931 0.00000 0.00116  0.47396 0.00000 0.00164  0.30758 0.00000 0.00140  1.12063 0.00000 0.00000  1.00000 0.00000 0.00000
 F2       0.34415 0.00000 0.00105  0.99161 0.00000 0.00154  0.37966 0.00000 0.00127  1.12063 0.00000 0.00000  1.00000 0.00000 0.00000

 ==> PROFILE PARAMETERS FOR PATTERN#  1

 => Overall scale factor:      0.002031814     0.000000000     0.000003388
 => Eta(p-Voigt) or m(Pearson VII):   0.412355  0.000000  0.011130
 => Overall tem. factor:     0.000000    0.000000    0.000000
 => Halfwidth parameters: 
         0.055738    0.000000    0.001438
        -0.031291    0.000000    0.001020
         0.010897    0.000000    0.000178
 => Cell parameters: 
        8.129165    0.000000    0.000084
        5.469835    0.000000    0.000059
        7.517047    0.000000    0.000076
       90.000000    0.000000    0.000000
      102.364532    0.000000    0.000613
       90.000000    0.000000    0.000000
 => Preferred orientation: 
         0.000000    0.000000    0.000000
         0.000000    0.000000    0.000000
 => Asymmetry parameters: 
         0.029830    0.000000    0.002772
         0.004988    0.000000    0.000679
         0.000000    0.000000    0.000000
         0.000000    0.000000    0.000000
 => X and Y parameters: 
         0.001497    0.000000    0.000326
         0.000000    0.000000    0.000000
 => Strain parameters: 
         0.000000    0.000000    0.000000
         0.000000    0.000000    0.000000
         0.000000    0.000000    0.000000
 => Size   parameters (G,L): 
         0.000000    0.000000    0.000000
         0.000000    0.000000    0.000000

 ==> GLOBAL PARAMETERS FOR PATTERN#  1


 => Zero-point:    -0.0187    0.0000    0.0005

 => Cos( theta)-shift parameter :   0.0000  0.0000  0.0000
 => Sin(2theta)-shift parameter :   0.0000  0.0000  0.0000

 ==> RELIABILITY FACTORS WITH ALL NON-EXCLUDED POINTS FOR PATTERN:  1

 => R-Factors:   3.59      5.03     Chi2:  11.3     DW-Stat.:  0.3390   Patt#:  1
 => Expected :            1.49                                1.9341
 => Deviance : 0.799E+05     Dev*:   11.72    
 => GoF-index:  3.4         Sqrt(Residual/N)
 => N-P+C:  6817

 =>    SumYdif       SumYobs      SumYcal      SumwYobsSQ     Residual    Condition
     0.1097E+07    0.3058E+08    0.3051E+08    0.3058E+08    0.7731E+05    0.7672E+10


 => Conventional Rietveld Rp,Rwp,Re and Chi2:   10.7      10.7      3.17      11.34    
 => (Values obtained using Ynet, but true sigma(y))
 =>  SumYnet, Sum(w Ynet**2):     0.1028E+08    0.6784E+07

 => N-sigma of the GoF:      603.689

 ==> RELIABILITY FACTORS FOR POINTS WITH BRAGG CONTRIBUTIONS FOR PATTERN:  1

 => R-Factors:   3.86      5.31     Chi2:  12.7     DW-Stat.:  0.3496   Patt#:
 => Expected :            1.49                                1.9299
 => Deviance : 0.775E+05     Dev*:   13.13    
 => GoF-index:  3.6         Sqrt(Residual/N)
 => N-P+C:  5903

 =>    SumYdif       SumYobs      SumYcal      SumwYobsSQ     Residual    Condition
     0.1025E+07    0.2656E+08    0.2651E+08    0.2656E+08    0.7496E+05    0.7672E+10


 => Conventional Rietveld Rp,Rwp,Re and Chi2:  10.00      10.5      2.95      12.70    
 => (Values obtained using Ynet, but true sigma(y))
 =>  SumYnet, Sum(w Ynet**2):     0.1025E+08    0.6781E+07

 => N-sigma of the GoF:      635.576

 => Global user-weigthed Chi2 (Bragg contrib.):   13.1    

 => ---------> Pattern#  1
 => Phase:  1
 =>    Bragg R-factor:  5.70    
 =>    RF-factor     :  4.62    

 --------------------------------------------------------------------------------------------------------------
 Pattern#  1 Phase No.:   1 Phase name:  #(C) 2021 by FIZ Karlsruhe - 
 --------------------------------------------------------------------------------------------------------------

   No.  Code     H   K   L  Mult      Hw      ETA/M    2theta/TOF     Icalc       Iobs      Sigma     StrFactor^2    d-hkl       CORR

      1   1      1   0   0     2  0.091523  0.429026      11.133     3977.2     3567.1      9.071       9942.1611  7.940610      1.000000
      2   1      1   1   0     4  0.084526  0.441842      19.692    10415.7    10245.7     11.330      41604.9648  4.504548      1.000000
      3   1      0   1   1     4  0.084193  0.442644      20.227       17.3       51.5      3.056         73.2456  4.386508      1.000000
      4   1     -1   1   1     4  0.083272  0.445059      21.840       30.6       51.5      4.434        151.5929  4.066061      1.000000
      5   1      2   0   0     2  0.082995  0.445858      22.374     1236.1     1314.6      5.922      12861.6045  3.970305      1.000000
      6   1      0   0   2     2  0.082149  0.448626      24.222     3726.1     3633.2      7.121      45744.5898  3.671345      1.000000
      7   1      1   1   1     4  0.082083  0.448869      24.385       27.9       28.0      0.055        173.7085  3.647210      1.000000
      8   1     -1   0   2     2  0.082071  0.448915      24.415     4037.3     3974.8      6.677      50394.3164  3.642750      1.000000
      9   1      2   1   0     4  0.081045  0.453895      27.741     7355.4     7421.3      9.968      60040.6875  3.213095      1.000000
     10   1     -2   1   1     4  0.080934  0.454731      28.300       92.3       66.2      2.108        786.1224  3.150966      1.000000
     11   1      1   0   2     2  0.080839  0.455587      28.871        3.8        4.9      0.345         68.3274  3.089886      1.000000
     12   1      0   1   2     4  0.080784  0.456189      29.273     2510.3     2678.9      6.409      22968.5625  3.048353      1.000000
     13   1     -2   0   2     2  0.080773  0.456321      29.361      126.5      136.0      0.336       2329.2993  3.039407      1.000000
     14   1     -1   1   2     4  0.080764  0.456432      29.435     1245.9     1346.3      3.838      11532.4316  3.031925      1.000000
     15   1      2   1   1     4  0.080677  0.460665      32.262       14.4        0.0      3.622        162.3027  2.772437      1.000000
     16   1      0   2   0     2  0.080708  0.461346      32.717     1540.5     1557.6      5.553      35757.2227  2.734918      1.000000
     17   1      1   1   2     4  0.080765  0.462182      33.275     2932.8     2958.3      6.187      35300.3711  2.690311      1.000000
     18   1     -2   1   2     4  0.080822  0.462829      33.707     2679.9     2716.2      5.734      33161.6016  2.656794      1.000000
     19   1      3   0   0     2  0.080842  0.463024      33.838     1014.3     1096.4      2.768      25311.6816  2.646870      1.000000
     20   1      1   2   0     4  0.080990  0.464257      34.661      983.5     1015.1      4.675      12926.8936  2.585841      1.000000
     21   1      0   2   1     4  0.081060  0.464736      34.981       31.4       37.4      2.093        420.8508  2.562911      1.000000
     22   1     -1   2   1     4  0.081318  0.466230      35.979        2.5        2.3      3.072         36.2512  2.494115      1.000000
     23   1      2   0   2     2  0.081543  0.467304      36.696      591.4      597.7      4.790      17599.1055  2.446973      1.000000
     24   1     -3   1   1     4  0.081772  0.468262      37.336      184.7      174.9      1.109       2854.1982  2.406516      1.000000
     25   1     -3   0   2     2  0.081780  0.468293      37.356      624.9      591.0      3.113      19335.9902  2.405234      1.000000
     26   1      1   2   1     4  0.081893  0.468726      37.646       76.2       61.8      2.175       1198.4210  2.387415      1.000000
     27   1      3   1   0     4  0.081924  0.468845      37.725        9.6        7.9      0.471        152.0820  2.382575      1.000000
     28   1     -1   1   3     4  0.082841  0.471778      39.684      227.7      235.3      4.196       4021.3149  2.269349      1.000000
     29   1      2   2   0     4  0.083011  0.472248      39.998      533.5      504.3      3.241       9586.8467  2.252274      1.000000
     30   1      0   1   3     4  0.083202  0.472756      40.337        0.0        0.0      0.000          0.6160  2.234100      1.000000
     31   1      2   1   2     4  0.083207  0.472769      40.346      583.5      672.2      3.458      10687.1455  2.233651      1.000000
     32   1     -2   2   1     4  0.083241  0.472856      40.404        5.1        5.8      0.035         93.6555  2.230556      1.000000
     33   1     -3   1   2     4  0.083570  0.473683      40.956      857.2      873.5      3.779      16226.6338  2.201768      1.000000
     34   1      0   2   2     4  0.083673  0.473932      41.122      875.2      873.9      2.934      16717.7871  2.193254      1.000000
     35   1     -1   2   2     4  0.083749  0.474112      41.243     1034.6      960.2      3.230      19890.4766  2.187111      1.000000
     36   1      3   1   1     4  0.084268  0.475291      42.030        7.4        4.1      1.852        148.0659  2.147967      1.000000
     37   1     -2   1   3     4  0.084478  0.475742      42.331       12.2        6.8      2.460        249.0265  2.133364      1.000000
     38   1      2   2   1     4  0.085265  0.477336      43.396       42.9       70.5      3.943        923.4709  2.083468      1.000000
     39   1      1   1   3     4  0.085884  0.478495      44.170       44.0       39.8      1.181        984.4144  2.048735      1.000000
     40   1      1   2   2     4  0.085899  0.478522      44.188       89.4       85.1      2.041       2003.5979  2.047932      1.000000
     41   1     -2   2   2     4  0.086185  0.479033      44.529      318.4      306.9      3.352       7255.5234  2.033031      1.000000
     42   1      4   0   0     2  0.087188  0.480731      45.663      694.3      785.5      4.944      33465.8125  1.985152      1.000000
     43   1      3   0   2     2  0.087834  0.481756      46.347      489.6      416.1      3.623      24396.0098  1.957409      1.000000
     44   1     -4   0   2     2  0.088591  0.482901      47.112      689.0      653.3      4.107      35606.6250  1.927418      1.000000
     45   1     -3   2   1     4  0.088947  0.483422      47.460       24.3       24.1      0.839        637.5393  1.914099      1.000000
     46   1     -4   1   1     4  0.089275  0.483891      47.773        0.2        0.2      0.001          5.6063  1.902281      1.000000
     47   1      3   2   0     4  0.089283  0.483902      47.781     1882.2     1943.9      5.406      50196.6523  1.901986      1.000000
     48   1     -3   1   3     4  0.089337  0.483978      47.831       34.5       35.7      0.113        922.9248  1.900087      1.000000
     49   1     -1   0   4     2  0.089954  0.484834      48.403     1323.7     1502.6      4.775      72670.0391  1.878976      1.000000
     50   1      4   1   0     4  0.090349  0.485369      48.760      951.5     1063.8      4.118      26553.8750  1.866058      1.000000
     51   1      3   1   2     4  0.091092  0.486345      49.412       89.6       75.1      1.987       2576.0127  1.842958      1.000000
     52   1     -1   2   3     4  0.091095  0.486348      49.414        7.7        6.5      0.169        221.5495  1.842877      1.000000
     53   1      0   0   4     2  0.091336  0.486658      49.621       49.1       51.8      1.225       2852.4497  1.835673      1.000000
     54   1      0   2   3     4  0.091743  0.487173      49.965        1.5        1.5      0.004         44.6613  1.823849      1.000000
     55   1      2   2   2     4  0.091752  0.487183      49.972     1766.6     1725.9      4.998      52091.5586  1.823605      1.000000
     56   1     -2   0   4     2  0.091830  0.487281      50.037      206.5      200.5      0.650      12213.3477  1.821375      1.000000
     57   1     -4   1   2     4  0.091955  0.487436      50.140       12.3       12.4      0.060        364.2670  1.817861      1.000000
     58   1     -3   2   2     4  0.092379  0.487958      50.489     1122.1     1046.5      4.295      33860.3125  1.806131      1.000000
     59   1      2   1   3     4  0.092521  0.488131      50.604        2.5        2.3      0.013         75.1703  1.802279      1.000000
     60   1     -1   1   4     4  0.093491  0.489284      51.375       20.9       19.2      0.126        655.5341  1.777050      1.000000

   No.  Code     H   K   L  Mult      Hw      ETA/M    2theta/TOF     Icalc       Iobs      Sigma     StrFactor^2    d-hkl       CORR

     61   1      1   3   0     4  0.093491  0.489285      51.375      664.8      610.5      3.987      20855.9766  1.777035      1.000000
     62   1      3   2   1     4  0.093530  0.489330      51.405        1.2        1.1      0.007         37.3328  1.776075      1.000000
     63   1      0   3   1     4  0.093793  0.489635      51.609       69.6       63.1      1.225       2204.8245  1.769541      1.000000
     64   1     -2   2   3     4  0.093864  0.489717      51.663        4.6        3.9      0.139        147.1270  1.767793      1.000000
     65   1     -1   3   1     4  0.094763  0.490735      52.344        3.6        3.3      0.206        116.6461  1.746413      1.000000
     66   1      0   1   4     4  0.095031  0.491032      52.542     1008.9      992.8      4.875      33281.8281  1.740285      1.000000
     67   1     -2   1   4     4  0.095577  0.491630      52.942      476.8      436.3      3.182      15996.8271  1.728088      1.000000
     68   1      4   1   1     4  0.095606  0.491661      52.962        0.2        0.2      0.001          6.4889  1.727465      1.000000
     69   1      1   2   3     4  0.096009  0.492096      53.252        0.1        0.0      0.009          3.1161  1.718736      1.000000
     70   1      1   0   4     2  0.096424  0.492538      53.547      145.7      143.0      2.997      10027.6426  1.709957      1.000000
     71   1      1   3   1     4  0.096491  0.492609      53.595        0.4        0.4      0.011         14.7718  1.708557      1.000000
     72   1     -3   0   4     2  0.097558  0.493716      54.334       78.2       21.3      3.076       5558.3604  1.687039      1.000000
     73   1      2   3   0     4  0.099162  0.495321      55.406     1072.3      957.9      5.406      39825.3711  1.656916      1.000000
     74   1     -4   1   3     4  0.099379  0.495533      55.547       23.7       22.3      0.132        886.7737  1.653029      1.000000
     75   1     -2   3   1     4  0.099651  0.495797      55.724       61.4       58.8      1.240       2310.9773  1.648212      1.000000
     76   1      0   3   2     4  0.100536  0.496644      56.289      342.5      355.5      1.600      13172.7080  1.632989      1.000000
     77   1      1   1   4     4  0.100591  0.496695      56.324      859.9      896.9      3.141      33122.9062  1.632066      1.000000
     78   1     -1   3   2     4  0.100688  0.496787      56.385      225.6      232.5      0.886       8714.3682  1.630449      1.000000
     79   1     -4   2   1     4  0.100745  0.496841      56.421       38.1       39.5      0.161       1474.1533  1.629489      1.000000
     80   1     -3   2   3     4  0.100828  0.496919      56.473        5.3        5.5      0.025        204.8323  1.628109      1.000000
     81   1     -3   1   4     4  0.101814  0.497835      57.085      997.6     1101.7      4.430      39592.2266  1.612104      1.000000
     82   1      4   0   2     2  0.102068  0.498068      57.241       33.0       39.3      0.160       2633.7100  1.608088      1.000000
     83   1      4   2   0     4  0.102167  0.498158      57.301      292.4      391.6      1.879      11699.4111  1.606548      1.000000
     84   1      3   2   2     4  0.103135  0.499032      57.884      583.5      719.6      3.783      23876.8965  1.591736      1.000000
     85   1      5   0   0     2  0.103377  0.499248      58.028      104.8      120.4      0.694       8622.9277  1.588122      1.000000
     86   1     -5   0   2     2  0.103477  0.499336      58.088       79.4       88.1      0.685       6545.1704  1.586643      1.000000
     87   1      2   3   1     4  0.103512  0.499367      58.108        2.1        2.3      0.022         85.5812  1.586128      1.000000
     88   1     -4   2   2     4  0.104246  0.500012      58.539      627.5      770.7      3.688      26325.7285  1.575483      1.000000
     89   1      1   3   2     4  0.104612  0.500331      58.752      688.0      761.4      2.924      29094.4395  1.570279      1.000000
     90   1      2   2   3     4  0.104968  0.500638      58.957       20.8       21.1      0.102        884.9490  1.565307      1.000000
     91   1     -2   3   2     4  0.105096  0.500748      59.030      853.3      836.8      3.377      36464.8281  1.563532      1.000000
     92   1      3   1   3     4  0.105115  0.500764      59.041        3.8        3.7      0.015        161.8014  1.563273      1.000000
