Repository: ozakary/data-NaMO2F2

# Powder X-Ray Diffraction Data for NaMO<sub>2</sub>F<sub>2</sub> (M = Nb<sup>5+</sup>, Ta<sup>5+</sup>)

**Author:** Ouail Zakary  
**ORCID:** [0000-0002-7793-3306](https://orcid.org/0000-0002-7793-3306)  
**E-mail:** [Ouail.Zakary@oulu.fi](mailto:Ouail.Zakary@oulu.fi)  
**Website:** [Ouail Zakary - webpage](https://cc.oulu.fi/~nmrwww/members/Ouail_Zakary.html)

This repository contains datasets of **Powder X-Ray Diffraction (PXRD)** data for the compounds NaNbO<sub>2</sub>F<sub>2</sub> and NaTaO<sub>2</sub>F<sub>2</sub>, recorded under both room temperature (RT) and variable temperature conditions.

File: powder_X-ray_diffraction/variable-temperature_experiments/NaTaO2F2/Rietveld_refinement/220°C/NaTaO2F2.out (part 1 of 2)


        **********************************************************
        ** PROGRAM FullProf.2k (Version 7.30 - Mar2020-ILL JRC) **
        **********************************************************
                       M U L T I -- P A T T E R N                 
            Rietveld, Profile Matching & Integrated Intensity     
                 Refinement of X-ray and/or Neutron Data


    Date: 07/02/2023  Time: 12:07:32.613                              

 => PCR file code: NaTaO2F2
 => DAT file code: NaTaO2F2.dat         -> Relative contribution: 1.0000                                                            

 ==> CONDITIONS OF THIS RUN FOR PATTERN No.:  1

 => Global Refinement of X-ray powder diffraction data                                                                              
 => Global Refinement of X-ray powder diffraction data                                                                              
    Bragg-Brentano(X-rays) or Debye-Scherrer geometry(Neutrons)
 => Title:  #(C) 2021 by FIZ Karlsruhe - Leibniz Institute for Information Infrastructure.  All rights reserved.

 => Number of phases:    1
 => Number of excluded regions:    0
 => Number of scattering factors supplied:    0
 => Conventional weights: w=1.0/Variance(yobs)
 => Asymmetry correction as in J.Appl.Cryst. 26,128(1993)
 => Background linearly interpolated between the   23 points given
 => The    5th default profile function was selected
 => Pseudo-Voigt function (ETA variable)
                 X-parameter correspond to: ETA=ETA0+X*2theta
                       pV(x)= ETA*L(x)+(1-ETA)*G(x)

 ==> INPUT/OUTPUT OPTIONS:

 => Generate file *.PRF for plot
 => Output Integrated Intensities
 => Generate new input file *.PCR

 => X-Y type of data: 2theta/TOF/E(Kev) Intens sigma for pattern:  1
 => Plot pattern at each cycle
 => Wavelengths:  1.54056 1.54439
 => Alpha2/Alpha1 ratio:   0.5000
 => Cos(Monochromator angle)=   0.9100
 => Asymmetry correction for angles lower than   90.000 degrees
 => Absorption correction (AC), muR-eff =   0.0000  0.0000
 => Base of peaks: 2.0*HW*    8.00

 => Number of cycles:   33
 => Relaxation factors ==>    for coordinates:  1.00
 => for anisotropic temperature factors:  1.00
 => for halfwidth/strain/size parameters:  1.00
 => for lattice constants and propagation vectors:  1.00
 => EPS-value for convergence:    0.1
 => Background ==> 
    Position   Intensity
       10.35     6187.72        0.00
       12.56     5541.01        0.00
       13.56     5255.62        0.00
       15.47     4864.08        0.00
       18.29     4282.59        0.00
       21.24     3865.95        0.00
       25.68     3568.66        0.00
       30.60     3231.65        0.00
       35.58     2956.99        0.00
       38.49     2754.72        0.00
       42.39     2665.78        0.00
       45.24     2725.24        0.00
       54.08     2785.01        0.00
       62.66     2566.73        0.00
       66.11     2401.05        0.00
       75.21     2449.85        0.00
       77.89     2339.73        0.00
       81.49     2417.82        0.00
       86.01     2336.29        0.00
       89.58     2359.70        0.00

       93.46     2327.31        0.00
       95.76     2308.79        0.00
       98.10     2336.88        0.00

 
 => Number of Least-Squares parameters varied:    31

 =>--------------------------->
 =>------->  PATTERN number:  1
 =>--------------------------->
 => Global parameters and codes ==>
 => Zero-point:    -0.0133   11.0000
 => Displacement peak-shift parameter and code:     0.00    0.00
 => Transparency peak-shift parameter and code:     0.00    0.00

 => Reading Intensity data  =>>

 -> No recognizable heading in input data file X,Y,sigma
    First 6 lines are considered as COMMENTS (except for TSAMP keyword)
 -> COMMENT: 10.0116	6604.0000                                                                                                                   
 -> COMMENT: 10.0247	6518.0000                                                                                                                   
 -> COMMENT: 10.0379	6687.0000                                                                                                                   
 -> COMMENT: 10.0510	6544.0000                                                                                                                   
 -> COMMENT: 10.0641	6523.0000                                                                                                                   
 -> COMMENT: 10.0772	6442.0000                                                                                                                   
 ==> Angular range, step and number of points:
     2Thmin:      10.090400  2Thmax:      99.993401  Step:       0.013132  No. of points:   6848
 --------------------------------------------------------------------------------
 => Phase  No. 1
       #(C) 2021 by FIZ Karlsruhe - Leibniz Institute for Information Infras
 --------------------------------------------------------------------------------
 =>-------> Pattern#  1
 => Crystal Structure Refinement
 => Preferred orientation vector:   0.0000  0.0000  1.0000

 =>-------> Data for PHASE: 1
 => Number of atoms:    6
 => Number of distance  constraints:    0
 => Number of angle     constraints:    0

 => Symmetry information on space group: P 1 21/c 1          
 -> The multiplicity of the general position is:   4
 -> The space group is Centric (-1 at origin)   
 -> Lattice type  P: { 000 }                                       
 -> Reduced set of symmetry operators:

  No.  IT   Symmetry symbol    Rotation part     Associated Translation
   1: ( 1)   1            -->     ( x, y, z) + {  0.0000  0.0000  0.0000}
   2: ( 3)   2 ( 0, y, 0) -->     (-x, y,-z) + {  0.0000  0.5000  0.5000}


        Information on Space Group: 
        --------------------------- 

 =>   Number of Space group:  14
 =>  Hermann-Mauguin Symbol: P 1 21/c 1
 =>             Hall Symbol: -P 2ybc
 =>    Table Setting Choice: b1
 =>            Setting Type: IT (Generated from Hermann-Mauguin symbol)
 =>          Crystal System: Monoclinic
 =>              Laue Class: 2/m
 =>             Point Group: 2/m
 =>         Bravais Lattice: P
 =>          Lattice Symbol: mP
 =>  Reduced Number of S.O.:   2
 =>    General multiplicity:   4
 =>          Centrosymmetry: Centric (-1 at origin)
 =>  Generators (exc. -1&L):   1
 =>         Asymmetric unit:  0.000 <= x <=  1.000
                              0.000 <= y <=  0.250
                              0.000 <= z <=  1.000

 => List of S.O. without inversion and lattice centring translations
 => SYMM(  1): x,y,z                               => SYMM(  2): -x,y+1/2,-z+1/2


 => Initial parameters ==>
 Atom    Ntyp                  X         Y         Z         B         occ.         in  fin  Spc  Mult
                             B11       B22       B33       B12       B13       B23
 Na1    Na                 0.38111   0.78818   0.10542   1.11627   1.00000           0    0    0    4
                 Codes:  141.00000 151.00000 161.00000   0.00000   0.00000
 Ta1    Ta                 0.15950   0.25752   0.29664   0.47176   1.00000           0    0    0    4
                 Codes:  171.00000 181.00000 191.00000   0.00000   0.00000
 O1     O                  0.21525   0.15561   0.04843   0.58064   1.00000           0    0    0    4
                 Codes:  201.00000 211.00000 221.00000   0.00000   0.00000
 O2     O                  0.05696   0.54119   0.22303   0.58064   1.00000           0    0    0    4
                 Codes:  231.00000 241.00000 251.00000   0.00000   0.00000
 F1     F                  0.37972   0.47120   0.30603   1.12063   1.00000           0    0    0    4
                 Codes:  261.00000 271.00000 281.00000   0.00000   0.00000
 F2     F                  0.34284   0.98805   0.37759   1.12063   1.00000           0    0    0    4
                 Codes:  291.00000 301.00000 311.00000   0.00000   0.00000

 => IT IS ASSUMED THAT THE FIRST GIVEN SITE IS FULLY OCCUPIED 
    OR THE FIRST AND SECOND ATOMS ARE IN THE SAME SITE WITH TOTAL FULL OCCUPATION
  (If this is not the case, change the order of atoms to obtain correct values for the content of the unit cell)
    The given occupation factors have been obtained mutiplying m/M by   1.0000
      -> Atom: Na  ,  Chemical element: NA  Atomic Mass:    22.9898
      -> Atom: Ta  ,  Chemical element: TA  Atomic Mass:   180.9479
      -> Atom: O   ,  Chemical element: O   Atomic Mass:    15.9994
      -> Atom: O   ,  Chemical element: O   Atomic Mass:    15.9994
      -> Atom: F   ,  Chemical element: F   Atomic Mass:    18.9984
      -> Atom: F   ,  Chemical element: F   Atomic Mass:    18.9984
 => The given value of ATZ is       1095.73 the program has calculated:        1095.73
    The value of ATZ given in the input PCR file will be used for quantitative analysis
 => The chemical content of the unit cell is: 
       4.0000 Na   +   4.0000 Ta   +   4.0000 O    +   4.0000 O    +   4.0000 F    +   4.0000 F      
 => The normalized site occupation numbers in % are: 
     100.0000 Na1    :      100.0000 Ta1    :      100.0000 O1     :      100.0000 O2     :      100.0000 F1     :      100.0000 F2       
 => The density (volumic mass) of the compound is:    5.564 g/cm3

 =>-------> PROFILE PARAMETERS FOR PATTERN:  1

 => Overall scale factor:   0.203260E-02
 => ETA (p-Voigt) OR M (Pearson VII):   0.3875
 => Overall temperature factor:      0.00000
 => Halfwidth U,V,W:      0.05952    -0.03459     0.01166
 => X and Y parameters:       0.0022      0.0000
 => Direct cell parameters:    8.1335   5.4740   7.5201  90.0000 102.3927  90.0000
 => Preferred orientation parameters:   0.0000  0.0000
 => Asymmetry parameters     :      0.03687     0.00347     0.00000     0.00000
 => Strain parameters        :      0.00000     0.00000     0.00000
 => Size   parameters        :      0.00000     0.00000

 ==> CODEWORDS FOR PROFILE PARAMETERS of PATTERN#  1

 => Overall scale factor:   21.000
 => ETA (p-Voigt) OR M (Pearson VII):  101.000
 => Overall temperature factor:    0.000
 => Halfwidth U,V,W:   71.000  91.000  81.000
 => X and Y parameters:  111.000   0.000
 => Direct cell parameters:   31.000  41.000  51.000   0.000  61.000   0.000
 => Preferred orientation parameters:    0.000   0.000
 => Asymmetry parameters     :  121.000 131.000   0.000   0.000
 => Strain parameters        :    0.000   0.000   0.000
 => Size   parameters        :    0.000   0.000

 => Cell constraints according to Laue symmetry: 2/m  

        Metric information:
        -------------------

 => Direct cell parameters:

         a =       8.1335      b =       5.4740      c =       7.5201
     alpha =       90.000   beta =      102.393  gamma =       90.000
                        Direct Cell Volume =     327.0116

 => Reciprocal cell parameters:

         a*=     0.125882      b*=     0.182682      c*=     0.136150
     alpha*=       90.000   beta*=       77.607  gamma*=       90.000
                    Reciprocal Cell Volume =   0.00305800

 => Direct and Reciprocal Metric Tensors:

                   GD                                       GR
     66.1536      0.0000    -13.1265          0.015846    0.000000    0.003678
      0.0000     29.9646      0.0000          0.000000    0.033373    0.000000
    -13.1265      0.0000     56.5513          0.003678    0.000000    0.018537

 =>  Cartesian frame: z // c; y is in the bc-plane; x is y ^ z = a*  

     Crystal_to_Orthonormal_Matrix              Orthonormal_to_Crystal Matrix
              Cr_Orth_cel                               Orth_Cr_cel  
      8.1335      0.0000     -1.6139          0.122949   -0.000000    0.027015
      0.0000      5.4740      0.0000          0.000000    0.182682   -0.000000
      0.0000      0.0000      7.3448          0.000000    0.000000    0.136150

     Busing-Levy B-matrix: Hc=B.H            Inverse of the Busing-Levy B-matrix
                BL_M                                      BL_Minv  
    0.125882    0.000000    0.029219            7.9440     -0.0000     -1.7455
    0.000000    0.182682   -0.000000            0.0000      5.4740      0.0000
    0.000000    0.000000    0.132978            0.0000      0.0000      7.5201

 => Laue symmetry 2/m   will be used to generate HKL for pattern#   1
 => Reflections generated between S(1/d)min:  0.1139 A-1 and S(1/d)max:  1.0104 A-1
 =>                                    dmax:  8.7808 A   and      dmin:  0.9898 A
 => The number of reflections generated is:    358
 => The max. scatt. variable (gen.ref.) is:       102.2024
 => Scattering coefficients from internal table


 => X-ray scattering coeff. (A1, B1, A2,...C, f(0), Z, Dfp,Dfpp)

 NA      4.7626   3.2850   3.1736   8.8422   1.2674   0.3136   1.1128 129.4240   0.6760  10.9924  11.0000   0.1290   0.1240
 TA     29.2024   1.7733  15.2293   9.3705  14.5135   0.2960   4.7649  63.3644   9.2435  72.9537  73.0000  -6.3510   5.2710
 O       3.0485  13.2771   2.2868   5.7011   1.5463   0.3239   0.8670  32.9089   0.2508   7.9994   8.0000   0.0470   0.0320
 F       3.5392  10.2825   2.6412   4.2944   1.5170   0.2615   1.0243  26.1476   0.2776   8.9993   9.0000   0.0690   0.0530

     --------------------------------------------------------------
      SYMBOLIC NAMES AND INITIAL VALUES OF PARAMETERS TO BE VARIED:
     --------------------------------------------------------------

      ->  Parameter number    1   -> Symbolic Name:                                          Zero_pat1   -0.13310000E-01
      ->  Parameter number    2   -> Symbolic Name:                                     Scale_ph1_pat1    0.20326001E-02
      ->  Parameter number    3   -> Symbolic Name:                                    Cell_A_ph1_pat1     8.1334867    
      ->  Parameter number    4   -> Symbolic Name:                                    Cell_B_ph1_pat1     5.4739890    
      ->  Parameter number    5   -> Symbolic Name:                                    Cell_C_ph1_pat1     7.5200620    
      ->  Parameter number    6   -> Symbolic Name:                                    Cell_E_ph1_pat1     102.39266    
      ->  Parameter number    7   -> Symbolic Name:                                    U-Cagl_ph1_pat1    0.59519999E-01
      ->  Parameter number    8   -> Symbolic Name:                                    W-Cagl_ph1_pat1    0.11659000E-01
      ->  Parameter number    9   -> Symbolic Name:                                    V-Cagl_ph1_pat1   -0.34588002E-01
      ->  Parameter number   10   -> Symbolic Name:                                     EtaPV_ph1_pat1    0.38745999    
      ->  Parameter number   11   -> Symbolic Name:                                     X-tan_ph1_pat1    0.21589999E-02
      ->  Parameter number   12   -> Symbolic Name:                                     Asym1_ph1_pat1    0.36869999E-01
      ->  Parameter number   13   -> Symbolic Name:                                     Asym2_ph1_pat1    0.34700001E-02
      ->  Parameter number   14   -> Symbolic Name:                                          X_Na1_ph1    0.38111001    
      ->  Parameter number   15   -> Symbolic Name:                                          Y_Na1_ph1    0.78817999    
      ->  Parameter number   16   -> Symbolic Name:                                          Z_Na1_ph1    0.10542000    
      ->  Parameter number   17   -> Symbolic Name:                                          X_Ta1_ph1    0.15950000    
      ->  Parameter number   18   -> Symbolic Name:                                          Y_Ta1_ph1    0.25751999    
      ->  Parameter number   19   -> Symbolic Name:                                          Z_Ta1_ph1    0.29664001    
      ->  Parameter number   20   -> Symbolic Name:                                           X_O1_ph1    0.21525000    
      ->  Parameter number   21   -> Symbolic Name:                                           Y_O1_ph1    0.15561000    
      ->  Parameter number   22   -> Symbolic Name:                                           Z_O1_ph1    0.48430000E-01
      ->  Parameter number   23   -> Symbolic Name:                                           X_O2_ph1    0.56960002E-01
      ->  Parameter number   24   -> Symbolic Name:                                           Y_O2_ph1    0.54119003    
      ->  Parameter number   25   -> Symbolic Name:                                           Z_O2_ph1    0.22303000    
      ->  Parameter number   26   -> Symbolic Name:                                           X_F1_ph1    0.37972000    
      ->  Parameter number   27   -> Symbolic Name:                                           Y_F1_ph1    0.47119999    
      ->  Parameter number   28   -> Symbolic Name:                                           Z_F1_ph1    0.30603001    
      ->  Parameter number   29   -> Symbolic Name:                                           X_F2_ph1    0.34283999    
      ->  Parameter number   30   -> Symbolic Name:                                           Y_F2_ph1    0.98804998    
      ->  Parameter number   31   -> Symbolic Name:                                           Z_F2_ph1    0.37759000    
  
 
 => No optimization for routine tasks
 ++++++++++++++++++++++++++++++++++++++++++++++++++++++++++++++++++++++++++++++++++++++++++++++++++++++++++++++++++++++++

 => CYCLE No.:    1
 ---------------------------------------------------------------------------------------
 => Phase  1 Name:  #(C) 2021 by FIZ Karlsruhe - Leibniz Institute for Information Infras
 ---------------------------------------------------------------------------------------
 => New parameters, shifts, and standard deviations

 Atom        x       dx      sx       y       dy      sy       z       dz      sz       B       dB      sB      occ.    docc.   socc.

 Na1      0.38111-0.00000 0.00058  0.78818 0.00000 0.00135  0.10542 0.00000 0.00071  1.11627 0.00000 0.00000  1.00000 0.00000 0.00000
 Ta1      0.15950-0.00000 0.00009  0.25752-0.00000 0.00038  0.29664 0.00000 0.00012  0.47176 0.00000 0.00000  1.00000 0.00000 0.00000
 O1       0.21525-0.00000 0.00101  0.15561-0.00000 0.00127  0.04842-0.00001 0.00139  0.58064 0.00000 0.00000  1.00000 0.00000 0.00000
 O2       0.05696-0.00000 0.00118  0.54115-0.00004 0.00178  0.22303-0.00000 0.00154  0.58064 0.00000 0.00000  1.00000 0.00000 0.00000
 F1       0.37972-0.00000 0.00116  0.47116-0.00004 0.00161  0.30604 0.00001 0.00141  1.12063 0.00000 0.00000  1.00000 0.00000 0.00000
 F2       0.34283-0.00001 0.00104  0.98803-0.00002 0.00150  0.37758-0.00001 0.00128  1.12063 0.00000 0.00000  1.00000 0.00000 0.00000

 ==> PROFILE PARAMETERS FOR PATTERN#  1

 => Overall scale factor:      0.002032561    -0.000000039     0.000003417
 => Eta(p-Voigt) or m(Pearson VII):   0.387434 -0.000026  0.011064
 => Overall tem. factor:     0.000000    0.000000    0.000000
 => Halfwidth parameters: 
         0.059515   -0.000005    0.001510
        -0.034583    0.000005    0.001064
         0.011658   -0.000001    0.000184
 => Cell parameters: 
        8.133486   -0.000001    0.000084
        5.473989    0.000000    0.000059
        7.520061   -0.000000    0.000076
       90.000000    0.000000    0.000000
      102.392662    0.000000    0.000619
       90.000000    0.000000    0.000000
 => Preferred orientation: 
         0.000000    0.000000    0.000000
         0.000000    0.000000    0.000000
 => Asymmetry parameters: 
         0.036846   -0.000024    0.002681
         0.003467   -0.000003    0.000679
         0.000000    0.000000    0.000000
         0.000000    0.000000    0.000000
 => X and Y parameters: 
         0.002158   -0.000001    0.000323
         0.000000    0.000000    0.000000
 => Strain parameters: 
         0.000000    0.000000    0.000000
         0.000000    0.000000    0.000000
         0.000000    0.000000    0.000000
 => Size   parameters (G,L): 
         0.000000    0.000000    0.000000
         0.000000    0.000000    0.000000

 ==> GLOBAL PARAMETERS FOR PATTERN#  1


 => Zero-point:    -0.0133   -0.0000    0.0005

 => Cos( theta)-shift parameter :   0.0000  0.0000  0.0000
 => Sin(2theta)-shift parameter :   0.0000  0.0000  0.0000

 ==> RELIABILITY FACTORS WITH ALL NON-EXCLUDED POINTS FOR PATTERN:  1

 => R-Factors:   3.58      5.02     Chi2:  11.3     DW-Stat.:  0.3453   Patt#:  1
 => Expected :            1.49                                1.9341
 => Deviance : 0.794E+05     Dev*:   11.65    
 => GoF-index:  3.4         Sqrt(Residual/N)
 => N-P+C:  6817

 =>    SumYdif       SumYobs      SumYcal      SumwYobsSQ     Residual    Condition
     0.1095E+07    0.3058E+08    0.3050E+08    0.3058E+08    0.7705E+05    0.7611E+10


 => Conventional Rietveld Rp,Rwp,Re and Chi2:   10.6      10.6      3.17      11.30    
 => (Values obtained using Ynet, but true sigma(y))
 =>  SumYnet, Sum(w Ynet**2):     0.1031E+08    0.6804E+07


 ==> RELIABILITY FACTORS FOR POINTS WITH BRAGG CONTRIBUTIONS FOR PATTERN:  1

 => R-Factors:   3.84      5.30     Chi2:  12.6     DW-Stat.:  0.3561   Patt#:
 => Expected :            1.49                                1.9300
 => Deviance : 0.771E+05     Dev*:   13.02    
 => GoF-index:  3.5         Sqrt(Residual/N)
 => N-P+C:  5916

 =>    SumYdif       SumYobs      SumYcal      SumwYobsSQ     Residual    Condition
     0.1023E+07    0.2664E+08    0.2659E+08    0.2664E+08    0.7473E+05    0.7611E+10


 => Conventional Rietveld Rp,Rwp,Re and Chi2:   9.95      10.5      2.95      12.63    
 => (Values obtained using Ynet, but true sigma(y))
 =>  SumYnet, Sum(w Ynet**2):     0.1028E+08    0.6801E+07


 => Global user-weigthed Chi2 (Bragg contrib.):   12.6    

 => ---------> Pattern#  1
 => Phase:  1
 =>    Bragg R-factor:  5.56    
 =>    RF-factor     :  4.46    


   Standard deviations have to be multiplied by: 3.1824
   (correlated residuals) See references:
  -J.F.Berar & P.Lelann, J. Appl. Cryst. 24, 1-5 (1991) 
  -J.F.Berar, Acc. in Pow. Diff. II,NIST Sp.Pub. 846, 63(1992) 

 ++++++++++++++++++++++++++++++++++++++++++++++++++++++++++++++++++++++++++++++++++++++++++++++++++++++++++++++++++++++++

 => CYCLE No.:    1
 =>  Convergence reached at this CYCLE !!!!
 =>  Parameter shifts set to zero
 ---------------------------------------------------------------------------------------
 => Phase  1 Name:  #(C) 2021 by FIZ Karlsruhe - Leibniz Institute for Information Infras
 ---------------------------------------------------------------------------------------
 => New parameters, shifts, and standard deviations

 Atom        x       dx      sx       y       dy      sy       z       dz      sz       B       dB      sB      occ.    docc.   socc.

 Na1      0.38111 0.00000 0.00058  0.78818 0.00000 0.00135  0.10542 0.00000 0.00071  1.11627 0.00000 0.00000  1.00000 0.00000 0.00000
 Ta1      0.15950 0.00000 0.00009  0.25752 0.00000 0.00038  0.29664 0.00000 0.00012  0.47176 0.00000 0.00000  1.00000 0.00000 0.00000
 O1       0.21525 0.00000 0.00101  0.15561 0.00000 0.00127  0.04842 0.00000 0.00139  0.58064 0.00000 0.00000  1.00000 0.00000 0.00000
 O2       0.05696 0.00000 0.00118  0.54115 0.00000 0.00178  0.22303 0.00000 0.00154  0.58064 0.00000 0.00000  1.00000 0.00000 0.00000
 F1       0.37972 0.00000 0.00116  0.47116 0.00000 0.00161  0.30604 0.00000 0.00141  1.12063 0.00000 0.00000  1.00000 0.00000 0.00000
 F2       0.34283 0.00000 0.00104  0.98803 0.00000 0.00150  0.37758 0.00000 0.00128  1.12063 0.00000 0.00000  1.00000 0.00000 0.00000

 ==> PROFILE PARAMETERS FOR PATTERN#  1

 => Overall scale factor:      0.002032561     0.000000000     0.000003417
 => Eta(p-Voigt) or m(Pearson VII):   0.387434  0.000000  0.011064
 => Overall tem. factor:     0.000000    0.000000    0.000000
 => Halfwidth parameters: 
         0.059515    0.000000    0.001510
        -0.034583    0.000000    0.001064
         0.011658    0.000000    0.000184
 => Cell parameters: 
        8.133486    0.000000    0.000084
        5.473989    0.000000    0.000059
        7.520061    0.000000    0.000076
       90.000000    0.000000    0.000000
      102.392662    0.000000    0.000619
       90.000000    0.000000    0.000000
 => Preferred orientation: 
         0.000000    0.000000    0.000000
         0.000000    0.000000    0.000000
 => Asymmetry parameters: 
         0.036846    0.000000    0.002681
         0.003467    0.000000    0.000679
         0.000000    0.000000    0.000000
         0.000000    0.000000    0.000000
 => X and Y parameters: 
         0.002158    0.000000    0.000323
         0.000000    0.000000    0.000000
 => Strain parameters: 
         0.000000    0.000000    0.000000
         0.000000    0.000000    0.000000
         0.000000    0.000000    0.000000
 => Size   parameters (G,L): 
         0.000000    0.000000    0.000000
         0.000000    0.000000    0.000000

 ==> GLOBAL PARAMETERS FOR PATTERN#  1


 => Zero-point:    -0.0133    0.0000    0.0005

 => Cos( theta)-shift parameter :   0.0000  0.0000  0.0000
 => Sin(2theta)-shift parameter :   0.0000  0.0000  0.0000

 ==> RELIABILITY FACTORS WITH ALL NON-EXCLUDED POINTS FOR PATTERN:  1

 => R-Factors:   3.58      5.02     Chi2:  11.3     DW-Stat.:  0.3453   Patt#:  1
 => Expected :            1.49                                1.9341
 => Deviance : 0.794E+05     Dev*:   11.65    
 => GoF-index:  3.4         Sqrt(Residual/N)
 => N-P+C:  6817

 =>    SumYdif       SumYobs      SumYcal      SumwYobsSQ     Residual    Condition
     0.1095E+07    0.3058E+08    0.3050E+08    0.3058E+08    0.7705E+05    0.7611E+10


 => Conventional Rietveld Rp,Rwp,Re and Chi2:   10.6      10.6      3.17      11.30    
 => (Values obtained using Ynet, but true sigma(y))
 =>  SumYnet, Sum(w Ynet**2):     0.1031E+08    0.6804E+07

 => N-sigma of the GoF:      601.478

 ==> RELIABILITY FACTORS FOR POINTS WITH BRAGG CONTRIBUTIONS FOR PATTERN:  1

 => R-Factors:   3.84      5.30     Chi2:  12.6     DW-Stat.:  0.3561   Patt#:
 => Expected :            1.49                                1.9300
 => Deviance : 0.771E+05     Dev*:   13.02    
 => GoF-index:  3.5         Sqrt(Residual/N)
 => N-P+C:  5916

 =>    SumYdif       SumYobs      SumYcal      SumwYobsSQ     Residual    Condition
     0.1023E+07    0.2664E+08    0.2659E+08    0.2664E+08    0.7473E+05    0.7611E+10


 => Conventional Rietveld Rp,Rwp,Re and Chi2:   9.95      10.5      2.95      12.63    
 => (Values obtained using Ynet, but true sigma(y))
 =>  SumYnet, Sum(w Ynet**2):     0.1028E+08    0.6801E+07

 => N-sigma of the GoF:      632.632

 => Global user-weigthed Chi2 (Bragg contrib.):   13.0    

 => ---------> Pattern#  1
 => Phase:  1
 =>    Bragg R-factor:  5.56    
 =>    RF-factor     :  4.46    

 --------------------------------------------------------------------------------------------------------------
 Pattern#  1 Phase No.:   1 Phase name:  #(C) 2021 by FIZ Karlsruhe - 
 --------------------------------------------------------------------------------------------------------------

   No.  Code     H   K   L  Mult      Hw      ETA/M    2theta/TOF     Icalc       Iobs      Sigma     StrFactor^2    d-hkl       CORR

      1   1      1   0   0     2  0.094097  0.411445      11.129     4010.5     3588.9      9.153      10004.6738  7.943975      1.000000
      2   1      1   1   0     4  0.086316  0.429892      19.679    10471.1    10287.4     11.354      41736.1719  4.507481      1.000000
      3   1      0   1   1     4  0.085934  0.431049      20.215       18.1       55.1      3.102         76.2980  4.389108      1.000000
      4   1     -1   1   1     4  0.084870  0.434521      21.825       27.5       45.6      4.480        135.6257  4.068962      1.000000
      5   1      2   0   0     2  0.084543  0.435685      22.364     1234.2     1308.3      5.966      12819.9092  3.971987      1.000000
      6   1      0   0   2     2  0.083536  0.439678      24.215     3779.3     3706.9      7.170      46331.8008  3.672421      1.000000
      7   1      1   1   1     4  0.083458  0.440022      24.375       22.8       23.0      0.044        141.8366  3.648759      1.000000
      8   1     -1   0   2     2  0.083444  0.440082      24.402     4013.7     3959.5      6.620      50013.9531  3.644667      1.000000
      9   1      2   1   0     4  0.082147  0.447253      27.726     7419.3     7548.5     10.025      60457.7695  3.214829      1.000000
     10   1     -2   1   1     4  0.081993  0.448448      28.280       89.0       66.7      2.080        756.4930  3.153121      1.000000
     11   1      1   0   2     2  0.081851  0.449713      28.866        2.9        4.2      0.262         51.9461  3.090396      1.000000
     12   1      0   1   2     4  0.081768  0.450563      29.260     2496.2     2701.8      6.434      22804.9297  3.049688      1.000000
     13   1     -2   0   2     2  0.081752  0.450739      29.342      131.4      140.7      0.337       2414.1489  3.041401      1.000000
     14   1     -1   1   2     4  0.081737  0.450902      29.417     1265.4     1366.8      3.812      11693.2852  3.033738      1.000000
     15   1      2   1   1     4  0.081451  0.457014      32.250       14.0        0.0      3.554        158.0116  2.773428      1.000000
     16   1      0   2   0     2  0.081453  0.457966      32.691     1531.7     1537.3      5.566      35475.9844  2.736995      1.000000
     17   1      1   1   2     4  0.081474  0.459203      33.265     2945.2     2974.5      6.204      35407.1797  2.691141      1.000000
     18   1     -2   1   2     4  0.081504  0.460107      33.684     2696.9     2738.1      5.745      33309.9414  2.658602      1.000000
     19   1      3   0   0     2  0.081516  0.460407      33.823     1010.5     1085.3      2.861      25178.7637  2.647992      1.000000
     20   1      1   2   0     4  0.081615  0.462160      34.635      964.2      988.3      4.593      12645.9209  2.587712      1.000000
     21   1      0   2   1     4  0.081666  0.462852      34.956       40.8       41.2      2.232        546.2343  2.564711      1.000000
     22   1     -1   2   1     4  0.081868  0.464999      35.951        2.5        0.7      3.011         35.8103  2.495965      1.000000
     23   1      2   0   2     2  0.082063  0.466593      36.690      596.1      615.0      4.858      17724.9668  2.447358      1.000000
     24   1     -3   1   1     4  0.082255  0.467934      37.311      186.8      178.2      1.100       2881.8103  2.408023      1.000000
     25   1     -3   0   2     2  0.082261  0.467975      37.330      620.4      589.6      3.086      19158.8965  2.406846      1.000000
     26   1      1   2   1     4  0.082361  0.468603      37.621       80.1       68.4      2.212       1258.5337  2.388886      1.000000
     27   1      3   1   0     4  0.082391  0.468785      37.706        8.3        6.6      0.419        130.4209  2.383736      1.000000
     28   1     -1   1   3     4  0.083225  0.473008      39.663      225.3      222.4      4.146       3972.9438  2.270493      1.000000
     29   1      2   2   0     4  0.083381  0.473671      39.971      542.3      518.2      3.272       9726.1484  2.253741      1.000000
     30   1      0   1   3     4  0.083566  0.474428      40.322        0.2        0.2      0.001          3.0231  2.234928      1.000000
     31   1      2   1   2     4  0.083573  0.474457      40.335      586.9      678.7      3.482      10739.0811  2.234226      1.000000
     32   1     -2   2   1     4  0.083594  0.474540      40.374        5.1        5.7      0.032         92.8712  2.232166      1.000000
     33   1     -3   1   2     4  0.083906  0.475733      40.927      873.7      882.7      3.788      16511.5312  2.203276      1.000000
     34   1      0   2   2     4  0.084006  0.476100      41.097      863.0      879.5      2.941      16458.5859  2.194554      1.000000
     35   1     -1   2   2     4  0.084076  0.476353      41.214     1038.5      967.3      3.220      19929.1953  2.188588      1.000000
     36   1      3   1   1     4  0.084581  0.478081      42.014        7.3        4.3      1.871        145.9275  2.148705      1.000000
     37   1     -2   1   3     4  0.084774  0.478705      42.304       13.8        6.4      2.459        280.7190  2.134673      1.000000
     38   1      2   2   1     4  0.085538  0.481008      43.371       39.1       64.7      3.888        840.1551  2.084577      1.000000
     39   1      1   1   3     4  0.086152  0.482703      44.157       43.3       41.9      1.117        969.5519  2.049287      1.000000
     40   1      1   2   2     4  0.086158  0.482720      44.165       85.0       83.3      2.055       1901.6658  2.048952      1.000000
     41   1     -2   2   2     4  0.086429  0.483434      44.496      305.9      299.7      3.328       6957.3701  2.034481      1.000000
     42   1      4   0   0     2  0.087428  0.485908      45.642      683.0      766.9      4.945      32886.9258  1.985994      1.000000
     43   1      3   0   2     2  0.088079  0.487409      46.338      474.1      399.5      3.591      23607.1836  1.957773      1.000000
     44   1     -4   0   2     2  0.088808  0.489008      47.079      683.8      654.5      4.082      35276.3281  1.928665      1.000000
     45   1     -3   2   1     4  0.089162  0.489755      47.426       21.0       22.4      0.766        551.1022  1.915391      1.000000
     46   1     -4   1   1     4  0.089493  0.490441      47.743        0.2        0.2      0.000          4.3494  1.903388      1.000000
     47   1      3   2   0     4  0.089501  0.490457      47.751     1900.7     1958.6      5.436      50615.0742  1.903100      1.000000
     48   1     -3   1   3     4  0.089550  0.490557      47.797       36.6       37.7      0.116        977.8835  1.901358      1.000000
     49   1     -1   0   4     2  0.090181  0.491818      48.382     1328.0     1495.7      4.767      72833.6797  1.879746      1.000000
     50   1      4   1   0     4  0.090574  0.492582      48.736      953.0     1056.0      4.098      26566.4062  1.866922      1.000000
     51   1     -1   2   3     4  0.091314  0.493978      49.383        8.5        7.4      0.211        245.1161  1.843966      1.000000
     52   1      3   1   2     4  0.091332  0.494011      49.398       89.7       77.6      1.950       2577.8264  1.843421      1.000000
     53   1      0   0   4     2  0.091575  0.494458      49.605       50.8       53.8      1.218       2947.5078  1.836211      1.000000
     54   1      0   2   3     4  0.091971  0.495175      49.938        1.5        1.5      0.005         45.4799  1.824762      1.000000
     55   1      2   2   2     4  0.091985  0.495199      49.949     1770.4     1714.8      4.952      52144.3828  1.824379      1.000000
     56   1     -2   0   4     2  0.092057  0.495329      50.009      206.7      199.0      0.635      12207.4189  1.822334      1.000000
     57   1     -4   1   2     4  0.092174  0.495536      50.105       12.4       12.5      0.053        367.5575  1.819059      1.000000
     58   1     -3   2   2     4  0.092597  0.496282      50.451     1131.5     1034.6      4.252      34077.5508  1.807411      1.000000
     59   1      2   1   3     4  0.092773  0.496588      50.592        2.4        2.2      0.015         72.6214  1.802675      1.000000
     60   1      1   3   0     4  0.093717  0.498188      51.334      668.0      633.6      4.026      20919.5918  1.778355      1.000000

   No.  Code     H   K   L  Mult      Hw      ETA/M    2theta/TOF     Icalc       Iobs      Sigma     StrFactor^2    d-hkl       CORR

     61   1     -1   1   4     4  0.093737  0.498222      51.350       17.9       16.8      0.104        559.6517  1.777844      1.000000
     62   1      3   2   1     4  0.093775  0.498284      51.379        2.1        1.9      0.013         65.6305  1.776919      1.000000
     63   1      0   3   1     4  0.094022  0.498693      51.568       70.6       62.4      1.213       2234.4497  1.770836      1.000000
     64   1     -2   2   3     4  0.094099  0.498820      51.627        5.2        4.3      0.157        165.9780  1.768958      1.000000
     65   1     -1   3   1     4  0.095001  0.500275      52.301        3.1        2.6      0.208        101.8308  1.747724      1.000000
     66   1      0   1   4     4  0.095304  0.500752      52.523     1011.5      984.8      4.874      33343.1523  1.740878      1.000000
     67   1     -2   1   4     4  0.095841  0.501588      52.910      477.8      452.5      3.182      16010.6562  1.729038      1.000000
     68   1      4   1   1     4  0.095887  0.501658      52.942        0.1        0.1      0.001          3.1225  1.728063      1.000000
     69   1      1   2   3     4  0.096290  0.502275      53.228        0.2        0.0      0.021          7.0661  1.719448      1.000000
     70   1      1   0   4     2  0.096729  0.502937      53.535      148.1      144.2      3.005      10186.9775  1.710313      1.000000
     71   1      1   3   1     4  0.096758  0.502980      53.555        0.3        0.3      0.006         10.1208  1.709729      1.000000
     72   1     -3   0   4     2  0.097847  0.504583      54.298       77.2       18.8      3.019       5479.3564  1.688070      1.000000
     73   1      2   3   0     4  0.099472  0.506882      55.364     1056.3      960.8      5.396      39170.7969  1.658077      1.000000
     74   1     -4   1   3     4  0.099694  0.507190      55.506       23.7       22.2      0.133        883.7594  1.654154      1.000000
     75   1     -2   3   1     4  0.099966  0.507562      55.679       57.4       55.8      1.181       2153.9539  1.649429      1.000000
     76   1      0   3   2     4  0.100875  0.508791      56.248      348.8      346.9      1.863      13399.1953  1.634078      1.000000
     77   1      1   1   4     4  0.100972  0.508920      56.308      862.4      888.0      3.040      33202.6250  1.632486      1.000000
     78   1     -1   3   2     4  0.101025  0.508990      56.341      220.9      227.1      0.798       8514.8809  1.631611      1.000000
     79   1     -4   2   1     4  0.101092  0.509080      56.382       39.9       40.6      0.164       1539.5643  1.630514      1.000000
     80   1     -3   2   3     4  0.101170  0.509183      56.431        5.5        5.7      0.025        213.1210  1.629237      1.000000
     81   1     -3   1   4     4  0.102184  0.510512      57.046     1002.6     1117.9      4.439      39732.7031  1.613110      1.000000
     82   1      4   0   2     2  0.102486  0.510902      57.227       33.1       41.2      0.166       2645.8054  1.608440      1.000000
     83   1      4   2   0     4  0.102553  0.510988      57.267      299.4      401.9      1.933      11967.7295  1.607414      1.000000
     84   1      3   2   2     4  0.103560  0.512267      57.860      596.2      718.0      3.775      24383.5996  1.592341      1.000000
     85   1      5   0   0     2  0.103803  0.512573      58.001      107.3      119.6      0.686       8822.6885  1.588795      1.000000
     86   1     -5   0   2     2  0.103884  0.512674      58.048       75.8       83.3      0.577       6241.6074  1.587625      1.000000
     87   1      2   3   1     4  0.103919  0.512717      58.068        1.7        1.8      0.015         68.2856  1.587124      1.000000
     88   1     -4   2   2     4  0.104662  0.513637      58.495      632.4      773.3      3.676      26491.3262  1.576561      1.000000
     89   1      1   3   2     4  0.105046  0.514107      58.713      684.6      760.8      2.930      28913.9668  1.571230      1.000000
     90   1      2   2   3     4  0.105439  0.514585      58.934       17.4       17.5      0.075        741.5283  1.565858      1.000000
     91   1     -2   3   2     4  0.105527  0.514690      58.983      860.6      857.8      3.373      36723.9727  1.564676      1.000000
     92   1      3   1   3     4  0.105607  0.514787      59.028        3.4        3.4      0.017        145.0891  1.563595      1.000000
