Repository: ozakary/data-NaMO2F2

# Powder X-Ray Diffraction Data for NaMO<sub>2</sub>F<sub>2</sub> (M = Nb<sup>5+</sup>, Ta<sup>5+</sup>)

**Author:** Ouail Zakary  
**ORCID:** [0000-0002-7793-3306](https://orcid.org/0000-0002-7793-3306)  
**E-mail:** [Ouail.Zakary@oulu.fi](mailto:Ouail.Zakary@oulu.fi)  
**Website:** [Ouail Zakary - webpage](https://cc.oulu.fi/~nmrwww/members/Ouail_Zakary.html)

This repository contains datasets of **Powder X-Ray Diffraction (PXRD)** data for the compounds NaNbO<sub>2</sub>F<sub>2</sub> and NaTaO<sub>2</sub>F<sub>2</sub>, recorded under both room temperature (RT) and variable temperature conditions.

File: powder_X-ray_diffraction/variable-temperature_experiments/NaTaO2F2/Rietveld_refinement/25°C/NaTaO2F2.out (part 1 of 2)


        **********************************************************
        ** PROGRAM FullProf.2k (Version 7.30 - Mar2020-ILL JRC) **
        **********************************************************
                       M U L T I -- P A T T E R N                 
            Rietveld, Profile Matching & Integrated Intensity     
                 Refinement of X-ray and/or Neutron Data


    Date: 07/02/2023  Time: 10:53:59.037                              

 => PCR file code: NaTaO2F2
 => DAT file code: NaTaO2F2.dat         -> Relative contribution: 1.0000                                                            

 ==> CONDITIONS OF THIS RUN FOR PATTERN No.:  1

 => Global Refinement of X-ray powder diffraction data                                                                              
 => Global Refinement of X-ray powder diffraction data                                                                              
    Bragg-Brentano(X-rays) or Debye-Scherrer geometry(Neutrons)
 => Title:  #(C) 2021 by FIZ Karlsruhe - Leibniz Institute for Information Infrastructure.

 => Number of phases:    1
 => Number of excluded regions:    0
 => Number of scattering factors supplied:    0
 => Conventional weights: w=1.0/Variance(yobs)
 => Asymmetry correction as in J.Appl.Cryst. 26,128(1993)
 => Background linearly interpolated between the   23 points given
 => The    5th default profile function was selected
 => Pseudo-Voigt function (ETA variable)
                 X-parameter correspond to: ETA=ETA0+X*2theta
                       pV(x)= ETA*L(x)+(1-ETA)*G(x)

 ==> INPUT/OUTPUT OPTIONS:

 => Generate file *.PRF for plot
 => Output Integrated Intensities
 => Generate new input file *.PCR

 => X-Y type of data: 2theta/TOF/E(Kev) Intens sigma for pattern:  1
 => Plot pattern at each cycle
 => Wavelengths:  1.54056 1.54439
 => Alpha2/Alpha1 ratio:   0.5000
 => Cos(Monochromator angle)=   0.9100
 => Asymmetry correction for angles lower than   90.000 degrees
 => Absorption correction (AC), muR-eff =   0.0000  0.0000
 => Base of peaks: 2.0*HW*    8.00

 => Number of cycles:   33
 => Relaxation factors ==>    for coordinates:  1.00
 => for anisotropic temperature factors:  1.00
 => for halfwidth/strain/size parameters:  1.00
 => for lattice constants and propagation vectors:  1.00
 => EPS-value for convergence:    0.1
 => Background ==> 
    Position   Intensity
       10.15     7152.18        0.00
       12.12     6433.55        0.00
       13.64     5907.27        0.00
       15.55     5413.12        0.00
       18.35     4668.50        0.00
       21.56     4102.44        0.00
       25.46     3716.06        0.00
       30.88     3241.44        0.00
       35.69     2972.22        0.00
       38.71     2730.58        0.00
       42.64     2622.95        0.00
       45.32     2666.44        0.00
       54.17     2692.24        0.00
       62.75     2485.45        0.00
       66.34     2324.11        0.00
       75.53     2385.28        0.00
       78.42     2335.02        0.00
       81.96     2334.00        0.00
       86.63     2257.04        0.00
       90.29     2344.16        0.00

       94.05     2239.42        0.00
       96.20     2252.02        0.00
       98.60     2279.12        0.00

 
 => Number of Least-Squares parameters varied:    31

 =>--------------------------->
 =>------->  PATTERN number:  1
 =>--------------------------->
 => Global parameters and codes ==>
 => Zero-point:    -0.0503   11.0000
 => Displacement peak-shift parameter and code:     0.00    0.00
 => Transparency peak-shift parameter and code:     0.00    0.00

 => Reading Intensity data  =>>

 -> No recognizable heading in input data file X,Y,sigma
    First 6 lines are considered as COMMENTS (except for TSAMP keyword)
 -> COMMENT: 10.0116	7619.0000                                                                                                                   
 -> COMMENT: 10.0247	7730.0000                                                                                                                   
 -> COMMENT: 10.0379	7554.0000                                                                                                                   
 -> COMMENT: 10.0510	7644.0000                                                                                                                   
 -> COMMENT: 10.0641	7647.0000                                                                                                                   
 -> COMMENT: 10.0772	7383.0000                                                                                                                   
 ==> Angular range, step and number of points:
     2Thmin:      10.090400  2Thmax:      99.993401  Step:       0.013132  No. of points:   6848
 --------------------------------------------------------------------------------
 => Phase  No. 1
       #(C) 2021 by FIZ Karlsruhe - Leibniz Institute for Information Infras
 --------------------------------------------------------------------------------
 =>-------> Pattern#  1
 => Crystal Structure Refinement
 => Preferred orientation vector:   0.0000  0.0000  1.0000

 =>-------> Data for PHASE: 1
 => Number of atoms:    6
 => Number of distance  constraints:    0
 => Number of angle     constraints:    0

 => Symmetry information on space group: P 1 21/c 1          
 -> The multiplicity of the general position is:   4
 -> The space group is Centric (-1 at origin)   
 -> Lattice type  P: { 000 }                                       
 -> Reduced set of symmetry operators:

  No.  IT   Symmetry symbol    Rotation part     Associated Translation
   1: ( 1)   1            -->     ( x, y, z) + {  0.0000  0.0000  0.0000}
   2: ( 3)   2 ( 0, y, 0) -->     (-x, y,-z) + {  0.0000  0.5000  0.5000}


        Information on Space Group: 
        --------------------------- 

 =>   Number of Space group:  14
 =>  Hermann-Mauguin Symbol: P 1 21/c 1
 =>             Hall Symbol: -P 2ybc
 =>    Table Setting Choice: b1
 =>            Setting Type: IT (Generated from Hermann-Mauguin symbol)
 =>          Crystal System: Monoclinic
 =>              Laue Class: 2/m
 =>             Point Group: 2/m
 =>         Bravais Lattice: P
 =>          Lattice Symbol: mP
 =>  Reduced Number of S.O.:   2
 =>    General multiplicity:   4
 =>          Centrosymmetry: Centric (-1 at origin)
 =>  Generators (exc. -1&L):   1
 =>         Asymmetric unit:  0.000 <= x <=  1.000
                              0.000 <= y <=  0.250
                              0.000 <= z <=  1.000

 => List of S.O. without inversion and lattice centring translations
 => SYMM(  1): x,y,z                               => SYMM(  2): -x,y+1/2,-z+1/2


 => Initial parameters ==>
 Atom    Ntyp                  X         Y         Z         B         occ.         in  fin  Spc  Mult
                             B11       B22       B33       B12       B13       B23
 Na1    Na                 0.37986   0.78664   0.10731   1.11627   1.00000           0    0    0    4
                 Codes:  141.00000 151.00000 161.00000   0.00000   0.00000
 Ta1    Ta                 0.15902   0.25917   0.29803   0.47176   1.00000           0    0    0    4
                 Codes:  171.00000 181.00000 191.00000   0.00000   0.00000
 O1     O                  0.21178   0.14673   0.05583   0.58064   1.00000           0    0    0    4
                 Codes:  201.00000 211.00000 221.00000   0.00000   0.00000
 O2     O                  0.06864   0.56289   0.21766   0.58064   1.00000           0    0    0    4
                 Codes:  231.00000 241.00000 251.00000   0.00000   0.00000
 F1     F                  0.37905   0.47834   0.30603   1.12063   1.00000           0    0    0    4
                 Codes:  261.00000 271.00000 281.00000   0.00000   0.00000
 F2     F                  0.34206   0.99323   0.38149   1.12063   1.00000           0    0    0    4
                 Codes:  291.00000 301.00000 311.00000   0.00000   0.00000

 => IT IS ASSUMED THAT THE FIRST GIVEN SITE IS FULLY OCCUPIED 
    OR THE FIRST AND SECOND ATOMS ARE IN THE SAME SITE WITH TOTAL FULL OCCUPATION
  (If this is not the case, change the order of atoms to obtain correct values for the content of the unit cell)
    The given occupation factors have been obtained mutiplying m/M by   1.0000
      -> Atom: Na  ,  Chemical element: NA  Atomic Mass:    22.9898
      -> Atom: Ta  ,  Chemical element: TA  Atomic Mass:   180.9479
      -> Atom: O   ,  Chemical element: O   Atomic Mass:    15.9994
      -> Atom: O   ,  Chemical element: O   Atomic Mass:    15.9994
      -> Atom: F   ,  Chemical element: F   Atomic Mass:    18.9984
      -> Atom: F   ,  Chemical element: F   Atomic Mass:    18.9984
 => The given value of ATZ is       1095.73 the program has calculated:        1095.73
    The value of ATZ given in the input PCR file will be used for quantitative analysis
 => The chemical content of the unit cell is: 
       4.0000 Na   +   4.0000 Ta   +   4.0000 O    +   4.0000 O    +   4.0000 F    +   4.0000 F      
 => The normalized site occupation numbers in % are: 
     100.0000 Na1    :      100.0000 Ta1    :      100.0000 O1     :      100.0000 O2     :      100.0000 F1     :      100.0000 F2       
 => The density (volumic mass) of the compound is:    5.643 g/cm3

 =>-------> PROFILE PARAMETERS FOR PATTERN:  1

 => Overall scale factor:   0.201760E-02
 => ETA (p-Voigt) OR M (Pearson VII):   0.5215
 => Overall temperature factor:      0.00000
 => Halfwidth U,V,W:      0.05084    -0.02773     0.01024
 => X and Y parameters:      -0.0010      0.0000
 => Direct cell parameters:    8.0956   5.4366   7.4942  90.0000 102.1320  90.0000
 => Preferred orientation parameters:   0.0000  0.0000
 => Asymmetry parameters     :      0.01635     0.00638     0.00000     0.00000
 => Strain parameters        :      0.00000     0.00000     0.00000
 => Size   parameters        :      0.00000     0.00000

 ==> CODEWORDS FOR PROFILE PARAMETERS of PATTERN#  1

 => Overall scale factor:   21.000
 => ETA (p-Voigt) OR M (Pearson VII):  101.000
 => Overall temperature factor:    0.000
 => Halfwidth U,V,W:   71.000  91.000  81.000
 => X and Y parameters:  111.000   0.000
 => Direct cell parameters:   31.000  41.000  51.000   0.000  61.000   0.000
 => Preferred orientation parameters:    0.000   0.000
 => Asymmetry parameters     :  121.000 131.000   0.000   0.000
 => Strain parameters        :    0.000   0.000   0.000
 => Size   parameters        :    0.000   0.000

 => Cell constraints according to Laue symmetry: 2/m  

        Metric information:
        -------------------

 => Direct cell parameters:

         a =       8.0956      b =       5.4366      c =       7.4942
     alpha =       90.000   beta =      102.132  gamma =       90.000
                        Direct Cell Volume =     322.4673

 => Reciprocal cell parameters:

         a*=     0.126346      b*=     0.183939      c*=     0.136486
     alpha*=       90.000   beta*=       77.868  gamma*=       90.000
                    Reciprocal Cell Volume =   0.00310109

 => Direct and Reciprocal Metric Tensors:

                   GD                                       GR
     65.5383      0.0000    -12.7506          0.015963    0.000000    0.003624
      0.0000     29.5563      0.0000          0.000000    0.033834    0.000000
    -12.7506      0.0000     56.1623          0.003624    0.000000    0.018628

 =>  Cartesian frame: z // c; y is in the bc-plane; x is y ^ z = a*  

     Crystal_to_Orthonormal_Matrix              Orthonormal_to_Crystal Matrix
              Cr_Orth_cel                               Orth_Cr_cel  
      8.0956      0.0000     -1.5750          0.123524   -0.000000    0.026554
      0.0000      5.4366      0.0000          0.000000    0.183939   -0.000000
      0.0000      0.0000      7.3268          0.000000    0.000000    0.136486

     Busing-Levy B-matrix: Hc=B.H            Inverse of the Busing-Levy B-matrix
                BL_M                                      BL_Minv  
    0.126346    0.000000    0.028684            7.9148     -0.0000     -1.7014
    0.000000    0.183939   -0.000000            0.0000      5.4366      0.0000
    0.000000    0.000000    0.133437            0.0000      0.0000      7.4942

 => Laue symmetry 2/m   will be used to generate HKL for pattern#   1
 => Reflections generated between S(1/d)min:  0.1139 A-1 and S(1/d)max:  1.0103 A-1
 =>                                    dmax:  8.7808 A   and      dmin:  0.9898 A
 => The number of reflections generated is:    353
 => The max. scatt. variable (gen.ref.) is:       102.1886
 => Scattering coefficients from internal table


 => X-ray scattering coeff. (A1, B1, A2,...C, f(0), Z, Dfp,Dfpp)

 NA      4.7626   3.2850   3.1736   8.8422   1.2674   0.3136   1.1128 129.4240   0.6760  10.9924  11.0000   0.1290   0.1240
 TA     29.2024   1.7733  15.2293   9.3705  14.5135   0.2960   4.7649  63.3644   9.2435  72.9537  73.0000  -6.3510   5.2710
 O       3.0485  13.2771   2.2868   5.7011   1.5463   0.3239   0.8670  32.9089   0.2508   7.9994   8.0000   0.0470   0.0320
 F       3.5392  10.2825   2.6412   4.2944   1.5170   0.2615   1.0243  26.1476   0.2776   8.9993   9.0000   0.0690   0.0530

     --------------------------------------------------------------
      SYMBOLIC NAMES AND INITIAL VALUES OF PARAMETERS TO BE VARIED:
     --------------------------------------------------------------

      ->  Parameter number    1   -> Symbolic Name:                                          Zero_pat1   -0.50250001E-01
      ->  Parameter number    2   -> Symbolic Name:                                     Scale_ph1_pat1    0.20176000E-02
      ->  Parameter number    3   -> Symbolic Name:                                    Cell_A_ph1_pat1     8.0955706    
      ->  Parameter number    4   -> Symbolic Name:                                    Cell_B_ph1_pat1     5.4365711    
      ->  Parameter number    5   -> Symbolic Name:                                    Cell_C_ph1_pat1     7.4941540    
      ->  Parameter number    6   -> Symbolic Name:                                    Cell_E_ph1_pat1     102.13201    
      ->  Parameter number    7   -> Symbolic Name:                                    U-Cagl_ph1_pat1    0.50836999E-01
      ->  Parameter number    8   -> Symbolic Name:                                    W-Cagl_ph1_pat1    0.10244000E-01
      ->  Parameter number    9   -> Symbolic Name:                                    V-Cagl_ph1_pat1   -0.27732000E-01
      ->  Parameter number   10   -> Symbolic Name:                                     EtaPV_ph1_pat1    0.52146000    
      ->  Parameter number   11   -> Symbolic Name:                                     X-tan_ph1_pat1   -0.95700001E-03
      ->  Parameter number   12   -> Symbolic Name:                                     Asym1_ph1_pat1    0.16349999E-01
      ->  Parameter number   13   -> Symbolic Name:                                     Asym2_ph1_pat1    0.63800002E-02
      ->  Parameter number   14   -> Symbolic Name:                                          X_Na1_ph1    0.37986001    
      ->  Parameter number   15   -> Symbolic Name:                                          Y_Na1_ph1    0.78663999    
      ->  Parameter number   16   -> Symbolic Name:                                          Z_Na1_ph1    0.10731000    
      ->  Parameter number   17   -> Symbolic Name:                                          X_Ta1_ph1    0.15902001    
      ->  Parameter number   18   -> Symbolic Name:                                          Y_Ta1_ph1    0.25917000    
      ->  Parameter number   19   -> Symbolic Name:                                          Z_Ta1_ph1    0.29802999    
      ->  Parameter number   20   -> Symbolic Name:                                           X_O1_ph1    0.21178000    
      ->  Parameter number   21   -> Symbolic Name:                                           Y_O1_ph1    0.14673001    
      ->  Parameter number   22   -> Symbolic Name:                                           Z_O1_ph1    0.55830002E-01
      ->  Parameter number   23   -> Symbolic Name:                                           X_O2_ph1    0.68640001E-01
      ->  Parameter number   24   -> Symbolic Name:                                           Y_O2_ph1    0.56288999    
      ->  Parameter number   25   -> Symbolic Name:                                           Z_O2_ph1    0.21765999    
      ->  Parameter number   26   -> Symbolic Name:                                           X_F1_ph1    0.37904999    
      ->  Parameter number   27   -> Symbolic Name:                                           Y_F1_ph1    0.47834000    
      ->  Parameter number   28   -> Symbolic Name:                                           Z_F1_ph1    0.30603001    
      ->  Parameter number   29   -> Symbolic Name:                                           X_F2_ph1    0.34206000    
      ->  Parameter number   30   -> Symbolic Name:                                           Y_F2_ph1    0.99322999    
      ->  Parameter number   31   -> Symbolic Name:                                           Z_F2_ph1    0.38148999    
  
 
 => No optimization for routine tasks
 ++++++++++++++++++++++++++++++++++++++++++++++++++++++++++++++++++++++++++++++++++++++++++++++++++++++++++++++++++++++++

 => CYCLE No.:    1
 ---------------------------------------------------------------------------------------
 => Phase  1 Name:  #(C) 2021 by FIZ Karlsruhe - Leibniz Institute for Information Infras
 ---------------------------------------------------------------------------------------
 => New parameters, shifts, and standard deviations

 Atom        x       dx      sx       y       dy      sy       z       dz      sz       B       dB      sB      occ.    docc.   socc.

 Na1      0.37986-0.00000 0.00066  0.78664 0.00000 0.00150  0.10731 0.00000 0.00075  1.11627 0.00000 0.00000  1.00000 0.00000 0.00000
 Ta1      0.15902-0.00000 0.00010  0.25917-0.00000 0.00038  0.29803 0.00000 0.00013  0.47176 0.00000 0.00000  1.00000 0.00000 0.00000
 O1       0.21177-0.00001 0.00117  0.14673 0.00000 0.00138  0.05580-0.00003 0.00159  0.58064 0.00000 0.00000  1.00000 0.00000 0.00000
 O2       0.06863-0.00001 0.00128  0.56284-0.00005 0.00176  0.21767 0.00001 0.00152  0.58064 0.00000 0.00000  1.00000 0.00000 0.00000
 F1       0.37906 0.00001 0.00123  0.47826-0.00008 0.00175  0.30601-0.00002 0.00148  1.12063 0.00000 0.00000  1.00000 0.00000 0.00000
 F2       0.34205-0.00001 0.00113  0.99322-0.00001 0.00162  0.38148-0.00001 0.00130  1.12063 0.00000 0.00000  1.00000 0.00000 0.00000

 ==> PROFILE PARAMETERS FOR PATTERN#  1

 => Overall scale factor:      0.002017349    -0.000000251     0.000003641
 => Eta(p-Voigt) or m(Pearson VII):   0.521579  0.000119  0.012646
 => Overall tem. factor:     0.000000    0.000000    0.000000
 => Halfwidth parameters: 
         0.050832   -0.000005    0.001532
        -0.027727    0.000005    0.001115
         0.010244   -0.000000    0.000198
 => Cell parameters: 
        8.095570   -0.000001    0.000090
        5.436571   -0.000000    0.000064
        7.494153   -0.000000    0.000082
       90.000000    0.000000    0.000000
      102.132011    0.000000    0.000665
       90.000000    0.000000    0.000000
 => Preferred orientation: 
         0.000000    0.000000    0.000000
         0.000000    0.000000    0.000000
 => Asymmetry parameters: 
         0.016314   -0.000036    0.003062
         0.006384    0.000004    0.000725
         0.000000    0.000000    0.000000
         0.000000    0.000000    0.000000
 => X and Y parameters: 
        -0.000966   -0.000009    0.000364
         0.000000    0.000000    0.000000
 => Strain parameters: 
         0.000000    0.000000    0.000000
         0.000000    0.000000    0.000000
         0.000000    0.000000    0.000000
 => Size   parameters (G,L): 
         0.000000    0.000000    0.000000
         0.000000    0.000000    0.000000

 ==> GLOBAL PARAMETERS FOR PATTERN#  1


 => Zero-point:    -0.0503   -0.0000    0.0006

 => Cos( theta)-shift parameter :   0.0000  0.0000  0.0000
 => Sin(2theta)-shift parameter :   0.0000  0.0000  0.0000

 ==> RELIABILITY FACTORS WITH ALL NON-EXCLUDED POINTS FOR PATTERN:  1

 => R-Factors:   3.89      5.42     Chi2:  13.2     DW-Stat.:  0.3038   Patt#:  1
 => Expected :            1.49                                1.9341
 => Deviance : 0.931E+05     Dev*:   13.66    
 => GoF-index:  3.6         Sqrt(Residual/N)
 => N-P+C:  6817

 =>    SumYdif       SumYobs      SumYcal      SumwYobsSQ     Residual    Condition
     0.1190E+07    0.3060E+08    0.3051E+08    0.3060E+08    0.9003E+05    0.8264E+10


 => Conventional Rietveld Rp,Rwp,Re and Chi2:   11.9      11.7      3.22      13.21    
 => (Values obtained using Ynet, but true sigma(y))
 =>  SumYnet, Sum(w Ynet**2):     0.1004E+08    0.6570E+07


 ==> RELIABILITY FACTORS FOR POINTS WITH BRAGG CONTRIBUTIONS FOR PATTERN:  1

 => R-Factors:   4.25      5.78     Chi2:  14.9     DW-Stat.:  0.3121   Patt#:
 => Expected :            1.50                                1.9299
 => Deviance : 0.907E+05     Dev*:   15.38    
 => GoF-index:  3.8         Sqrt(Residual/N)
 => N-P+C:  5896

 =>    SumYdif       SumYobs      SumYcal      SumwYobsSQ     Residual    Condition
     0.1113E+07    0.2621E+08    0.2615E+08    0.2621E+08    0.8764E+05    0.8264E+10


 => Conventional Rietveld Rp,Rwp,Re and Chi2:   11.1      11.6      3.00      14.86    
 => (Values obtained using Ynet, but true sigma(y))
 =>  SumYnet, Sum(w Ynet**2):     0.1001E+08    0.6568E+07


 => Global user-weigthed Chi2 (Bragg contrib.):   14.9    

 => ---------> Pattern#  1
 => Phase:  1
 =>    Bragg R-factor:  6.50    
 =>    RF-factor     :  5.45    


   Standard deviations have to be multiplied by: 3.6579
   (correlated residuals) See references:
  -J.F.Berar & P.Lelann, J. Appl. Cryst. 24, 1-5 (1991) 
  -J.F.Berar, Acc. in Pow. Diff. II,NIST Sp.Pub. 846, 63(1992) 

 ++++++++++++++++++++++++++++++++++++++++++++++++++++++++++++++++++++++++++++++++++++++++++++++++++++++++++++++++++++++++

 => CYCLE No.:    1
 =>  Convergence reached at this CYCLE !!!!
 =>  Parameter shifts set to zero
 ---------------------------------------------------------------------------------------
 => Phase  1 Name:  #(C) 2021 by FIZ Karlsruhe - Leibniz Institute for Information Infras
 ---------------------------------------------------------------------------------------
 => New parameters, shifts, and standard deviations

 Atom        x       dx      sx       y       dy      sy       z       dz      sz       B       dB      sB      occ.    docc.   socc.

 Na1      0.37986 0.00000 0.00066  0.78664 0.00000 0.00150  0.10731 0.00000 0.00075  1.11627 0.00000 0.00000  1.00000 0.00000 0.00000
 Ta1      0.15902 0.00000 0.00010  0.25917 0.00000 0.00038  0.29803 0.00000 0.00013  0.47176 0.00000 0.00000  1.00000 0.00000 0.00000
 O1       0.21177 0.00000 0.00117  0.14673 0.00000 0.00138  0.05580 0.00000 0.00159  0.58064 0.00000 0.00000  1.00000 0.00000 0.00000
 O2       0.06863 0.00000 0.00128  0.56284 0.00000 0.00176  0.21767 0.00000 0.00152  0.58064 0.00000 0.00000  1.00000 0.00000 0.00000
 F1       0.37906 0.00000 0.00123  0.47826 0.00000 0.00175  0.30601 0.00000 0.00148  1.12063 0.00000 0.00000  1.00000 0.00000 0.00000
 F2       0.34205 0.00000 0.00113  0.99322 0.00000 0.00162  0.38148 0.00000 0.00130  1.12063 0.00000 0.00000  1.00000 0.00000 0.00000

 ==> PROFILE PARAMETERS FOR PATTERN#  1

 => Overall scale factor:      0.002017349     0.000000000     0.000003641
 => Eta(p-Voigt) or m(Pearson VII):   0.521579  0.000000  0.012646
 => Overall tem. factor:     0.000000    0.000000    0.000000
 => Halfwidth parameters: 
         0.050832    0.000000    0.001532
        -0.027727    0.000000    0.001115
         0.010244    0.000000    0.000198
 => Cell parameters: 
        8.095570    0.000000    0.000090
        5.436571    0.000000    0.000064
        7.494153    0.000000    0.000082
       90.000000    0.000000    0.000000
      102.132011    0.000000    0.000665
       90.000000    0.000000    0.000000
 => Preferred orientation: 
         0.000000    0.000000    0.000000
         0.000000    0.000000    0.000000
 => Asymmetry parameters: 
         0.016314    0.000000    0.003062
         0.006384    0.000000    0.000725
         0.000000    0.000000    0.000000
         0.000000    0.000000    0.000000
 => X and Y parameters: 
        -0.000966    0.000000    0.000364
         0.000000    0.000000    0.000000
 => Strain parameters: 
         0.000000    0.000000    0.000000
         0.000000    0.000000    0.000000
         0.000000    0.000000    0.000000
 => Size   parameters (G,L): 
         0.000000    0.000000    0.000000
         0.000000    0.000000    0.000000

 ==> GLOBAL PARAMETERS FOR PATTERN#  1


 => Zero-point:    -0.0503    0.0000    0.0006

 => Cos( theta)-shift parameter :   0.0000  0.0000  0.0000
 => Sin(2theta)-shift parameter :   0.0000  0.0000  0.0000

 ==> RELIABILITY FACTORS WITH ALL NON-EXCLUDED POINTS FOR PATTERN:  1

 => R-Factors:   3.89      5.42     Chi2:  13.2     DW-Stat.:  0.3038   Patt#:  1
 => Expected :            1.49                                1.9341
 => Deviance : 0.931E+05     Dev*:   13.66    
 => GoF-index:  3.6         Sqrt(Residual/N)
 => N-P+C:  6817

 =>    SumYdif       SumYobs      SumYcal      SumwYobsSQ     Residual    Condition
     0.1190E+07    0.3060E+08    0.3051E+08    0.3060E+08    0.9003E+05    0.8264E+10


 => Conventional Rietveld Rp,Rwp,Re and Chi2:   11.9      11.7      3.22      13.21    
 => (Values obtained using Ynet, but true sigma(y))
 =>  SumYnet, Sum(w Ynet**2):     0.1004E+08    0.6570E+07

 => N-sigma of the GoF:      712.623

 ==> RELIABILITY FACTORS FOR POINTS WITH BRAGG CONTRIBUTIONS FOR PATTERN:  1

 => R-Factors:   4.25      5.78     Chi2:  14.9     DW-Stat.:  0.3121   Patt#:
 => Expected :            1.50                                1.9299
 => Deviance : 0.907E+05     Dev*:   15.38    
 => GoF-index:  3.8         Sqrt(Residual/N)
 => N-P+C:  5896

 =>    SumYdif       SumYobs      SumYcal      SumwYobsSQ     Residual    Condition
     0.1113E+07    0.2621E+08    0.2615E+08    0.2621E+08    0.8764E+05    0.8264E+10


 => Conventional Rietveld Rp,Rwp,Re and Chi2:   11.1      11.6      3.00      14.86    
 => (Values obtained using Ynet, but true sigma(y))
 =>  SumYnet, Sum(w Ynet**2):     0.1001E+08    0.6568E+07

 => N-sigma of the GoF:      752.734

 => Global user-weigthed Chi2 (Bragg contrib.):   15.3    

 => ---------> Pattern#  1
 => Phase:  1
 =>    Bragg R-factor:  6.50    
 =>    RF-factor     :  5.45    

 --------------------------------------------------------------------------------------------------------------
 Pattern#  1 Phase No.:   1 Phase name:  #(C) 2021 by FIZ Karlsruhe - 
 --------------------------------------------------------------------------------------------------------------

   No.  Code     H   K   L  Mult      Hw      ETA/M    2theta/TOF     Icalc       Iobs      Sigma     StrFactor^2    d-hkl       CORR

      1   1      1   0   0     2  0.089545  0.510783      11.170     4005.5     3601.1      9.354      10184.4717  7.914764      1.000000
      2   1      1   1   0     4  0.083384  0.502447      19.795     9835.1     9402.5     11.025      40091.6445  4.481238      1.000000
      3   1      0   1   1     4  0.083106  0.501936      20.324       19.0       58.1      3.189         81.5699  4.365936      1.000000
      4   1     -1   1   1     4  0.082321  0.500348      21.966       35.6       72.4      4.376        179.7939  4.043018      1.000000
      5   1      2   0   0     2  0.082114  0.499883      22.448     1256.5     1336.6      5.982      13287.0479  3.957382      1.000000
      6   1      0   0   2     2  0.081432  0.498116      24.276     3646.0     3586.7      7.230      45373.2383  3.663389      1.000000
      7   1      1   1   1     4  0.081370  0.497932      24.467       38.7       38.4      0.106        244.7279  3.635192      1.000000
      8   1     -1   0   2     2  0.081354  0.497883      24.517     3836.7     3751.5      6.692      48751.0781  3.627860      1.000000
      9   1      2   1   0     4  0.080579  0.494651      27.862     7157.6     7196.6      9.870      59493.5156  3.199494      1.000000
     10   1     -2   1   1     4  0.080503  0.494075      28.457      104.6       73.5      2.065        909.2407  3.133907      1.000000
     11   1      1   0   2     2  0.080458  0.493643      28.904        2.0        3.5      0.263         35.7486  3.086459      1.000000
     12   1      0   1   2     4  0.080422  0.493188      29.375     2589.6     2809.7      6.605      24073.5449  3.038026      1.000000
     13   1     -2   0   2     2  0.080414  0.493051      29.517      120.2      130.4      0.457       2257.4023  3.023739      1.000000
     14   1     -1   1   2     4  0.080411  0.492992      29.578     1098.1     1220.9      3.897      10358.4941  3.017670      1.000000
     15   1      2   1   1     4  0.080481  0.490310      32.353       17.3        0.7      4.218        198.1875  2.764878      1.000000
     16   1      0   2   0     2  0.080550  0.489759      32.923     1495.5     1548.7      5.328      35474.1445  2.718286      1.000000
     17   1      1   1   2     4  0.080614  0.489342      33.355     2898.2     2868.1      6.017      35343.7461  2.684072      1.000000
     18   1     -2   1   2     4  0.080709  0.488820      33.895     2566.0     2567.7      5.370      32397.8887  2.642517      1.000000
     19   1      3   0   0     2  0.080720  0.488765      33.951     1050.1     1090.3      2.142      26616.4570  2.638255      1.000000
     20   1      1   2   0     4  0.080924  0.487878      34.869     1010.8      997.3      4.767      13569.7607  2.570887      1.000000
     21   1      0   2   1     4  0.081005  0.487573      35.185       24.3       45.3      1.921        333.3022  2.548540      1.000000
     22   1     -1   2   1     4  0.081307  0.486591      36.200        3.9        2.3      2.525         56.7872  2.479335      1.000000
     23   1      2   0   2     2  0.081490  0.486074      36.736      607.7      629.4      4.657      18268.0195  2.444410      1.000000
     24   1     -3   1   1     4  0.081792  0.485309      37.527      207.5      194.8      1.415       3266.4309  2.394654      1.000000
     25   1     -3   0   2     2  0.081806  0.485276      37.562      627.3      584.6      3.142      19792.9316  2.392554      1.000000
     26   1      1   2   1     4  0.081921  0.485009      37.838       80.6       71.2      2.148       1291.4388  2.375740      1.000000
     27   1      3   1   0     4  0.081936  0.484974      37.874        8.5        7.5      0.304        136.1686  2.373537      1.000000
     28   1     -1   1   3     4  0.082892  0.483067      39.847      252.8      262.0      4.377       4538.7412  2.260460      1.000000
     29   1      2   2   0     4  0.083096  0.482712      40.215      451.2      461.1      3.102       8265.8047  2.240619      1.000000
     30   1      2   1   2     4  0.083216  0.482508      40.425      553.0      635.4      3.071      10248.5801  2.229424      1.000000
     31   1      0   1   3     4  0.083234  0.482478      40.456        0.2        0.2      0.001          3.3069  2.227792      1.000000
     32   1     -2   2   1     4  0.083346  0.482293      40.648        7.4        8.0      0.356        138.6779  2.217737      1.000000
     33   1     -3   1   2     4  0.083674  0.481771      41.188      806.0      828.1      3.667      15566.6553  2.189872      1.000000
     34   1      0   2   2     4  0.083760  0.481639      41.325      901.8      910.4      2.902      17543.7363  2.182968      1.000000
     35   1     -1   2   2     4  0.083856  0.481493      41.475     1081.4      991.9      3.388      21207.3633  2.175379      1.000000
     36   1      3   1   1     4  0.084298  0.480846      42.145        7.5        2.1      1.432        152.0881  2.142368      1.000000
     37   1     -2   1   3     4  0.084575  0.480459      42.546        8.0        9.6      2.559        166.9754  2.123090      1.000000
     38   1      2   2   1     4  0.085341  0.479452      43.587       57.6       89.0      4.075       1260.7559  2.074736      1.000000
     39   1      1   1   3     4  0.085872  0.478800      44.262       51.6       27.7      2.115       1169.5448  2.044665      1.000000
     40   1      1   2   2     4  0.085959  0.478695      44.370       82.9       77.5      1.774       1887.1307  2.039932      1.000000
     41   1     -2   2   2     4  0.086311  0.478283      44.796      354.9      342.6      3.472       8255.7246  2.021509      1.000000
     42   1      4   0   0     2  0.087200  0.477294      45.820      733.5      794.0      4.743      35878.7461  1.978691      1.000000
     43   1      3   0   2     2  0.087741  0.476723      46.411      482.2      405.6      3.543      24270.9238  1.954880      1.000000
     44   1     -4   0   2     2  0.088661  0.475799      47.367      699.8      682.2      4.379      36861.4023  1.917623      1.000000
     45   1     -3   2   1     4  0.089025  0.475447      47.731       25.1       28.7      0.837        671.0889  1.903853      1.000000
     46   1     -4   1   1     4  0.089304  0.475182      48.005        0.5        0.5      0.002         13.8129  1.893606      1.000000
     47   1      3   2   0     4  0.089316  0.475171      48.017     1767.7     1860.3      5.246      47984.7812  1.893189      1.000000
     48   1     -3   1   3     4  0.089402  0.475090      48.101       30.6       33.1      0.115        835.2380  1.890080      1.000000
     49   1     -1   0   4     2  0.089888  0.474641      48.565     1237.3     1385.9      4.555      68897.3281  1.873095      1.000000
     50   1      4   1   0     4  0.090297  0.474272      48.947      946.6     1051.5      4.104      26821.7773  1.859368      1.000000
     51   1      3   1   2     4  0.090914  0.473729      49.509      104.5       75.3      2.150       3036.4434  1.839568      1.000000
     52   1     -1   2   3     4  0.091084  0.473582      49.661       12.2       11.5      0.298        357.2368  1.834297      1.000000
     53   1      0   0   4     2  0.091169  0.473509      49.736       31.4       34.2      1.001       1843.0116  1.831695      1.000000
     54   1      2   2   2     4  0.091639  0.473111      50.148     1744.1     1775.8      5.232      52178.5781  1.817596      1.000000
     55   1      0   2   3     4  0.091669  0.473086      50.174        2.5        2.6      0.007         75.1410  1.816712      1.000000
     56   1     -2   0   4     2  0.091764  0.473006      50.257      233.3      241.1      0.790      14024.9014  1.813930      1.000000
     57   1     -4   1   2     4  0.091954  0.472848      50.420        7.3        8.6      0.110        222.4554  1.808422      1.000000
     58   1      2   1   3     4  0.092270  0.472588      50.690        2.4        3.0      0.048         73.4226  1.799446      1.000000
     59   1     -3   2   2     4  0.092395  0.472486      50.795     1018.0      946.0      4.259      31334.5742  1.795971      1.000000
     60   1     -1   1   4     4  0.093328  0.471742      51.565       40.3       37.8      1.127       1284.2990  1.770933      1.000000

   No.  Code     H   K   L  Mult      Hw      ETA/M    2theta/TOF     Icalc       Iobs      Sigma     StrFactor^2    d-hkl       CORR

     61   1      3   2   1     4  0.093384  0.471698      51.610        0.3        0.3      0.006          9.7287  1.769486      1.000000
     62   1      1   3   0     4  0.093501  0.471607      51.705      634.0      613.3      3.656      20304.4805  1.766479      1.000000
     63   1      0   3   1     4  0.093788  0.471384      51.935       67.8       68.3      1.223       2191.5940  1.759179      1.000000
     64   1     -2   2   3     4  0.093812  0.471365      51.954        1.7        1.7      0.039         56.0953  1.758577      1.000000
     65   1     -1   3   1     4  0.094743  0.470660      52.684        5.9        5.5      0.027        196.4308  1.735926      1.000000
     66   1      0   1   4     4  0.094747  0.470657      52.687     1047.3      988.9      4.748      34979.3359  1.735821      1.000000
     67   1      4   1   1     4  0.095303  0.470246      53.112        0.0        0.0      0.001          1.4136  1.722937      1.000000
     68   1     -2   1   4     4  0.095403  0.470174      53.187      405.1      374.5      3.125      13821.0898  1.720680      1.000000
     69   1      1   2   3     4  0.095735  0.469932      53.437        0.1        0.1      0.006          3.3854  1.713228      1.000000
     70   1      1   0   4     2  0.095998  0.469744      53.632      158.9      158.1      2.872      11042.0039  1.707445      1.000000
     71   1      1   3   1     4  0.096380  0.469472      53.913        2.1        0.0      0.428         72.2414  1.699207      1.000000
     72   1     -3   0   4     2  0.097355  0.468792      54.617       70.3        0.0      3.221       5090.4673  1.678970      1.000000
     73   1      2   3   0     4  0.098976  0.467702      55.744     1048.8      971.5      5.448      39717.4570  1.647652      1.000000
     74   1     -4   1   3     4  0.099165  0.467578      55.873       18.4       18.0      0.104        699.6664  1.644163      1.000000
     75   1     -2   3   1     4  0.099477  0.467374      56.084       80.0       82.5      1.484       3071.4448  1.638489      1.000000
     76   1      1   1   4     4  0.100011  0.467030      56.440      805.9      931.1      3.964      31372.9102  1.628994      1.000000
     77   1      0   3   2     4  0.100279  0.466859      56.617      352.2      366.1      1.619      13806.8770  1.624317      1.000000
     78   1     -4   2   1     4  0.100448  0.466752      56.728       38.1       34.1      0.222       1499.4771  1.621396      1.000000
     79   1     -1   3   2     4  0.100460  0.466744      56.736      225.1      202.1      1.321       8866.4814  1.621183      1.000000
     80   1     -3   2   3     4  0.100577  0.466670      56.813        6.7        6.0      0.061        264.6299  1.619181      1.000000
     81   1      4   0   2     2  0.101388  0.466162      57.338       35.1       45.0      0.293       2832.7175  1.605582      1.000000
     82   1     -3   1   4     4  0.101471  0.466110      57.392     1008.8     1131.5      4.336      40748.5703  1.604211      1.000000
     83   1      4   2   0     4  0.101745  0.465941      57.567      289.0      353.3      1.467      11751.5967  1.599747      1.000000
     84   1      3   2   2     4  0.102542  0.465455      58.070      554.0      656.7      3.626      22965.2539  1.587085      1.000000
     85   1      5   0   0     2  0.102808  0.465294      58.236       87.7      102.2      0.697       7318.7832  1.582953      1.000000
     86   1     -5   0   2     2  0.103070  0.465138      58.398       89.7       91.2      1.325       7527.6167  1.578942      1.000000
     87   1      2   3   1     4  0.103117  0.465109      58.428        5.8        5.7      0.103        242.0898  1.578218      1.000000
     88   1     -4   2   2     4  0.103869  0.464663      58.889      607.2      735.2      3.622      25959.6504  1.566953      1.000000
     89   1      1   3   2     4  0.104157  0.464495      59.063      681.4      764.4      2.747      29318.5723  1.562735      1.000000
     90   1      2   2   3     4  0.104269  0.464429      59.131       32.8       35.4      0.193       1415.9237  1.561103      1.000000
     91   1      3   1   3     4  0.104277  0.464424      59.136        3.1        3.4      0.019        135.5098  1.560988      1.000000
     92   1     -2   3   2     4  0.104736  0.464158      59.412      863.1      842.8      3.599      37619.6719  1.554406      1.000000
