Repository: ozakary/data-NaMO2F2

# Powder X-Ray Diffraction Data for NaMO<sub>2</sub>F<sub>2</sub> (M = Nb<sup>5+</sup>, Ta<sup>5+</sup>)

**Author:** Ouail Zakary  
**ORCID:** [0000-0002-7793-3306](https://orcid.org/0000-0002-7793-3306)  
**E-mail:** [Ouail.Zakary@oulu.fi](mailto:Ouail.Zakary@oulu.fi)  
**Website:** [Ouail Zakary - webpage](https://cc.oulu.fi/~nmrwww/members/Ouail_Zakary.html)

This repository contains datasets of **Powder X-Ray Diffraction (PXRD)** data for the compounds NaNbO<sub>2</sub>F<sub>2</sub> and NaTaO<sub>2</sub>F<sub>2</sub>, recorded under both room temperature (RT) and variable temperature conditions.

File: powder_X-ray_diffraction/variable-temperature_experiments/NaTaO2F2/Rietveld_refinement/290°C/NaTaO2F2.out (part 1 of 2)


        **********************************************************
        ** PROGRAM FullProf.2k (Version 7.30 - Mar2020-ILL JRC) **
        **********************************************************
                       M U L T I -- P A T T E R N                 
            Rietveld, Profile Matching & Integrated Intensity     
                 Refinement of X-ray and/or Neutron Data


    Date: 08/02/2023  Time: 11:21:46.140                              

 => PCR file code: NaTaO2F2
 => DAT file code: NaTaO2F2.dat         -> Relative contribution: 1.0000                                                            

 ==> CONDITIONS OF THIS RUN FOR PATTERN No.:  1

 => Global Refinement of X-ray powder diffraction data                                                                              
 => Global Refinement of X-ray powder diffraction data                                                                              
    Bragg-Brentano(X-rays) or Debye-Scherrer geometry(Neutrons)
 => Title:  #(C) 2021 by FIZ Karlsruhe - Leibniz Institute for Information Infrastructure.  All rights reserved.

 => Number of phases:    1
 => Number of excluded regions:    0
 => Number of scattering factors supplied:    0
 => Conventional weights: w=1.0/Variance(yobs)
 => Asymmetry correction as in J.Appl.Cryst. 26,128(1993)
 => Background linearly interpolated between the   23 points given
 => The    5th default profile function was selected
 => Pseudo-Voigt function (ETA variable)
                 X-parameter correspond to: ETA=ETA0+X*2theta
                       pV(x)= ETA*L(x)+(1-ETA)*G(x)

 ==> INPUT/OUTPUT OPTIONS:

 => Generate file *.PRF for plot
 => Output Integrated Intensities
 => Generate new input file *.PCR

 => X-Y type of data: 2theta/TOF/E(Kev) Intens sigma for pattern:  1
 => Plot pattern at each cycle
 => Wavelengths:  1.54056 1.54439
 => Alpha2/Alpha1 ratio:   0.5000
 => Cos(Monochromator angle)=   0.9100
 => Asymmetry correction for angles lower than   90.000 degrees
 => Absorption correction (AC), muR-eff =   0.0000  0.0000
 => Base of peaks: 2.0*HW*    8.00

 => Number of cycles:   33
 => Relaxation factors ==>    for coordinates:  1.00
 => for anisotropic temperature factors:  1.00
 => for halfwidth/strain/size parameters:  1.00
 => for lattice constants and propagation vectors:  1.00
 => EPS-value for convergence:    0.1
 => Background ==> 
    Position   Intensity
       10.30     5951.93        0.00
       12.64     5306.15        0.00
       13.56     5056.46        0.00
       15.51     4708.21        0.00
       18.36     4156.57        0.00
       21.48     3767.26        0.00
       25.58     3531.64        0.00
       30.55     3250.36        0.00
       35.54     2980.40        0.00
       38.35     2759.12        0.00
       42.41     2684.68        0.00
       45.00     2755.68        0.00
       54.61     2843.04        0.00
       62.25     2611.99        0.00
       66.40     2434.10        0.00
       75.10     2480.66        0.00
       77.85     2368.26        0.00
       81.40     2451.49        0.00
       85.83     2373.37        0.00
       88.72     2369.47        0.00

       93.20     2348.85        0.00
       95.50     2363.42        0.00
       97.90     2350.96        0.00

 
 => Number of Least-Squares parameters varied:    31

 =>--------------------------->
 =>------->  PATTERN number:  1
 =>--------------------------->
 => Global parameters and codes ==>
 => Zero-point:     0.0032   11.0000
 => Displacement peak-shift parameter and code:     0.00    0.00
 => Transparency peak-shift parameter and code:     0.00    0.00

 => Reading Intensity data  =>>

 -> No recognizable heading in input data file X,Y,sigma
    First 6 lines are considered as COMMENTS (except for TSAMP keyword)
 -> COMMENT: 10.0116	6293.0000                                                                                                                   
 -> COMMENT: 10.0247	6540.0000                                                                                                                   
 -> COMMENT: 10.0379	6425.0000                                                                                                                   
 -> COMMENT: 10.0510	6237.0000                                                                                                                   
 -> COMMENT: 10.0641	6274.0000                                                                                                                   
 -> COMMENT: 10.0772	6248.0000                                                                                                                   
 ==> Angular range, step and number of points:
     2Thmin:      10.090400  2Thmax:      99.993401  Step:       0.013132  No. of points:   6848
 --------------------------------------------------------------------------------
 => Phase  No. 1
       #(C) 2021 by FIZ Karlsruhe - Leibniz Institute for Information Infras
 --------------------------------------------------------------------------------
 =>-------> Pattern#  1
 => Crystal Structure Refinement
 => Preferred orientation vector:   0.0000  0.0000  1.0000

 =>-------> Data for PHASE: 1
 => Number of atoms:    6
 => Number of distance  constraints:    0
 => Number of angle     constraints:    0

 => Symmetry information on space group: P 1 21/c 1          
 -> The multiplicity of the general position is:   4
 -> The space group is Centric (-1 at origin)   
 -> Lattice type  P: { 000 }                                       
 -> Reduced set of symmetry operators:

  No.  IT   Symmetry symbol    Rotation part     Associated Translation
   1: ( 1)   1            -->     ( x, y, z) + {  0.0000  0.0000  0.0000}
   2: ( 3)   2 ( 0, y, 0) -->     (-x, y,-z) + {  0.0000  0.5000  0.5000}


        Information on Space Group: 
        --------------------------- 

 =>   Number of Space group:  14
 =>  Hermann-Mauguin Symbol: P 1 21/c 1
 =>             Hall Symbol: -P 2ybc
 =>    Table Setting Choice: b1
 =>            Setting Type: IT (Generated from Hermann-Mauguin symbol)
 =>          Crystal System: Monoclinic
 =>              Laue Class: 2/m
 =>             Point Group: 2/m
 =>         Bravais Lattice: P
 =>          Lattice Symbol: mP
 =>  Reduced Number of S.O.:   2
 =>    General multiplicity:   4
 =>          Centrosymmetry: Centric (-1 at origin)
 =>  Generators (exc. -1&L):   1
 =>         Asymmetric unit:  0.000 <= x <=  1.000
                              0.000 <= y <=  0.250
                              0.000 <= z <=  1.000

 => List of S.O. without inversion and lattice centring translations
 => SYMM(  1): x,y,z                               => SYMM(  2): -x,y+1/2,-z+1/2


 => Initial parameters ==>
 Atom    Ntyp                  X         Y         Z         B         occ.         in  fin  Spc  Mult
                             B11       B22       B33       B12       B13       B23
 Na1    Na                 0.38101   0.78984   0.10326   1.11627   1.00000           0    0    0    4
                 Codes:  141.00000 151.00000 161.00000   0.00000   0.00000
 Ta1    Ta                 0.15935   0.25600   0.29563   0.47176   1.00000           0    0    0    4
                 Codes:  171.00000 181.00000 191.00000   0.00000   0.00000
 O1     O                  0.21655   0.15801   0.04652   0.58064   1.00000           0    0    0    4
                 Codes:  201.00000 211.00000 221.00000   0.00000   0.00000
 O2     O                  0.04986   0.53837   0.21439   0.58064   1.00000           0    0    0    4
                 Codes:  231.00000 241.00000 251.00000   0.00000   0.00000
 F1     F                  0.38559   0.46893   0.31176   1.12063   1.00000           0    0    0    4
                 Codes:  261.00000 271.00000 281.00000   0.00000   0.00000
 F2     F                  0.34109   0.98747   0.37007   1.12063   1.00000           0    0    0    4
                 Codes:  291.00000 301.00000 311.00000   0.00000   0.00000

 => IT IS ASSUMED THAT THE FIRST GIVEN SITE IS FULLY OCCUPIED 
    OR THE FIRST AND SECOND ATOMS ARE IN THE SAME SITE WITH TOTAL FULL OCCUPATION
  (If this is not the case, change the order of atoms to obtain correct values for the content of the unit cell)
    The given occupation factors have been obtained mutiplying m/M by   1.0000
      -> Atom: Na  ,  Chemical element: NA  Atomic Mass:    22.9898
      -> Atom: Ta  ,  Chemical element: TA  Atomic Mass:   180.9479
      -> Atom: O   ,  Chemical element: O   Atomic Mass:    15.9994
      -> Atom: O   ,  Chemical element: O   Atomic Mass:    15.9994
      -> Atom: F   ,  Chemical element: F   Atomic Mass:    18.9984
      -> Atom: F   ,  Chemical element: F   Atomic Mass:    18.9984
 => The given value of ATZ is       1095.73 the program has calculated:        1095.73
    The value of ATZ given in the input PCR file will be used for quantitative analysis
 => The chemical content of the unit cell is: 
       4.0000 Na   +   4.0000 Ta   +   4.0000 O    +   4.0000 O    +   4.0000 F    +   4.0000 F      
 => The normalized site occupation numbers in % are: 
     100.0000 Na1    :      100.0000 Ta1    :      100.0000 O1     :      100.0000 O2     :      100.0000 F1     :      100.0000 F2       
 => The density (volumic mass) of the compound is:    5.533 g/cm3

 =>-------> PROFILE PARAMETERS FOR PATTERN:  1

 => Overall scale factor:   0.198800E-02
 => ETA (p-Voigt) OR M (Pearson VII):   0.3700
 => Overall temperature factor:      0.00000
 => Halfwidth U,V,W:      0.06755    -0.04118     0.01316
 => X and Y parameters:       0.0022      0.0000
 => Direct cell parameters:    8.1486   5.4886   7.5309  90.0000 102.4947  90.0000
 => Preferred orientation parameters:   0.0000  0.0000
 => Asymmetry parameters     :      0.05191     0.00473     0.00000     0.00000
 => Strain parameters        :      0.00000     0.00000     0.00000
 => Size   parameters        :      0.00000     0.00000

 ==> CODEWORDS FOR PROFILE PARAMETERS of PATTERN#  1

 => Overall scale factor:   21.000
 => ETA (p-Voigt) OR M (Pearson VII):  101.000
 => Overall temperature factor:    0.000
 => Halfwidth U,V,W:   71.000  91.000  81.000
 => X and Y parameters:  111.000   0.000
 => Direct cell parameters:   31.000  41.000  51.000   0.000  61.000   0.000
 => Preferred orientation parameters:    0.000   0.000
 => Asymmetry parameters     :  121.000 131.000   0.000   0.000
 => Strain parameters        :    0.000   0.000   0.000
 => Size   parameters        :    0.000   0.000

 => Cell constraints according to Laue symmetry: 2/m  

        Metric information:
        -------------------

 => Direct cell parameters:

         a =       8.1486      b =       5.4886      c =       7.5309
     alpha =       90.000   beta =      102.495  gamma =       90.000
                        Direct Cell Volume =     328.8381

 => Reciprocal cell parameters:

         a*=     0.125698      b*=     0.182195      c*=     0.136008
     alpha*=       90.000   beta*=       77.505  gamma*=       90.000
                    Reciprocal Cell Volume =   0.00304101

 => Direct and Reciprocal Metric Tensors:

                   GD                                       GR
     66.3994      0.0000    -13.2765          0.015800    0.000000    0.003699
      0.0000     30.1250      0.0000          0.000000    0.033195    0.000000
    -13.2765      0.0000     56.7143          0.003699    0.000000    0.018498

 =>  Cartesian frame: z // c; y is in the bc-plane; x is y ^ z = a*  

     Crystal_to_Orthonormal_Matrix              Orthonormal_to_Crystal Matrix
              Cr_Orth_cel                               Orth_Cr_cel  
      8.1486      0.0000     -1.6293          0.122721   -0.000000    0.027195
      0.0000      5.4886      0.0000          0.000000    0.182195   -0.000000
      0.0000      0.0000      7.3525          0.000000    0.000000    0.136008

     Busing-Levy B-matrix: Hc=B.H            Inverse of the Busing-Levy B-matrix
                BL_M                                      BL_Minv  
    0.125698    0.000000    0.029425            7.9556     -0.0000     -1.7629
    0.000000    0.182195   -0.000000            0.0000      5.4886      0.0000
    0.000000    0.000000    0.132786            0.0000      0.0000      7.5309

 => Laue symmetry 2/m   will be used to generate HKL for pattern#   1
 => Reflections generated between S(1/d)min:  0.1139 A-1 and S(1/d)max:  1.0105 A-1
 =>                                    dmax:  8.7808 A   and      dmin:  0.9896 A
 => The number of reflections generated is:    358
 => The max. scatt. variable (gen.ref.) is:       102.2246
 => Scattering coefficients from internal table


 => X-ray scattering coeff. (A1, B1, A2,...C, f(0), Z, Dfp,Dfpp)

 NA      4.7626   3.2850   3.1736   8.8422   1.2674   0.3136   1.1128 129.4240   0.6760  10.9924  11.0000   0.1290   0.1240
 TA     29.2024   1.7733  15.2293   9.3705  14.5135   0.2960   4.7649  63.3644   9.2435  72.9537  73.0000  -6.3510   5.2710
 O       3.0485  13.2771   2.2868   5.7011   1.5463   0.3239   0.8670  32.9089   0.2508   7.9994   8.0000   0.0470   0.0320
 F       3.5392  10.2825   2.6412   4.2944   1.5170   0.2615   1.0243  26.1476   0.2776   8.9993   9.0000   0.0690   0.0530

     --------------------------------------------------------------
      SYMBOLIC NAMES AND INITIAL VALUES OF PARAMETERS TO BE VARIED:
     --------------------------------------------------------------

      ->  Parameter number    1   -> Symbolic Name:                                          Zero_pat1    0.32400000E-02
      ->  Parameter number    2   -> Symbolic Name:                                     Scale_ph1_pat1    0.19880000E-02
      ->  Parameter number    3   -> Symbolic Name:                                    Cell_A_ph1_pat1     8.1485806    
      ->  Parameter number    4   -> Symbolic Name:                                    Cell_B_ph1_pat1     5.4886231    
      ->  Parameter number    5   -> Symbolic Name:                                    Cell_C_ph1_pat1     7.5308919    
      ->  Parameter number    6   -> Symbolic Name:                                    Cell_E_ph1_pat1     102.49473    
      ->  Parameter number    7   -> Symbolic Name:                                    U-Cagl_ph1_pat1    0.67548998E-01
      ->  Parameter number    8   -> Symbolic Name:                                    W-Cagl_ph1_pat1    0.13156000E-01
      ->  Parameter number    9   -> Symbolic Name:                                    V-Cagl_ph1_pat1   -0.41175999E-01
      ->  Parameter number   10   -> Symbolic Name:                                     EtaPV_ph1_pat1    0.37002000    
      ->  Parameter number   11   -> Symbolic Name:                                     X-tan_ph1_pat1    0.22249999E-02
      ->  Parameter number   12   -> Symbolic Name:                                     Asym1_ph1_pat1    0.51910002E-01
      ->  Parameter number   13   -> Symbolic Name:                                     Asym2_ph1_pat1    0.47300002E-02
      ->  Parameter number   14   -> Symbolic Name:                                          X_Na1_ph1    0.38101000    
      ->  Parameter number   15   -> Symbolic Name:                                          Y_Na1_ph1    0.78983998    
      ->  Parameter number   16   -> Symbolic Name:                                          Z_Na1_ph1    0.10326000    
      ->  Parameter number   17   -> Symbolic Name:                                          X_Ta1_ph1    0.15934999    
      ->  Parameter number   18   -> Symbolic Name:                                          Y_Ta1_ph1    0.25600001    
      ->  Parameter number   19   -> Symbolic Name:                                          Z_Ta1_ph1    0.29563001    
      ->  Parameter number   20   -> Symbolic Name:                                           X_O1_ph1    0.21654999    
      ->  Parameter number   21   -> Symbolic Name:                                           Y_O1_ph1    0.15801001    
      ->  Parameter number   22   -> Symbolic Name:                                           Z_O1_ph1    0.46519998E-01
      ->  Parameter number   23   -> Symbolic Name:                                           X_O2_ph1    0.49860001E-01
      ->  Parameter number   24   -> Symbolic Name:                                           Y_O2_ph1    0.53837001    
      ->  Parameter number   25   -> Symbolic Name:                                           Z_O2_ph1    0.21438999    
      ->  Parameter number   26   -> Symbolic Name:                                           X_F1_ph1    0.38558999    
      ->  Parameter number   27   -> Symbolic Name:                                           Y_F1_ph1    0.46893001    
      ->  Parameter number   28   -> Symbolic Name:                                           Z_F1_ph1    0.31176001    
      ->  Parameter number   29   -> Symbolic Name:                                           X_F2_ph1    0.34108999    
      ->  Parameter number   30   -> Symbolic Name:                                           Y_F2_ph1    0.98746997    
      ->  Parameter number   31   -> Symbolic Name:                                           Z_F2_ph1    0.37007001    
  
 
 => No optimization for routine tasks
 ++++++++++++++++++++++++++++++++++++++++++++++++++++++++++++++++++++++++++++++++++++++++++++++++++++++++++++++++++++++++

 => CYCLE No.:    1
 ---------------------------------------------------------------------------------------
 => Phase  1 Name:  #(C) 2021 by FIZ Karlsruhe - Leibniz Institute for Information Infras
 ---------------------------------------------------------------------------------------
 => New parameters, shifts, and standard deviations

 Atom        x       dx      sx       y       dy      sy       z       dz      sz       B       dB      sB      occ.    docc.   socc.

 Na1      0.38102 0.00001 0.00059  0.78985 0.00001 0.00131  0.10326 0.00000 0.00073  1.11627 0.00000 0.00000  1.00000 0.00000 0.00000
 Ta1      0.15935 0.00000 0.00010  0.25600-0.00000 0.00042  0.29563-0.00000 0.00012  0.47176 0.00000 0.00000  1.00000 0.00000 0.00000
 O1       0.21654-0.00001 0.00099  0.15802 0.00001 0.00127  0.04651-0.00001 0.00140  0.58064 0.00000 0.00000  1.00000 0.00000 0.00000
 O2       0.04986 0.00000 0.00127  0.53833-0.00004 0.00186  0.21441 0.00002 0.00160  0.58064 0.00000 0.00000  1.00000 0.00000 0.00000
 F1       0.38560 0.00001 0.00119  0.46891-0.00002 0.00166  0.31174-0.00002 0.00153  1.12063 0.00000 0.00000  1.00000 0.00000 0.00000
 F2       0.34108-0.00001 0.00105  0.98747-0.00000 0.00154  0.37007-0.00000 0.00137  1.12063 0.00000 0.00000  1.00000 0.00000 0.00000

 ==> PROFILE PARAMETERS FOR PATTERN#  1

 => Overall scale factor:      0.001987951    -0.000000049     0.000003409
 => Eta(p-Voigt) or m(Pearson VII):   0.369961 -0.000059  0.011014
 => Overall tem. factor:     0.000000    0.000000    0.000000
 => Halfwidth parameters: 
         0.067557    0.000008    0.001632
        -0.041178   -0.000002    0.001156
         0.013156    0.000000    0.000201
 => Cell parameters: 
        8.148580   -0.000001    0.000083
        5.488621   -0.000002    0.000061
        7.530891   -0.000000    0.000077
       90.000000    0.000000    0.000000
      102.494728    0.000000    0.000644
       90.000000    0.000000    0.000000
 => Preferred orientation: 
         0.000000    0.000000    0.000000
         0.000000    0.000000    0.000000
 => Asymmetry parameters: 
         0.051867   -0.000043    0.002498
         0.004736    0.000006    0.000677
         0.000000    0.000000    0.000000
         0.000000    0.000000    0.000000
 => X and Y parameters: 
         0.002222   -0.000003    0.000321
         0.000000    0.000000    0.000000
 => Strain parameters: 
         0.000000    0.000000    0.000000
         0.000000    0.000000    0.000000
         0.000000    0.000000    0.000000
 => Size   parameters (G,L): 
         0.000000    0.000000    0.000000
         0.000000    0.000000    0.000000

 ==> GLOBAL PARAMETERS FOR PATTERN#  1


 => Zero-point:     0.0032   -0.0000    0.0005

 => Cos( theta)-shift parameter :   0.0000  0.0000  0.0000
 => Sin(2theta)-shift parameter :   0.0000  0.0000  0.0000

 ==> RELIABILITY FACTORS WITH ALL NON-EXCLUDED POINTS FOR PATTERN:  1

 => R-Factors:   3.59      5.00     Chi2:  11.2     DW-Stat.:  0.3352   Patt#:  1
 => Expected :            1.50                                1.9341
 => Deviance : 0.785E+05     Dev*:   11.51    
 => GoF-index:  3.3         Sqrt(Residual/N)
 => N-P+C:  6817

 =>    SumYdif       SumYobs      SumYcal      SumwYobsSQ     Residual    Condition
     0.1092E+07    0.3042E+08    0.3035E+08    0.3042E+08    0.7615E+05    0.7704E+10


 => Conventional Rietveld Rp,Rwp,Re and Chi2:   10.8      10.7      3.20      11.17    
 => (Values obtained using Ynet, but true sigma(y))
 =>  SumYnet, Sum(w Ynet**2):     0.1015E+08    0.6673E+07


 ==> RELIABILITY FACTORS FOR POINTS WITH BRAGG CONTRIBUTIONS FOR PATTERN:  1

 => R-Factors:   3.84      5.27     Chi2:  12.5     DW-Stat.:  0.3443   Patt#:
 => Expected :            1.49                                1.9301
 => Deviance : 0.764E+05     Dev*:   12.87    
 => GoF-index:  3.5         Sqrt(Residual/N)
 => N-P+C:  5939

 =>    SumYdif       SumYobs      SumYcal      SumwYobsSQ     Residual    Condition
     0.1024E+07    0.2668E+08    0.2663E+08    0.2668E+08    0.7413E+05    0.7704E+10


 => Conventional Rietveld Rp,Rwp,Re and Chi2:   10.1      10.5      2.98      12.48    
 => (Values obtained using Ynet, but true sigma(y))
 =>  SumYnet, Sum(w Ynet**2):     0.1012E+08    0.6671E+07


 => Global user-weigthed Chi2 (Bragg contrib.):   12.5    

 => ---------> Pattern#  1
 => Phase:  1
 =>    Bragg R-factor:  6.16    
 =>    RF-factor     :  4.78    


   Standard deviations have to be multiplied by: 3.3251
   (correlated residuals) See references:
  -J.F.Berar & P.Lelann, J. Appl. Cryst. 24, 1-5 (1991) 
  -J.F.Berar, Acc. in Pow. Diff. II,NIST Sp.Pub. 846, 63(1992) 

 ++++++++++++++++++++++++++++++++++++++++++++++++++++++++++++++++++++++++++++++++++++++++++++++++++++++++++++++++++++++++

 => CYCLE No.:    1
 =>  Convergence reached at this CYCLE !!!!
 =>  Parameter shifts set to zero
 ---------------------------------------------------------------------------------------
 => Phase  1 Name:  #(C) 2021 by FIZ Karlsruhe - Leibniz Institute for Information Infras
 ---------------------------------------------------------------------------------------
 => New parameters, shifts, and standard deviations

 Atom        x       dx      sx       y       dy      sy       z       dz      sz       B       dB      sB      occ.    docc.   socc.

 Na1      0.38102 0.00000 0.00059  0.78985 0.00000 0.00131  0.10326 0.00000 0.00073  1.11627 0.00000 0.00000  1.00000 0.00000 0.00000
 Ta1      0.15935 0.00000 0.00010  0.25600 0.00000 0.00042  0.29563 0.00000 0.00012  0.47176 0.00000 0.00000  1.00000 0.00000 0.00000
 O1       0.21654 0.00000 0.00099  0.15802 0.00000 0.00127  0.04651 0.00000 0.00140  0.58064 0.00000 0.00000  1.00000 0.00000 0.00000
 O2       0.04986 0.00000 0.00127  0.53833 0.00000 0.00186  0.21441 0.00000 0.00160  0.58064 0.00000 0.00000  1.00000 0.00000 0.00000
 F1       0.38560 0.00000 0.00119  0.46891 0.00000 0.00166  0.31174 0.00000 0.00153  1.12063 0.00000 0.00000  1.00000 0.00000 0.00000
 F2       0.34108 0.00000 0.00105  0.98747 0.00000 0.00154  0.37007 0.00000 0.00137  1.12063 0.00000 0.00000  1.00000 0.00000 0.00000

 ==> PROFILE PARAMETERS FOR PATTERN#  1

 => Overall scale factor:      0.001987951     0.000000000     0.000003409
 => Eta(p-Voigt) or m(Pearson VII):   0.369961  0.000000  0.011014
 => Overall tem. factor:     0.000000    0.000000    0.000000
 => Halfwidth parameters: 
         0.067557    0.000000    0.001632
        -0.041178    0.000000    0.001156
         0.013156    0.000000    0.000201
 => Cell parameters: 
        8.148580    0.000000    0.000083
        5.488621    0.000000    0.000061
        7.530891    0.000000    0.000077
       90.000000    0.000000    0.000000
      102.494728    0.000000    0.000644
       90.000000    0.000000    0.000000
 => Preferred orientation: 
         0.000000    0.000000    0.000000
         0.000000    0.000000    0.000000
 => Asymmetry parameters: 
         0.051867    0.000000    0.002498
         0.004736    0.000000    0.000677
         0.000000    0.000000    0.000000
         0.000000    0.000000    0.000000
 => X and Y parameters: 
         0.002222    0.000000    0.000321
         0.000000    0.000000    0.000000
 => Strain parameters: 
         0.000000    0.000000    0.000000
         0.000000    0.000000    0.000000
         0.000000    0.000000    0.000000
 => Size   parameters (G,L): 
         0.000000    0.000000    0.000000
         0.000000    0.000000    0.000000

 ==> GLOBAL PARAMETERS FOR PATTERN#  1


 => Zero-point:     0.0032    0.0000    0.0005

 => Cos( theta)-shift parameter :   0.0000  0.0000  0.0000
 => Sin(2theta)-shift parameter :   0.0000  0.0000  0.0000

 ==> RELIABILITY FACTORS WITH ALL NON-EXCLUDED POINTS FOR PATTERN:  1

 => R-Factors:   3.59      5.00     Chi2:  11.2     DW-Stat.:  0.3352   Patt#:  1
 => Expected :            1.50                                1.9341
 => Deviance : 0.785E+05     Dev*:   11.51    
 => GoF-index:  3.3         Sqrt(Residual/N)
 => N-P+C:  6817

 =>    SumYdif       SumYobs      SumYcal      SumwYobsSQ     Residual    Condition
     0.1092E+07    0.3042E+08    0.3035E+08    0.3042E+08    0.7615E+05    0.7704E+10


 => Conventional Rietveld Rp,Rwp,Re and Chi2:   10.8      10.7      3.20      11.17    
 => (Values obtained using Ynet, but true sigma(y))
 =>  SumYnet, Sum(w Ynet**2):     0.1015E+08    0.6673E+07

 => N-sigma of the GoF:      593.818

 ==> RELIABILITY FACTORS FOR POINTS WITH BRAGG CONTRIBUTIONS FOR PATTERN:  1

 => R-Factors:   3.84      5.27     Chi2:  12.5     DW-Stat.:  0.3443   Patt#:
 => Expected :            1.49                                1.9301
 => Deviance : 0.764E+05     Dev*:   12.87    
 => GoF-index:  3.5         Sqrt(Residual/N)
 => N-P+C:  5939

 =>    SumYdif       SumYobs      SumYcal      SumwYobsSQ     Residual    Condition
     0.1024E+07    0.2668E+08    0.2663E+08    0.2668E+08    0.7413E+05    0.7704E+10


 => Conventional Rietveld Rp,Rwp,Re and Chi2:   10.1      10.5      2.98      12.48    
 => (Values obtained using Ynet, but true sigma(y))
 =>  SumYnet, Sum(w Ynet**2):     0.1012E+08    0.6671E+07

 => N-sigma of the GoF:      625.664

 => Global user-weigthed Chi2 (Bragg contrib.):   12.8    

 => ---------> Pattern#  1
 => Phase:  1
 =>    Bragg R-factor:  6.16    
 =>    RF-factor     :  4.78    

 --------------------------------------------------------------------------------------------------------------
 Pattern#  1 Phase No.:   1 Phase name:  #(C) 2021 by FIZ Karlsruhe - 
 --------------------------------------------------------------------------------------------------------------

   No.  Code     H   K   L  Mult      Hw      ETA/M    2theta/TOF     Icalc       Iobs      Sigma     StrFactor^2    d-hkl       CORR

      1   1      1   0   0     2  0.098943  0.394649      11.112     3928.5     3501.8      9.146       9983.4189  7.955589      1.000000
      2   1      1   1   0     4  0.089742  0.413580      19.634    10380.0    10123.7     11.284      42074.0273  4.517772      1.000000
      3   1      0   1   1     4  0.089269  0.414778      20.173       17.9       46.9      3.087         76.5795  4.398289      1.000000
      4   1     -1   1   1     4  0.087954  0.418324      21.769       23.1       49.8      4.445        116.1571  4.079232      1.000000
      5   1      2   0   0     2  0.087523  0.419573      22.331     1141.0     1232.0      5.937      12074.5713  3.977795      1.000000
      6   1      0   0   2     2  0.086223  0.423701      24.189     3730.4     3654.9      7.080      46627.1367  3.676265      1.000000
      7   1      1   1   1     4  0.086127  0.424032      24.338        1.6        1.6      0.003          9.9161  3.654155      1.000000
      8   1     -1   0   2     2  0.086116  0.424071      24.356     3905.4     3857.2      6.435      49518.9414  3.651545      1.000000
      9   1      2   1   0     4  0.084333  0.431441      27.673     7318.8     7501.3     10.040      60692.3086  3.220870      1.000000
     10   1     -2   1   1     4  0.084110  0.432635      28.210       75.1       55.8      1.906        648.6675  3.160728      1.000000
     11   1      1   0   2     2  0.083868  0.434054      28.849        4.1        5.4      0.318         74.7793  3.092155      1.000000
     12   1      0   1   2     4  0.083743  0.434864      29.214     2404.6     2606.0      6.333      22368.7305  3.054417      1.000000
     13   1     -2   0   2     2  0.083724  0.434992      29.272      113.6      122.5      0.276       2123.0215  3.048518      1.000000
     14   1     -1   1   2     4  0.083697  0.435174      29.353     1301.6     1412.5      3.741      12231.3662  3.040195      1.000000
     15   1      2   1   1     4  0.083057  0.441519      32.210        9.9        0.0      3.331        113.2514  2.776840      1.000000
     16   1      0   2   0     2  0.083014  0.442391      32.602     1519.1     1457.4      5.611      35737.3828  2.744312      1.000000
     17   1      1   1   2     4  0.082969  0.443782      33.228     2915.4     3003.7      6.251      35726.0820  2.694038      1.000000
     18   1     -2   1   2     4  0.082956  0.444609      33.600     2656.7     2716.1      5.690      33346.7188  2.665032      1.000000
     19   1      3   0   0     2  0.082953  0.444990      33.772      980.8     1077.9      3.232      24894.3008  2.651863      1.000000
     20   1      1   2   0     4  0.082968  0.446707      34.545      953.1     1005.9      4.622      12703.3535  2.594297      1.000000
     21   1      0   2   1     4  0.082987  0.447423      34.867       34.1       28.4      2.248        463.1418  2.571058      1.000000
     22   1     -1   2   1     4  0.083095  0.449616      35.854        0.4        0.2      2.555          6.2548  2.502498      1.000000
     23   1      2   0   2     2  0.083240  0.451429      36.670      547.2      582.5      5.058      16603.8359  2.448646      1.000000
     24   1     -3   1   1     4  0.083368  0.452666      37.227      178.1      167.2      0.984       2792.5896  2.413317      1.000000
     25   1     -3   0   2     2  0.083371  0.452692      37.239      612.6      574.7      3.064      19226.2480  2.412565      1.000000
     26   1      1   2   1     4  0.083450  0.453356      37.537       83.4       62.4      2.324       1331.7301  2.394047      1.000000
     27   1      3   1   0     4  0.083479  0.453584      37.640        6.1        5.4      0.535         97.2460  2.387768      1.000000
     28   1     -1   1   3     4  0.084180  0.457914      39.589      204.4      208.3      4.052       3667.2700  2.274576      1.000000
     29   1      2   2   0     4  0.084309  0.458551      39.876      565.7      523.8      3.322      10313.2197  2.258886      1.000000
     30   1      0   1   3     4  0.084494  0.459419      40.266        3.1        3.5      0.027         57.2307  2.237872      1.000000
     31   1     -2   2   1     4  0.084494  0.459420      40.267        5.7        6.5      0.049        106.5880  2.237841      1.000000
     32   1      2   1   2     4  0.084509  0.459488      40.298      612.8      703.2      3.560      11434.8701  2.236199      1.000000
     33   1     -3   1   2     4  0.084778  0.460656      40.823      870.6      884.7      3.777      16717.9141  2.208617      1.000000
     34   1      0   2   2     4  0.084878  0.461064      41.007      849.4      869.6      2.952      16473.7559  2.199144      1.000000
     35   1     -1   2   2     4  0.084935  0.461295      41.111     1032.4      963.4      3.156      20134.9102  2.193818      1.000000
     36   1      3   1   1     4  0.085437  0.463188      41.963        7.4        6.8      2.007        151.8232  2.151236      1.000000
     37   1     -2   1   3     4  0.085592  0.463730      42.207       14.1        7.7      2.365        292.2347  2.139346      1.000000
     38   1      2   2   1     4  0.086331  0.466129      43.287       30.7       52.6      3.829        671.1582  2.088449      1.000000
     39   1      1   2   2     4  0.086935  0.467900      44.084       99.0      102.8      2.670       2253.3970  2.052531      1.000000
     40   1      1   1   3     4  0.086959  0.467965      44.113       21.0       22.3      0.506        478.0222  2.051224      1.000000
     41   1     -2   2   2     4  0.087171  0.468553      44.378      291.1      277.1      3.282       6725.8853  2.039616      1.000000
     42   1      4   0   0     2  0.088198  0.471206      45.572      639.4      715.7      4.977      31346.6094  1.988897      1.000000
     43   1      3   0   2     2  0.088886  0.472841      46.308      468.8      388.1      3.621      23819.9512  1.958993      1.000000
     44   1     -4   0   2     2  0.089537  0.474303      46.966      675.5      645.1      3.988      35421.1211  1.933067      1.000000
     45   1     -3   2   1     4  0.089887  0.475060      47.307       16.3       16.0      0.676        434.2715  1.919936      1.000000
     46   1     -4   1   1     4  0.090239  0.475801      47.640        0.4        0.4      0.001         11.2507  1.907263      1.000000
     47   1      3   2   0     4  0.090247  0.475817      47.647     1884.5     1942.5      5.469      51028.3438  1.906996      1.000000
     48   1     -3   1   3     4  0.090278  0.475883      47.677       37.0       38.1      0.110       1004.4339  1.905883      1.000000
     49   1     -1   0   4     2  0.090967  0.477281      48.306     1335.6     1517.2      4.832      74588.6797  1.882510      1.000000
     50   1      4   1   0     4  0.091359  0.478051      48.653      934.3     1055.9      4.107      26510.2812  1.869914      1.000000
     51   1     -1   2   3     4  0.092083  0.479428      49.273        6.8        7.1      0.434        197.4867  1.847831      1.000000
     52   1      3   1   2     4  0.092179  0.479607      49.353       73.5       73.0      1.866       2154.1423  1.844997      1.000000
     53   1      0   0   4     2  0.092416  0.480044      49.550       51.0       60.2      1.213       3016.7476  1.838133      1.000000
     54   1      0   2   3     4  0.092776  0.480696      49.844        0.6        0.6      0.002         18.9206  1.827989      1.000000
     55   1      2   2   2     4  0.092808  0.480755      49.870     1736.8     1690.4      4.890      52087.9414  1.827077      1.000000
     56   1     -2   0   4     2  0.092856  0.480840      49.908      164.1      159.4      0.477       9859.5703  1.825773      1.000000
     57   1     -4   1   2     4  0.092946  0.481001      49.981       14.7       14.7      0.052        443.5790  1.823290      1.000000
     58   1     -3   2   2     4  0.093367  0.481745      50.316     1146.3     1039.0      4.202      35069.3516  1.811940      1.000000
     59   1      2   1   3     4  0.093669  0.482269      50.552        1.6        1.7      0.043         49.0623  1.804039      1.000000
     60   1      1   3   0     4  0.094508  0.483689      51.191      667.6      618.8      4.074      21227.1094  1.783001      1.000000

   No.  Code     H   K   L  Mult      Hw      ETA/M    2theta/TOF     Icalc       Iobs      Sigma     StrFactor^2    d-hkl       CORR

     61   1     -1   1   4     4  0.094603  0.483848      51.262       12.2       10.8      0.087        390.6475  1.780683      1.000000
     62   1      3   2   1     4  0.094638  0.483905      51.288        3.5        3.2      0.026        113.3571  1.779851      1.000000
     63   1      0   3   1     4  0.094824  0.484211      51.426       66.4       59.2      1.173       2133.0962  1.775403      1.000000
     64   1     -2   2   3     4  0.094921  0.484371      51.498        6.9        5.2      0.222        221.4628  1.773099      1.000000
     65   1     -1   3   1     4  0.095828  0.485827      52.153        1.6        0.9      0.188         52.9338  1.752349      1.000000
     66   1      0   1   4     4  0.096255  0.486497      52.454      964.9      954.8      4.922      32407.8809  1.742985      1.000000
     67   1     -2   1   4     4  0.096751  0.487261      52.798      502.9      465.2      3.165      17139.6309  1.732437      1.000000
     68   1      4   1   1     4  0.096863  0.487431      52.875        0.3        0.3      0.003         10.8510  1.730110      1.000000
     69   1      1   2   3     4  0.097260  0.488031      53.145        0.6        0.1      0.074         22.2572  1.721952      1.000000
     70   1      1   3   1     4  0.097664  0.488633      53.416        0.1        0.1      0.007          3.5509  1.713850      1.000000
     71   1      1   0   4     2  0.097780  0.488804      53.493      144.1      133.3      3.006      10111.9541  1.711570      1.000000
     72   1     -3   0   4     2  0.098816  0.490308      54.170       84.8       21.3      2.961       6123.4478  1.691759      1.000000
     73   1      2   3   0     4  0.100482  0.492632      55.216     1041.8      950.2      5.401      39239.0664  1.662160      1.000000
     74   1     -4   1   3     4  0.100719  0.492954      55.361       20.7       19.8      0.122        784.4515  1.658149      1.000000
     75   1     -2   3   1     4  0.100984  0.493312      55.522       44.0       42.5      1.028       1677.4717  1.653721      1.000000
     76   1      0   3   2     4  0.101959  0.494607      56.105      319.4      289.8      2.338      12467.2510  1.637920      1.000000
     77   1     -1   3   2     4  0.102098  0.494790      56.187      224.9      216.1      1.005       8804.4688  1.635716      1.000000
     78   1     -4   2   1     4  0.102200  0.494923      56.247       35.9       37.2      0.127       1408.5770  1.634110      1.000000
     79   1      1   1   4     4  0.102210  0.494935      56.253      883.8      920.1      3.136      34696.6523  1.633966      1.000000
     80   1     -3   2   3     4  0.102256  0.494995      56.280        3.3        3.5      0.013        130.7053  1.633242      1.000000
     81   1     -3   1   4     4  0.103341  0.496390      56.908      974.4     1103.4      4.401      39250.8398  1.616703      1.000000
     82   1      4   2   0     4  0.103766  0.496928      57.150      314.7      430.0      2.174      12798.6436  1.610435      1.000000
     83   1      4   0   2     2  0.103822  0.496998      57.181       29.2       40.6      0.254       2377.9934  1.609619      1.000000
     84   1      3   2   2     4  0.104888  0.498321      57.777      611.6      742.8      3.826      25481.9902  1.594436      1.000000
     85   1      5   0   0     2  0.105127  0.498614      57.909      112.2      125.1      0.690       9392.2588  1.591118      1.000000
     86   1     -5   0   2     2  0.105130  0.498617      57.910       67.5       75.3      0.415       5648.4414  1.591080      1.000000
     87   1      2   3   1     4  0.105164  0.498659      57.929        0.4        0.5      0.003         18.7073  1.590616      1.000000
     88   1     -4   2   2     4  0.105920  0.499574      58.341      620.7      765.4      3.656      26416.7031  1.580364      1.000000
     89   1      1   3   2     4  0.106357  0.500096      58.576      679.2      719.3      2.957      29165.4004  1.574574      1.000000
     90   1     -2   3   2     4  0.106807  0.500630      58.816      849.8      813.0      3.222      36823.5742  1.568721      1.000000
     91   1      2   2   3     4  0.106880  0.500716      58.855       11.1       10.5      0.052        479.7633  1.567778      1.000000
     92   1      3   1   3     4  0.107121  0.500999      58.982        0.7        0.7      0.005         32.6496  1.564692      1.000000
