Repository: ozakary/data-NaMO2F2

# Powder X-Ray Diffraction Data for NaMO<sub>2</sub>F<sub>2</sub> (M = Nb<sup>5+</sup>, Ta<sup>5+</sup>)

**Author:** Ouail Zakary  
**ORCID:** [0000-0002-7793-3306](https://orcid.org/0000-0002-7793-3306)  
**E-mail:** [Ouail.Zakary@oulu.fi](mailto:Ouail.Zakary@oulu.fi)  
**Website:** [Ouail Zakary - webpage](https://cc.oulu.fi/~nmrwww/members/Ouail_Zakary.html)

This repository contains datasets of **Powder X-Ray Diffraction (PXRD)** data for the compounds NaNbO<sub>2</sub>F<sub>2</sub> and NaTaO<sub>2</sub>F<sub>2</sub>, recorded under both room temperature (RT) and variable temperature conditions.

File: powder_X-ray_diffraction/variable-temperature_experiments/NaTaO2F2/Rietveld_refinement/300°C/NaTaO2F2.out (part 1 of 2)


        **********************************************************
        ** PROGRAM FullProf.2k (Version 7.30 - Mar2020-ILL JRC) **
        **********************************************************
                       M U L T I -- P A T T E R N                 
            Rietveld, Profile Matching & Integrated Intensity     
                 Refinement of X-ray and/or Neutron Data


    Date: 08/02/2023  Time: 11:33:17.794                              

 => PCR file code: NaTaO2F2
 => DAT file code: NaTaO2F2.dat         -> Relative contribution: 1.0000                                                            

 ==> CONDITIONS OF THIS RUN FOR PATTERN No.:  1

 => Global Refinement of X-ray powder diffraction data                                                                              
 => Global Refinement of X-ray powder diffraction data                                                                              
    Bragg-Brentano(X-rays) or Debye-Scherrer geometry(Neutrons)
 => Title:  #(C) 2021 by FIZ Karlsruhe - Leibniz Institute for Information Infrastructure.  All rights reserved.

 => Number of phases:    1
 => Number of excluded regions:    0
 => Number of scattering factors supplied:    0
 => Conventional weights: w=1.0/Variance(yobs)
 => Asymmetry correction as in J.Appl.Cryst. 26,128(1993)
 => Background linearly interpolated between the   23 points given
 => The    5th default profile function was selected
 => Pseudo-Voigt function (ETA variable)
                 X-parameter correspond to: ETA=ETA0+X*2theta
                       pV(x)= ETA*L(x)+(1-ETA)*G(x)

 ==> INPUT/OUTPUT OPTIONS:

 => Generate file *.PRF for plot
 => Output Integrated Intensities
 => Generate new input file *.PCR

 => X-Y type of data: 2theta/TOF/E(Kev) Intens sigma for pattern:  1
 => Plot pattern at each cycle
 => Wavelengths:  1.54056 1.54439
 => Alpha2/Alpha1 ratio:   0.5000
 => Cos(Monochromator angle)=   0.9100
 => Asymmetry correction for angles lower than   90.000 degrees
 => Absorption correction (AC), muR-eff =   0.0000  0.0000
 => Base of peaks: 2.0*HW*    8.00

 => Number of cycles:   33
 => Relaxation factors ==>    for coordinates:  1.00
 => for anisotropic temperature factors:  1.00
 => for halfwidth/strain/size parameters:  1.00
 => for lattice constants and propagation vectors:  1.00
 => EPS-value for convergence:    0.1
 => Background ==> 
    Position   Intensity
       10.39     5906.70        0.00
       12.61     5310.88        0.00
       13.55     5029.31        0.00
       15.56     4684.91        0.00
       18.47     4124.24        0.00
       21.45     3749.01        0.00
       25.78     3533.21        0.00
       30.54     3233.57        0.00
       35.67     2965.67        0.00
       38.53     2744.62        0.00
       42.53     2683.87        0.00
       45.03     2766.24        0.00
       54.57     2846.52        0.00
       62.53     2595.51        0.00
       66.66     2439.08        0.00
       75.07     2477.24        0.00
       77.85     2372.07        0.00
       81.28     2454.12        0.00
       86.15     2360.49        0.00
       88.46     2387.37        0.00

       93.05     2351.85        0.00
       95.29     2355.55        0.00
       97.83     2346.64        0.00

 
 => Number of Least-Squares parameters varied:    31

 =>--------------------------->
 =>------->  PATTERN number:  1
 =>--------------------------->
 => Global parameters and codes ==>
 => Zero-point:     0.0041   11.0000
 => Displacement peak-shift parameter and code:     0.00    0.00
 => Transparency peak-shift parameter and code:     0.00    0.00

 => Reading Intensity data  =>>

 -> No recognizable heading in input data file X,Y,sigma
    First 6 lines are considered as COMMENTS (except for TSAMP keyword)
 -> COMMENT: 10.0116	6326.0000                                                                                                                   
 -> COMMENT: 10.0247	6334.0000                                                                                                                   
 -> COMMENT: 10.0379	6315.0000                                                                                                                   
 -> COMMENT: 10.0510	6338.0000                                                                                                                   
 -> COMMENT: 10.0641	6214.0000                                                                                                                   
 -> COMMENT: 10.0772	6330.0000                                                                                                                   
 ==> Angular range, step and number of points:
     2Thmin:      10.090400  2Thmax:      99.993401  Step:       0.013132  No. of points:   6848
 --------------------------------------------------------------------------------
 => Phase  No. 1
       #(C) 2021 by FIZ Karlsruhe - Leibniz Institute for Information Infras
 --------------------------------------------------------------------------------
 =>-------> Pattern#  1
 => Crystal Structure Refinement
 => Preferred orientation vector:   0.0000  0.0000  1.0000

 =>-------> Data for PHASE: 1
 => Number of atoms:    6
 => Number of distance  constraints:    0
 => Number of angle     constraints:    0

 => Symmetry information on space group: P 1 21/c 1          
 -> The multiplicity of the general position is:   4
 -> The space group is Centric (-1 at origin)   
 -> Lattice type  P: { 000 }                                       
 -> Reduced set of symmetry operators:

  No.  IT   Symmetry symbol    Rotation part     Associated Translation
   1: ( 1)   1            -->     ( x, y, z) + {  0.0000  0.0000  0.0000}
   2: ( 3)   2 ( 0, y, 0) -->     (-x, y,-z) + {  0.0000  0.5000  0.5000}


        Information on Space Group: 
        --------------------------- 

 =>   Number of Space group:  14
 =>  Hermann-Mauguin Symbol: P 1 21/c 1
 =>             Hall Symbol: -P 2ybc
 =>    Table Setting Choice: b1
 =>            Setting Type: IT (Generated from Hermann-Mauguin symbol)
 =>          Crystal System: Monoclinic
 =>              Laue Class: 2/m
 =>             Point Group: 2/m
 =>         Bravais Lattice: P
 =>          Lattice Symbol: mP
 =>  Reduced Number of S.O.:   2
 =>    General multiplicity:   4
 =>          Centrosymmetry: Centric (-1 at origin)
 =>  Generators (exc. -1&L):   1
 =>         Asymmetric unit:  0.000 <= x <=  1.000
                              0.000 <= y <=  0.250
                              0.000 <= z <=  1.000

 => List of S.O. without inversion and lattice centring translations
 => SYMM(  1): x,y,z                               => SYMM(  2): -x,y+1/2,-z+1/2


 => Initial parameters ==>
 Atom    Ntyp                  X         Y         Z         B         occ.         in  fin  Spc  Mult
                             B11       B22       B33       B12       B13       B23
 Na1    Na                 0.38128   0.79086   0.10283   1.11627   1.00000           0    0    0    4
                 Codes:  141.00000 151.00000 161.00000   0.00000   0.00000
 Ta1    Ta                 0.15929   0.25627   0.29549   0.47176   1.00000           0    0    0    4
                 Codes:  171.00000 181.00000 191.00000   0.00000   0.00000
 O1     O                  0.21792   0.15840   0.04745   0.58064   1.00000           0    0    0    4
                 Codes:  201.00000 211.00000 221.00000   0.00000   0.00000
 O2     O                  0.04878   0.53980   0.21623   0.58064   1.00000           0    0    0    4
                 Codes:  231.00000 241.00000 251.00000   0.00000   0.00000
 F1     F                  0.38527   0.46855   0.31188   1.12063   1.00000           0    0    0    4
                 Codes:  261.00000 271.00000 281.00000   0.00000   0.00000
 F2     F                  0.34064   0.98540   0.37071   1.12063   1.00000           0    0    0    4
                 Codes:  291.00000 301.00000 311.00000   0.00000   0.00000

 => IT IS ASSUMED THAT THE FIRST GIVEN SITE IS FULLY OCCUPIED 
    OR THE FIRST AND SECOND ATOMS ARE IN THE SAME SITE WITH TOTAL FULL OCCUPATION
  (If this is not the case, change the order of atoms to obtain correct values for the content of the unit cell)
    The given occupation factors have been obtained mutiplying m/M by   1.0000
      -> Atom: Na  ,  Chemical element: NA  Atomic Mass:    22.9898
      -> Atom: Ta  ,  Chemical element: TA  Atomic Mass:   180.9479
      -> Atom: O   ,  Chemical element: O   Atomic Mass:    15.9994
      -> Atom: O   ,  Chemical element: O   Atomic Mass:    15.9994
      -> Atom: F   ,  Chemical element: F   Atomic Mass:    18.9984
      -> Atom: F   ,  Chemical element: F   Atomic Mass:    18.9984
 => The given value of ATZ is       1095.73 the program has calculated:        1095.73
    The value of ATZ given in the input PCR file will be used for quantitative analysis
 => The chemical content of the unit cell is: 
       4.0000 Na   +   4.0000 Ta   +   4.0000 O    +   4.0000 O    +   4.0000 F    +   4.0000 F      
 => The normalized site occupation numbers in % are: 
     100.0000 Na1    :      100.0000 Ta1    :      100.0000 O1     :      100.0000 O2     :      100.0000 F1     :      100.0000 F2       
 => The density (volumic mass) of the compound is:    5.529 g/cm3

 =>-------> PROFILE PARAMETERS FOR PATTERN:  1

 => Overall scale factor:   0.199110E-02
 => ETA (p-Voigt) OR M (Pearson VII):   0.3558
 => Overall temperature factor:      0.00000
 => Halfwidth U,V,W:      0.06600    -0.03981     0.01292
 => X and Y parameters:       0.0026      0.0000
 => Direct cell parameters:    8.1505   5.4907   7.5323  90.0000 102.5097  90.0000
 => Preferred orientation parameters:   0.0000  0.0000
 => Asymmetry parameters     :      0.04695     0.00477     0.00000     0.00000
 => Strain parameters        :      0.00000     0.00000     0.00000
 => Size   parameters        :      0.00000     0.00000

 ==> CODEWORDS FOR PROFILE PARAMETERS of PATTERN#  1

 => Overall scale factor:   21.000
 => ETA (p-Voigt) OR M (Pearson VII):  101.000
 => Overall temperature factor:    0.000
 => Halfwidth U,V,W:   71.000  91.000  81.000
 => X and Y parameters:  111.000   0.000
 => Direct cell parameters:   31.000  41.000  51.000   0.000  61.000   0.000
 => Preferred orientation parameters:    0.000   0.000
 => Asymmetry parameters     :  121.000 131.000   0.000   0.000
 => Strain parameters        :    0.000   0.000   0.000
 => Size   parameters        :    0.000   0.000

 => Cell constraints according to Laue symmetry: 2/m  

        Metric information:
        -------------------

 => Direct cell parameters:

         a =       8.1505      b =       5.4907      c =       7.5323
     alpha =       90.000   beta =      102.510  gamma =       90.000
                        Direct Cell Volume =     329.0849

 => Reciprocal cell parameters:

         a*=     0.125675      b*=     0.182126      c*=     0.135990
     alpha*=       90.000   beta*=       77.490  gamma*=       90.000
                    Reciprocal Cell Volume =   0.00303873

 => Direct and Reciprocal Metric Tensors:

                   GD                                       GR
     66.4313      0.0000    -13.2979          0.015794    0.000000    0.003702
      0.0000     30.1480      0.0000          0.000000    0.033170    0.000000
    -13.2979      0.0000     56.7354          0.003702    0.000000    0.018493

 =>  Cartesian frame: z // c; y is in the bc-plane; x is y ^ z = a*  

     Crystal_to_Orthonormal_Matrix              Orthonormal_to_Crystal Matrix
              Cr_Orth_cel                               Orth_Cr_cel  
      8.1505      0.0000     -1.6315          0.122691   -0.000000    0.027222
      0.0000      5.4907      0.0000          0.000000    0.182126   -0.000000
      0.0000      0.0000      7.3535          0.000000    0.000000    0.135990

     Busing-Levy B-matrix: Hc=B.H            Inverse of the Busing-Levy B-matrix
                BL_M                                      BL_Minv  
    0.125675    0.000000    0.029456            7.9570     -0.0000     -1.7654
    0.000000    0.182126   -0.000000            0.0000      5.4907      0.0000
    0.000000    0.000000    0.132762            0.0000      0.0000      7.5323

 => Laue symmetry 2/m   will be used to generate HKL for pattern#   1
 => Reflections generated between S(1/d)min:  0.1139 A-1 and S(1/d)max:  1.0106 A-1
 =>                                    dmax:  8.7808 A   and      dmin:  0.9895 A
 => The number of reflections generated is:    358
 => The max. scatt. variable (gen.ref.) is:       102.2326
 => Scattering coefficients from internal table


 => X-ray scattering coeff. (A1, B1, A2,...C, f(0), Z, Dfp,Dfpp)

 NA      4.7626   3.2850   3.1736   8.8422   1.2674   0.3136   1.1128 129.4240   0.6760  10.9924  11.0000   0.1290   0.1240
 TA     29.2024   1.7733  15.2293   9.3705  14.5135   0.2960   4.7649  63.3644   9.2435  72.9537  73.0000  -6.3510   5.2710
 O       3.0485  13.2771   2.2868   5.7011   1.5463   0.3239   0.8670  32.9089   0.2508   7.9994   8.0000   0.0470   0.0320
 F       3.5392  10.2825   2.6412   4.2944   1.5170   0.2615   1.0243  26.1476   0.2776   8.9993   9.0000   0.0690   0.0530

     --------------------------------------------------------------
      SYMBOLIC NAMES AND INITIAL VALUES OF PARAMETERS TO BE VARIED:
     --------------------------------------------------------------

      ->  Parameter number    1   -> Symbolic Name:                                          Zero_pat1    0.41299998E-02
      ->  Parameter number    2   -> Symbolic Name:                                     Scale_ph1_pat1    0.19910999E-02
      ->  Parameter number    3   -> Symbolic Name:                                    Cell_A_ph1_pat1     8.1505423    
      ->  Parameter number    4   -> Symbolic Name:                                    Cell_B_ph1_pat1     5.4907188    
      ->  Parameter number    5   -> Symbolic Name:                                    Cell_C_ph1_pat1     7.5322900    
      ->  Parameter number    6   -> Symbolic Name:                                    Cell_E_ph1_pat1     102.50970    
      ->  Parameter number    7   -> Symbolic Name:                                    U-Cagl_ph1_pat1    0.65995999E-01
      ->  Parameter number    8   -> Symbolic Name:                                    W-Cagl_ph1_pat1    0.12917000E-01
      ->  Parameter number    9   -> Symbolic Name:                                    V-Cagl_ph1_pat1   -0.39806001E-01
      ->  Parameter number   10   -> Symbolic Name:                                     EtaPV_ph1_pat1    0.35580000    
      ->  Parameter number   11   -> Symbolic Name:                                     X-tan_ph1_pat1    0.26010000E-02
      ->  Parameter number   12   -> Symbolic Name:                                     Asym1_ph1_pat1    0.46950001E-01
      ->  Parameter number   13   -> Symbolic Name:                                     Asym2_ph1_pat1    0.47700000E-02
      ->  Parameter number   14   -> Symbolic Name:                                          X_Na1_ph1    0.38128000    
      ->  Parameter number   15   -> Symbolic Name:                                          Y_Na1_ph1    0.79086000    
      ->  Parameter number   16   -> Symbolic Name:                                          Z_Na1_ph1    0.10283000    
      ->  Parameter number   17   -> Symbolic Name:                                          X_Ta1_ph1    0.15929000    
      ->  Parameter number   18   -> Symbolic Name:                                          Y_Ta1_ph1    0.25626999    
      ->  Parameter number   19   -> Symbolic Name:                                          Z_Ta1_ph1    0.29549000    
      ->  Parameter number   20   -> Symbolic Name:                                           X_O1_ph1    0.21792001    
      ->  Parameter number   21   -> Symbolic Name:                                           Y_O1_ph1    0.15840000    
      ->  Parameter number   22   -> Symbolic Name:                                           Z_O1_ph1    0.47449999E-01
      ->  Parameter number   23   -> Symbolic Name:                                           X_O2_ph1    0.48780002E-01
      ->  Parameter number   24   -> Symbolic Name:                                           Y_O2_ph1    0.53979999    
      ->  Parameter number   25   -> Symbolic Name:                                           Z_O2_ph1    0.21623001    
      ->  Parameter number   26   -> Symbolic Name:                                           X_F1_ph1    0.38527000    
      ->  Parameter number   27   -> Symbolic Name:                                           Y_F1_ph1    0.46855000    
      ->  Parameter number   28   -> Symbolic Name:                                           Z_F1_ph1    0.31187999    
      ->  Parameter number   29   -> Symbolic Name:                                           X_F2_ph1    0.34064001    
      ->  Parameter number   30   -> Symbolic Name:                                           Y_F2_ph1    0.98540002    
      ->  Parameter number   31   -> Symbolic Name:                                           Z_F2_ph1    0.37070999    
  
 
 => No optimization for routine tasks
 ++++++++++++++++++++++++++++++++++++++++++++++++++++++++++++++++++++++++++++++++++++++++++++++++++++++++++++++++++++++++

 => CYCLE No.:    1
 ---------------------------------------------------------------------------------------
 => Phase  1 Name:  #(C) 2021 by FIZ Karlsruhe - Leibniz Institute for Information Infras
 ---------------------------------------------------------------------------------------
 => New parameters, shifts, and standard deviations

 Atom        x       dx      sx       y       dy      sy       z       dz      sz       B       dB      sB      occ.    docc.   socc.

 Na1      0.38128 0.00000 0.00058  0.79086 0.00000 0.00127  0.10283 0.00000 0.00073  1.11627 0.00000 0.00000  1.00000 0.00000 0.00000
 Ta1      0.15929-0.00000 0.00009  0.25627-0.00000 0.00041  0.29549-0.00000 0.00012  0.47176 0.00000 0.00000  1.00000 0.00000 0.00000
 O1       0.21792-0.00000 0.00098  0.15840 0.00000 0.00126  0.04744-0.00001 0.00138  0.58064 0.00000 0.00000  1.00000 0.00000 0.00000
 O2       0.04878 0.00000 0.00127  0.53978-0.00002 0.00184  0.21623 0.00000 0.00161  0.58064 0.00000 0.00000  1.00000 0.00000 0.00000
 F1       0.38527 0.00000 0.00118  0.46854-0.00001 0.00162  0.31188-0.00000 0.00152  1.12063 0.00000 0.00000  1.00000 0.00000 0.00000
 F2       0.34063-0.00001 0.00105  0.98540-0.00000 0.00150  0.37071-0.00000 0.00136  1.12063 0.00000 0.00000  1.00000 0.00000 0.00000

 ==> PROFILE PARAMETERS FOR PATTERN#  1

 => Overall scale factor:      0.001991078    -0.000000022     0.000003363
 => Eta(p-Voigt) or m(Pearson VII):   0.355770 -0.000030  0.010888
 => Overall tem. factor:     0.000000    0.000000    0.000000
 => Halfwidth parameters: 
         0.065991   -0.000005    0.001622
        -0.039802    0.000004    0.001143
         0.012916   -0.000001    0.000197
 => Cell parameters: 
        8.150542    0.000000    0.000083
        5.490719    0.000000    0.000061
        7.532290   -0.000000    0.000078
       90.000000    0.000000    0.000000
      102.509697    0.000000    0.000640
       90.000000    0.000000    0.000000
 => Preferred orientation: 
         0.000000    0.000000    0.000000
         0.000000    0.000000    0.000000
 => Asymmetry parameters: 
         0.046941   -0.000009    0.002581
         0.004768   -0.000002    0.000679
         0.000000    0.000000    0.000000
         0.000000    0.000000    0.000000
 => X and Y parameters: 
         0.002601   -0.000000    0.000319
         0.000000    0.000000    0.000000
 => Strain parameters: 
         0.000000    0.000000    0.000000
         0.000000    0.000000    0.000000
         0.000000    0.000000    0.000000
 => Size   parameters (G,L): 
         0.000000    0.000000    0.000000
         0.000000    0.000000    0.000000

 ==> GLOBAL PARAMETERS FOR PATTERN#  1


 => Zero-point:     0.0041   -0.0000    0.0005

 => Cos( theta)-shift parameter :   0.0000  0.0000  0.0000
 => Sin(2theta)-shift parameter :   0.0000  0.0000  0.0000

 ==> RELIABILITY FACTORS WITH ALL NON-EXCLUDED POINTS FOR PATTERN:  1

 => R-Factors:   3.60      4.98     Chi2:  11.1     DW-Stat.:  0.3415   Patt#:  1
 => Expected :            1.50                                1.9341
 => Deviance : 0.775E+05     Dev*:   11.36    
 => GoF-index:  3.3         Sqrt(Residual/N)
 => N-P+C:  6817

 =>    SumYdif       SumYobs      SumYcal      SumwYobsSQ     Residual    Condition
     0.1095E+07    0.3042E+08    0.3035E+08    0.3042E+08    0.7536E+05    0.7558E+10


 => Conventional Rietveld Rp,Rwp,Re and Chi2:   10.8      10.6      3.19      11.05    
 => (Values obtained using Ynet, but true sigma(y))
 =>  SumYnet, Sum(w Ynet**2):     0.1017E+08    0.6689E+07


 ==> RELIABILITY FACTORS FOR POINTS WITH BRAGG CONTRIBUTIONS FOR PATTERN:  1

 => R-Factors:   3.85      5.24     Chi2:  12.3     DW-Stat.:  0.3509   Patt#:
 => Expected :            1.49                                1.9301
 => Deviance : 0.754E+05     Dev*:   12.70    
 => GoF-index:  3.5         Sqrt(Residual/N)
 => N-P+C:  5939

 =>    SumYdif       SumYobs      SumYcal      SumwYobsSQ     Residual    Condition
     0.1028E+07    0.2669E+08    0.2664E+08    0.2669E+08    0.7334E+05    0.7558E+10


 => Conventional Rietveld Rp,Rwp,Re and Chi2:   10.1      10.5      2.98      12.35    
 => (Values obtained using Ynet, but true sigma(y))
 =>  SumYnet, Sum(w Ynet**2):     0.1015E+08    0.6687E+07


 => Global user-weigthed Chi2 (Bragg contrib.):   12.3    

 => ---------> Pattern#  1
 => Phase:  1
 =>    Bragg R-factor:  6.15    
 =>    RF-factor     :  4.88    


   Standard deviations have to be multiplied by: 3.2783
   (correlated residuals) See references:
  -J.F.Berar & P.Lelann, J. Appl. Cryst. 24, 1-5 (1991) 
  -J.F.Berar, Acc. in Pow. Diff. II,NIST Sp.Pub. 846, 63(1992) 

 ++++++++++++++++++++++++++++++++++++++++++++++++++++++++++++++++++++++++++++++++++++++++++++++++++++++++++++++++++++++++

 => CYCLE No.:    1
 =>  Convergence reached at this CYCLE !!!!
 =>  Parameter shifts set to zero
 ---------------------------------------------------------------------------------------
 => Phase  1 Name:  #(C) 2021 by FIZ Karlsruhe - Leibniz Institute for Information Infras
 ---------------------------------------------------------------------------------------
 => New parameters, shifts, and standard deviations

 Atom        x       dx      sx       y       dy      sy       z       dz      sz       B       dB      sB      occ.    docc.   socc.

 Na1      0.38128 0.00000 0.00058  0.79086 0.00000 0.00127  0.10283 0.00000 0.00073  1.11627 0.00000 0.00000  1.00000 0.00000 0.00000
 Ta1      0.15929 0.00000 0.00009  0.25627 0.00000 0.00041  0.29549 0.00000 0.00012  0.47176 0.00000 0.00000  1.00000 0.00000 0.00000
 O1       0.21792 0.00000 0.00098  0.15840 0.00000 0.00126  0.04744 0.00000 0.00138  0.58064 0.00000 0.00000  1.00000 0.00000 0.00000
 O2       0.04878 0.00000 0.00127  0.53978 0.00000 0.00184  0.21623 0.00000 0.00161  0.58064 0.00000 0.00000  1.00000 0.00000 0.00000
 F1       0.38527 0.00000 0.00118  0.46854 0.00000 0.00162  0.31188 0.00000 0.00152  1.12063 0.00000 0.00000  1.00000 0.00000 0.00000
 F2       0.34063 0.00000 0.00105  0.98540 0.00000 0.00150  0.37071 0.00000 0.00136  1.12063 0.00000 0.00000  1.00000 0.00000 0.00000

 ==> PROFILE PARAMETERS FOR PATTERN#  1

 => Overall scale factor:      0.001991078     0.000000000     0.000003363
 => Eta(p-Voigt) or m(Pearson VII):   0.355770  0.000000  0.010888
 => Overall tem. factor:     0.000000    0.000000    0.000000
 => Halfwidth parameters: 
         0.065991    0.000000    0.001622
        -0.039802    0.000000    0.001143
         0.012916    0.000000    0.000197
 => Cell parameters: 
        8.150542    0.000000    0.000083
        5.490719    0.000000    0.000061
        7.532290    0.000000    0.000078
       90.000000    0.000000    0.000000
      102.509697    0.000000    0.000640
       90.000000    0.000000    0.000000
 => Preferred orientation: 
         0.000000    0.000000    0.000000
         0.000000    0.000000    0.000000
 => Asymmetry parameters: 
         0.046941    0.000000    0.002581
         0.004768    0.000000    0.000679
         0.000000    0.000000    0.000000
         0.000000    0.000000    0.000000
 => X and Y parameters: 
         0.002601    0.000000    0.000319
         0.000000    0.000000    0.000000
 => Strain parameters: 
         0.000000    0.000000    0.000000
         0.000000    0.000000    0.000000
         0.000000    0.000000    0.000000
 => Size   parameters (G,L): 
         0.000000    0.000000    0.000000
         0.000000    0.000000    0.000000

 ==> GLOBAL PARAMETERS FOR PATTERN#  1


 => Zero-point:     0.0041    0.0000    0.0005

 => Cos( theta)-shift parameter :   0.0000  0.0000  0.0000
 => Sin(2theta)-shift parameter :   0.0000  0.0000  0.0000

 ==> RELIABILITY FACTORS WITH ALL NON-EXCLUDED POINTS FOR PATTERN:  1

 => R-Factors:   3.60      4.98     Chi2:  11.1     DW-Stat.:  0.3415   Patt#:  1
 => Expected :            1.50                                1.9341
 => Deviance : 0.775E+05     Dev*:   11.36    
 => GoF-index:  3.3         Sqrt(Residual/N)
 => N-P+C:  6817

 =>    SumYdif       SumYobs      SumYcal      SumwYobsSQ     Residual    Condition
     0.1095E+07    0.3042E+08    0.3035E+08    0.3042E+08    0.7536E+05    0.7558E+10


 => Conventional Rietveld Rp,Rwp,Re and Chi2:   10.8      10.6      3.19      11.05    
 => (Values obtained using Ynet, but true sigma(y))
 =>  SumYnet, Sum(w Ynet**2):     0.1017E+08    0.6689E+07

 => N-sigma of the GoF:      587.000

 ==> RELIABILITY FACTORS FOR POINTS WITH BRAGG CONTRIBUTIONS FOR PATTERN:  1

 => R-Factors:   3.85      5.24     Chi2:  12.3     DW-Stat.:  0.3509   Patt#:
 => Expected :            1.49                                1.9301
 => Deviance : 0.754E+05     Dev*:   12.70    
 => GoF-index:  3.5         Sqrt(Residual/N)
 => N-P+C:  5939

 =>    SumYdif       SumYobs      SumYcal      SumwYobsSQ     Residual    Condition
     0.1028E+07    0.2669E+08    0.2664E+08    0.2669E+08    0.7334E+05    0.7558E+10


 => Conventional Rietveld Rp,Rwp,Re and Chi2:   10.1      10.5      2.98      12.35    
 => (Values obtained using Ynet, but true sigma(y))
 =>  SumYnet, Sum(w Ynet**2):     0.1015E+08    0.6687E+07

 => N-sigma of the GoF:      618.409

 => Global user-weigthed Chi2 (Bragg contrib.):   12.7    

 => ---------> Pattern#  1
 => Phase:  1
 =>    Bragg R-factor:  6.15    
 =>    RF-factor     :  4.88    

 --------------------------------------------------------------------------------------------------------------
 Pattern#  1 Phase No.:   1 Phase name:  #(C) 2021 by FIZ Karlsruhe - 
 --------------------------------------------------------------------------------------------------------------

   No.  Code     H   K   L  Mult      Hw      ETA/M    2theta/TOF     Icalc       Iobs      Sigma     StrFactor^2    d-hkl       CORR

      1   1      1   0   0     2  0.098335  0.384664      11.110     3934.6     3505.4      9.094       9977.1973  7.957044      1.000000
      2   1      1   1   0     4  0.089477  0.406814      19.627    10384.7    10102.5     11.251      41985.3906  4.519207      1.000000
      3   1      0   1   1     4  0.089025  0.408216      20.167       20.0       45.6      3.085         85.6024  4.399568      1.000000
      4   1     -1   1   1     4  0.087772  0.412363      21.761       23.5       52.6      4.483        117.5420  4.080667      1.000000
      5   1      2   0   0     2  0.087360  0.413834      22.327     1143.0     1230.0      5.931      12068.3428  3.978522      1.000000
      6   1      0   0   2     2  0.086127  0.418669      24.186     3744.9     3677.8      7.075      46712.2852  3.676734      1.000000
      7   1      1   1   1     4  0.086038  0.419051      24.333        1.7        1.7      0.003         10.8788  3.654872      1.000000
      8   1     -1   0   2     2  0.086028  0.419093      24.349     3945.9     3914.7      6.445      49915.6719  3.652459      1.000000
      9   1      2   1   0     4  0.084361  0.427719      27.666     7329.1     7505.7     10.022      60640.5859  3.221680      1.000000
     10   1     -2   1   1     4  0.084156  0.429110      28.201       74.4       55.6      1.935        641.0040  3.161770      1.000000
     11   1      1   0   2     2  0.083932  0.430792      28.848        5.3        6.7      0.389         96.0017  3.092330      1.000000
     12   1      0   1   2     4  0.083820  0.431728      29.208     2377.1     2569.0      6.250      22065.7598  3.055047      1.000000
     13   1     -2   0   2     2  0.083804  0.431870      29.262      116.8      125.8      0.282       2177.6101  3.049477      1.000000
     14   1     -1   1   2     4  0.083779  0.432084      29.345     1310.0     1425.0      3.727      12281.6533  3.041078      1.000000
     15   1      2   1   1     4  0.083221  0.439521      32.204       10.6        0.0      3.354        120.6742  2.777272      1.000000
     16   1      0   2   0     2  0.083189  0.440522      32.589     1526.3     1476.6      5.622      35819.9844  2.745359      1.000000
     17   1      1   1   2     4  0.083159  0.442171      33.223     2932.0     3002.9      6.247      35860.6758  2.694402      1.000000
     18   1     -2   1   2     4  0.083155  0.443121      33.589     2649.8     2700.1      5.660      33184.4453  2.665913      1.000000
     19   1      3   0   0     2  0.083156  0.443581      33.766      971.5     1069.9      3.262      24606.1543  2.652348      1.000000
     20   1      1   2   0     4  0.083188  0.445574      34.532      956.4     1007.3      4.596      12716.4961  2.595233      1.000000
     21   1      0   2   1     4  0.083215  0.446412      34.854       37.4       31.7      2.286        507.7006  2.571959      1.000000
     22   1     -1   2   1     4  0.083343  0.448977      35.840        0.4        0.0      2.549          5.9748  2.503425      1.000000
     23   1      2   0   2     2  0.083506  0.451130      36.668      546.8      579.3      5.031      16566.6953  2.448766      1.000000
     24   1     -3   1   1     4  0.083642  0.452552      37.215      175.7      167.7      0.968       2748.8020  2.414029      1.000000
     25   1     -3   0   2     2  0.083645  0.452581      37.226      612.1      581.6      3.068      19167.0605  2.413333      1.000000
     26   1      1   2   1     4  0.083729  0.453360      37.526       87.0       69.4      2.331       1385.7203  2.394771      1.000000
     27   1      3   1   0     4  0.083761  0.453634      37.631        6.3        5.2      0.367        101.1492  2.388294      1.000000
     28   1     -1   1   3     4  0.084490  0.458700      39.579      205.0      200.4      4.035       3670.5110  2.275122      1.000000
     29   1      2   2   0     4  0.084620  0.459437      39.862      564.0      522.8      3.312      10260.2334  2.259603      1.000000
     30   1     -2   2   1     4  0.084809  0.460449      40.252        4.7        5.4      0.049         86.8142  2.238637      1.000000
     31   1      0   1   3     4  0.084812  0.460468      40.259        2.2        2.5      0.020         40.1449  2.238252      1.000000
     32   1      2   1   2     4  0.084829  0.460557      40.293      624.3      718.0      3.596      11628.8418  2.236432      1.000000
     33   1     -3   1   2     4  0.085099  0.461899      40.809      880.9      894.1      3.781      16873.5547  2.209343      1.000000
     34   1      0   2   2     4  0.085201  0.462381      40.994      854.9      870.6      2.943      16545.7910  2.199784      1.000000
     35   1     -1   2   2     4  0.085258  0.462646      41.097     1029.6      961.1      3.134      20031.1250  2.194551      1.000000
     36   1      3   1   1     4  0.085772  0.464882      41.956        7.7        1.7      2.027        156.3904  2.151549      1.000000
     37   1     -2   1   3     4  0.085924  0.465500      42.194       14.5        8.8      2.339        299.3453  2.139980      1.000000
     38   1      2   2   1     4  0.086670  0.468312      43.275       31.6       58.7      3.835        689.6705  2.088979      1.000000
     39   1      1   2   2     4  0.087277  0.470386      44.073      101.1      105.7      2.668       2296.8660  2.053020      1.000000
     40   1      1   1   3     4  0.087305  0.470478      44.108       23.3       25.0      0.547        530.8506  2.051459      1.000000
     41   1     -2   2   2     4  0.087509  0.471136      44.361      285.0      276.8      3.249       6570.8242  2.040334      1.000000
     42   1      4   0   0     2  0.088543  0.474262      45.563      634.3      705.6      4.986      31038.5137  1.989261      1.000000
     43   1      3   0   2     2  0.089236  0.476191      46.305      474.7      399.3      3.647      24085.6270  1.959115      1.000000
     44   1     -4   0   2     2  0.089873  0.477871      46.951      668.4      643.4      3.967      34974.7891  1.933655      1.000000
     45   1     -3   2   1     4  0.090221  0.478753      47.290       17.7       16.0      0.708        471.4204  1.920563      1.000000
     46   1     -4   1   1     4  0.090574  0.479628      47.627        0.4        0.5      0.001         12.1283  1.907777      1.000000
     47   1      3   2   0     4  0.090581  0.479646      47.633     1891.9     1963.9      5.487      51129.6055  1.907528      1.000000
     48   1     -3   1   3     4  0.090610  0.479717      47.661       37.2       38.5      0.109       1007.6516  1.906498      1.000000
     49   1     -1   0   4     2  0.091302  0.481371      48.297     1346.6     1506.4      4.825      75067.2266  1.882867      1.000000
     50   1      4   1   0     4  0.091690  0.482269      48.642      931.7     1057.0      4.102      26385.9180  1.870299      1.000000
     51   1     -1   2   3     4  0.092404  0.483869      49.257        8.0        8.4      0.531        232.1575  1.848363      1.000000
     52   1      3   1   2     4  0.092512  0.484105      49.348       72.9       67.2      1.822       2132.7361  1.845178      1.000000
     53   1      0   0   4     2  0.092746  0.484613      49.543       52.8       63.8      1.223       3118.6577  1.838367      1.000000
     54   1      0   2   3     4  0.093095  0.485361      49.831        0.5        0.5      0.002         15.3281  1.828429      1.000000
     55   1      2   2   2     4  0.093130  0.485436      49.860     1728.1     1677.9      4.853      51732.1953  1.827436      1.000000
     56   1     -2   0   4     2  0.093174  0.485527      49.895      167.1      162.0      0.479      10021.3164  1.826229      1.000000
     57   1     -4   1   2     4  0.093259  0.485708      49.964       15.5       15.3      0.054        465.0722  1.823860      1.000000
     58   1     -3   2   2     4  0.093674  0.486573      50.297     1151.8     1046.5      4.197      35160.0430  1.812567      1.000000
     59   1      2   1   3     4  0.093991  0.487223      50.547        1.6        1.7      0.050         49.4517  1.804193      1.000000
     60   1      1   3   0     4  0.094802  0.488844      51.170      676.7      625.1      4.086      21471.5078  1.783664      1.000000

   No.  Code     H   K   L  Mult      Hw      ETA/M    2theta/TOF     Icalc       Iobs      Sigma     StrFactor^2    d-hkl       CORR

     61   1     -1   1   4     4  0.094909  0.489053      51.251       11.9       10.5      0.085        380.2475  1.781057      1.000000
     62   1      3   2   1     4  0.094942  0.489119      51.276        3.5        3.2      0.025        111.7757  1.780242      1.000000
     63   1      0   3   1     4  0.095116  0.489456      51.406       67.5       58.5      1.164       2162.8772  1.776054      1.000000
     64   1     -2   2   3     4  0.095215  0.489649      51.480        7.4        5.9      0.235        236.3841  1.773672      1.000000
     65   1     -1   3   1     4  0.096108  0.491345      52.132        2.1        1.5      0.249         68.2992  1.753008      1.000000
     66   1      0   1   4     4  0.096549  0.492161      52.446      963.2      963.7      4.924      32296.1309  1.743253      1.000000
     67   1     -2   1   4     4  0.097031  0.493039      52.783      506.1      471.4      3.163      17214.6602  1.732893      1.000000
     68   1      4   1   1     4  0.097151  0.493256      52.867        0.4        0.4      0.004         13.6880  1.730361      1.000000
     69   1      1   2   3     4  0.097540  0.493951      53.134        0.5        0.0      0.055         16.3739  1.722284      1.000000
     70   1      1   3   1     4  0.097927  0.494633      53.396        0.1        0.1      0.010          3.8152  1.714435      1.000000
     71   1      1   0   4     2  0.098064  0.494872      53.488      142.4      130.0      3.002       9976.0479  1.711709      1.000000
     72   1     -3   0   4     2  0.099070  0.496601      54.153       83.3       23.5      2.945       6003.1777  1.692255      1.000000
     73   1      2   3   0     4  0.100710  0.499312      55.195     1036.5      941.6      5.380      38962.7344  1.662736      1.000000
     74   1     -4   1   3     4  0.100947  0.499692      55.342       22.1       20.9      0.130        835.2039  1.658690      1.000000
     75   1     -2   3   1     4  0.101204  0.500104      55.500       47.8       45.3      1.056       1820.4858  1.654329      1.000000
     76   1      0   3   2     4  0.102170  0.501625      56.085      320.1      285.7      2.357      12465.1133  1.638462      1.000000
     77   1     -1   3   2     4  0.102305  0.501835      56.165      225.9      212.4      1.078       8826.7656  1.636297      1.000000
     78   1     -4   2   1     4  0.102412  0.502000      56.229       37.3       38.1      0.133       1459.8953  1.634599      1.000000
     79   1      1   1   4     4  0.102441  0.502044      56.246      886.9      921.9      3.152      34771.1719  1.634143      1.000000
     80   1     -3   2   3     4  0.102463  0.502078      56.259        4.0        4.2      0.015        155.3431  1.633794      1.000000
     81   1     -3   1   4     4  0.103537  0.503717      56.889      973.1     1110.4      4.395      39118.4492  1.617189      1.000000
     82   1      4   2   0     4  0.103962  0.504353      57.134      317.1      429.3      2.190      12870.0117  1.610840      1.000000
     83   1      4   0   2     2  0.104037  0.504464      57.176       30.3       41.4      0.281       2464.9775  1.609744      1.000000
     84   1      3   2   2     4  0.105079  0.505997      57.766      616.4      748.1      3.822      25633.6816  1.594707      1.000000
     85   1     -5   0   2     2  0.105304  0.506325      57.892       67.1       74.9      0.411       5604.5225  1.591539      1.000000
     86   1      5   0   0     2  0.105314  0.506338      57.897      111.6      124.7      0.682       9326.1133  1.591409      1.000000
     87   1      2   3   1     4  0.105335  0.506369      57.909        0.7        0.8      0.004         29.2852  1.591105      1.000000
     88   1     -4   2   2     4  0.106078  0.507436      58.319      628.8      769.2      3.649      26704.4785  1.580885      1.000000
     89   1      1   3   2     4  0.106514  0.508054      58.557      679.0      722.7      2.957      29100.0645  1.575043      1.000000
     90   1     -2   3   2     4  0.106949  0.508666      58.792      853.8      819.7      3.206      36919.2539  1.569292      1.000000
     91   1      2   2   3     4  0.107046  0.508802      58.844       11.9       11.3      0.060        515.0659  1.568026      1.000000
     92   1      3   1   3     4  0.107294  0.509147      58.977        0.7        0.7      0.006         31.5757  1.564811      1.000000
