Repository: ozakary/data-NaMO2F2

# Powder X-Ray Diffraction Data for NaMO<sub>2</sub>F<sub>2</sub> (M = Nb<sup>5+</sup>, Ta<sup>5+</sup>)

**Author:** Ouail Zakary  
**ORCID:** [0000-0002-7793-3306](https://orcid.org/0000-0002-7793-3306)  
**E-mail:** [Ouail.Zakary@oulu.fi](mailto:Ouail.Zakary@oulu.fi)  
**Website:** [Ouail Zakary - webpage](https://cc.oulu.fi/~nmrwww/members/Ouail_Zakary.html)

This repository contains datasets of **Powder X-Ray Diffraction (PXRD)** data for the compounds NaNbO<sub>2</sub>F<sub>2</sub> and NaTaO<sub>2</sub>F<sub>2</sub>, recorded under both room temperature (RT) and variable temperature conditions.

File: powder_X-ray_diffraction/variable-temperature_experiments/NaTaO2F2/Rietveld_refinement/40°C/NaTaO2F2.out (part 1 of 2)


        **********************************************************
        ** PROGRAM FullProf.2k (Version 7.30 - Mar2020-ILL JRC) **
        **********************************************************
                       M U L T I -- P A T T E R N                 
            Rietveld, Profile Matching & Integrated Intensity     
                 Refinement of X-ray and/or Neutron Data


    Date: 07/02/2023  Time: 10:54:39.953                              

 => PCR file code: NaTaO2F2
 => DAT file code: NaTaO2F2.dat         -> Relative contribution: 1.0000                                                            

 ==> CONDITIONS OF THIS RUN FOR PATTERN No.:  1

 => Global Refinement of X-ray powder diffraction data                                                                              
 => Global Refinement of X-ray powder diffraction data                                                                              
    Bragg-Brentano(X-rays) or Debye-Scherrer geometry(Neutrons)
 => Title:  #(C) 2021 by FIZ Karlsruhe - Leibniz Institute for Information Infrastructure.  All rights reserved.

 => Number of phases:    1
 => Number of excluded regions:    0
 => Number of scattering factors supplied:    0
 => Conventional weights: w=1.0/Variance(yobs)
 => Asymmetry correction as in J.Appl.Cryst. 26,128(1993)
 => Background linearly interpolated between the   23 points given
 => The    5th default profile function was selected
 => Pseudo-Voigt function (ETA variable)
                 X-parameter correspond to: ETA=ETA0+X*2theta
                       pV(x)= ETA*L(x)+(1-ETA)*G(x)

 ==> INPUT/OUTPUT OPTIONS:

 => Generate file *.PRF for plot
 => Output Integrated Intensities
 => Generate new input file *.PCR

 => X-Y type of data: 2theta/TOF/E(Kev) Intens sigma for pattern:  1
 => Plot pattern at each cycle
 => Wavelengths:  1.54056 1.54439
 => Alpha2/Alpha1 ratio:   0.5000
 => Cos(Monochromator angle)=   0.9100
 => Asymmetry correction for angles lower than   90.000 degrees
 => Absorption correction (AC), muR-eff =   0.0000  0.0000
 => Base of peaks: 2.0*HW*    8.00

 => Number of cycles:   33
 => Relaxation factors ==>    for coordinates:  1.00
 => for anisotropic temperature factors:  1.00
 => for halfwidth/strain/size parameters:  1.00
 => for lattice constants and propagation vectors:  1.00
 => EPS-value for convergence:    0.1
 => Background ==> 
    Position   Intensity
       10.18     7017.87        0.00
       12.64     6186.87        0.00
       13.77     5785.25        0.00
       15.53     5363.75        0.00
       18.40     4603.48        0.00
       21.53     4084.68        0.00
       25.54     3685.54        0.00
       30.90     3235.06        0.00
       35.78     2958.94        0.00
       38.72     2733.55        0.00
       42.68     2624.52        0.00
       45.27     2657.51        0.00
       54.25     2702.41        0.00
       62.67     2495.61        0.00
       66.43     2331.28        0.00
       75.39     2395.60        0.00
       78.40     2320.60        0.00
       81.93     2337.04        0.00
       86.52     2248.29        0.00
       90.26     2344.73        0.00

       94.01     2243.91        0.00
       96.29     2261.46        0.00
       98.54     2283.52        0.00

 
 => Number of Least-Squares parameters varied:    31

 =>--------------------------->
 =>------->  PATTERN number:  1
 =>--------------------------->
 => Global parameters and codes ==>
 => Zero-point:    -0.0478   11.0000
 => Displacement peak-shift parameter and code:     0.00    0.00
 => Transparency peak-shift parameter and code:     0.00    0.00

 => Reading Intensity data  =>>

 -> No recognizable heading in input data file X,Y,sigma
    First 6 lines are considered as COMMENTS (except for TSAMP keyword)
 -> COMMENT: 10.0116	7369.0000                                                                                                                   
 -> COMMENT: 10.0247	7552.0000                                                                                                                   
 -> COMMENT: 10.0379	7534.0000                                                                                                                   
 -> COMMENT: 10.0510	7522.0000                                                                                                                   
 -> COMMENT: 10.0641	7508.0000                                                                                                                   
 -> COMMENT: 10.0772	7301.0000                                                                                                                   
 ==> Angular range, step and number of points:
     2Thmin:      10.090400  2Thmax:      99.993401  Step:       0.013132  No. of points:   6848
 --------------------------------------------------------------------------------
 => Phase  No. 1
       #(C) 2021 by FIZ Karlsruhe - Leibniz Institute for Information Infras
 --------------------------------------------------------------------------------
 =>-------> Pattern#  1
 => Crystal Structure Refinement
 => Preferred orientation vector:   0.0000  0.0000  1.0000

 =>-------> Data for PHASE: 1
 => Number of atoms:    6
 => Number of distance  constraints:    0
 => Number of angle     constraints:    0

 => Symmetry information on space group: P 1 21/c 1          
 -> The multiplicity of the general position is:   4
 -> The space group is Centric (-1 at origin)   
 -> Lattice type  P: { 000 }                                       
 -> Reduced set of symmetry operators:

  No.  IT   Symmetry symbol    Rotation part     Associated Translation
   1: ( 1)   1            -->     ( x, y, z) + {  0.0000  0.0000  0.0000}
   2: ( 3)   2 ( 0, y, 0) -->     (-x, y,-z) + {  0.0000  0.5000  0.5000}


        Information on Space Group: 
        --------------------------- 

 =>   Number of Space group:  14
 =>  Hermann-Mauguin Symbol: P 1 21/c 1
 =>             Hall Symbol: -P 2ybc
 =>    Table Setting Choice: b1
 =>            Setting Type: IT (Generated from Hermann-Mauguin symbol)
 =>          Crystal System: Monoclinic
 =>              Laue Class: 2/m
 =>             Point Group: 2/m
 =>         Bravais Lattice: P
 =>          Lattice Symbol: mP
 =>  Reduced Number of S.O.:   2
 =>    General multiplicity:   4
 =>          Centrosymmetry: Centric (-1 at origin)
 =>  Generators (exc. -1&L):   1
 =>         Asymmetric unit:  0.000 <= x <=  1.000
                              0.000 <= y <=  0.250
                              0.000 <= z <=  1.000

 => List of S.O. without inversion and lattice centring translations
 => SYMM(  1): x,y,z                               => SYMM(  2): -x,y+1/2,-z+1/2


 => Initial parameters ==>
 Atom    Ntyp                  X         Y         Z         B         occ.         in  fin  Spc  Mult
                             B11       B22       B33       B12       B13       B23
 Na1    Na                 0.37991   0.78623   0.10653   1.11627   1.00000           0    0    0    4
                 Codes:  141.00000 151.00000 161.00000   0.00000   0.00000
 Ta1    Ta                 0.15907   0.25895   0.29787   0.47176   1.00000           0    0    0    4
                 Codes:  171.00000 181.00000 191.00000   0.00000   0.00000
 O1     O                  0.21340   0.14605   0.05464   0.58064   1.00000           0    0    0    4
                 Codes:  201.00000 211.00000 221.00000   0.00000   0.00000
 O2     O                  0.06758   0.56358   0.21840   0.58064   1.00000           0    0    0    4
                 Codes:  231.00000 241.00000 251.00000   0.00000   0.00000
 F1     F                  0.37959   0.47732   0.30582   1.12063   1.00000           0    0    0    4
                 Codes:  261.00000 271.00000 281.00000   0.00000   0.00000
 F2     F                  0.34212   0.99120   0.38031   1.12063   1.00000           0    0    0    4
                 Codes:  291.00000 301.00000 311.00000   0.00000   0.00000

 => IT IS ASSUMED THAT THE FIRST GIVEN SITE IS FULLY OCCUPIED 
    OR THE FIRST AND SECOND ATOMS ARE IN THE SAME SITE WITH TOTAL FULL OCCUPATION
  (If this is not the case, change the order of atoms to obtain correct values for the content of the unit cell)
    The given occupation factors have been obtained mutiplying m/M by   1.0000
      -> Atom: Na  ,  Chemical element: NA  Atomic Mass:    22.9898
      -> Atom: Ta  ,  Chemical element: TA  Atomic Mass:   180.9479
      -> Atom: O   ,  Chemical element: O   Atomic Mass:    15.9994
      -> Atom: O   ,  Chemical element: O   Atomic Mass:    15.9994
      -> Atom: F   ,  Chemical element: F   Atomic Mass:    18.9984
      -> Atom: F   ,  Chemical element: F   Atomic Mass:    18.9984
 => The given value of ATZ is       1095.73 the program has calculated:        1095.73
    The value of ATZ given in the input PCR file will be used for quantitative analysis
 => The chemical content of the unit cell is: 
       4.0000 Na   +   4.0000 Ta   +   4.0000 O    +   4.0000 O    +   4.0000 F    +   4.0000 F      
 => The normalized site occupation numbers in % are: 
     100.0000 Na1    :      100.0000 Ta1    :      100.0000 O1     :      100.0000 O2     :      100.0000 F1     :      100.0000 F2       
 => The density (volumic mass) of the compound is:    5.637 g/cm3

 =>-------> PROFILE PARAMETERS FOR PATTERN:  1

 => Overall scale factor:   0.202970E-02
 => ETA (p-Voigt) OR M (Pearson VII):   0.5027
 => Overall temperature factor:      0.00000
 => Halfwidth U,V,W:      0.05126    -0.02850     0.01046
 => X and Y parameters:      -0.0005      0.0000
 => Direct cell parameters:    8.0982   5.4392   7.4959  90.0000 102.1513  90.0000
 => Preferred orientation parameters:   0.0000  0.0000
 => Asymmetry parameters     :      0.00911     0.00480     0.00000     0.00000
 => Strain parameters        :      0.00000     0.00000     0.00000
 => Size   parameters        :      0.00000     0.00000

 ==> CODEWORDS FOR PROFILE PARAMETERS of PATTERN#  1

 => Overall scale factor:   21.000
 => ETA (p-Voigt) OR M (Pearson VII):  101.000
 => Overall temperature factor:    0.000
 => Halfwidth U,V,W:   71.000  91.000  81.000
 => X and Y parameters:  111.000   0.000
 => Direct cell parameters:   31.000  41.000  51.000   0.000  61.000   0.000
 => Preferred orientation parameters:    0.000   0.000
 => Asymmetry parameters     :  121.000 131.000   0.000   0.000
 => Strain parameters        :    0.000   0.000   0.000
 => Size   parameters        :    0.000   0.000

 => Cell constraints according to Laue symmetry: 2/m  

        Metric information:
        -------------------

 => Direct cell parameters:

         a =       8.0982      b =       5.4392      c =       7.4959
     alpha =       90.000   beta =      102.151  gamma =       90.000
                        Direct Cell Volume =     322.7843

 => Reciprocal cell parameters:

         a*=     0.126314      b*=     0.183849      c*=     0.136463
     alpha*=       90.000   beta*=       77.849  gamma*=       90.000
                    Reciprocal Cell Volume =   0.00309804

 => Direct and Reciprocal Metric Tensors:

                   GD                                       GR
     65.5812      0.0000    -12.7777          0.015955    0.000000    0.003628
      0.0000     29.5853      0.0000          0.000000    0.033801    0.000000
    -12.7777      0.0000     56.1890          0.003628    0.000000    0.018622

 =>  Cartesian frame: z // c; y is in the bc-plane; x is y ^ z = a*  

     Crystal_to_Orthonormal_Matrix              Orthonormal_to_Crystal Matrix
              Cr_Orth_cel                               Orth_Cr_cel  
      8.0982      0.0000     -1.5778          0.123484   -0.000000    0.026588
      0.0000      5.4392      0.0000          0.000000    0.183849   -0.000000
      0.0000      0.0000      7.3280          0.000000    0.000000    0.136463

     Busing-Levy B-matrix: Hc=B.H            Inverse of the Busing-Levy B-matrix
                BL_M                                      BL_Minv  
    0.126314    0.000000    0.028725            7.9168     -0.0000     -1.7046
    0.000000    0.183849   -0.000000            0.0000      5.4392      0.0000
    0.000000    0.000000    0.133406            0.0000      0.0000      7.4959

 => Laue symmetry 2/m   will be used to generate HKL for pattern#   1
 => Reflections generated between S(1/d)min:  0.1139 A-1 and S(1/d)max:  1.0102 A-1
 =>                                    dmax:  8.7808 A   and      dmin:  0.9899 A
 => The number of reflections generated is:    353
 => The max. scatt. variable (gen.ref.) is:       102.1817
 => Scattering coefficients from internal table


 => X-ray scattering coeff. (A1, B1, A2,...C, f(0), Z, Dfp,Dfpp)

 NA      4.7626   3.2850   3.1736   8.8422   1.2674   0.3136   1.1128 129.4240   0.6760  10.9924  11.0000   0.1290   0.1240
 TA     29.2024   1.7733  15.2293   9.3705  14.5135   0.2960   4.7649  63.3644   9.2435  72.9537  73.0000  -6.3510   5.2710
 O       3.0485  13.2771   2.2868   5.7011   1.5463   0.3239   0.8670  32.9089   0.2508   7.9994   8.0000   0.0470   0.0320
 F       3.5392  10.2825   2.6412   4.2944   1.5170   0.2615   1.0243  26.1476   0.2776   8.9993   9.0000   0.0690   0.0530

     --------------------------------------------------------------
      SYMBOLIC NAMES AND INITIAL VALUES OF PARAMETERS TO BE VARIED:
     --------------------------------------------------------------

      ->  Parameter number    1   -> Symbolic Name:                                          Zero_pat1   -0.47809999E-01
      ->  Parameter number    2   -> Symbolic Name:                                     Scale_ph1_pat1    0.20297000E-02
      ->  Parameter number    3   -> Symbolic Name:                                    Cell_A_ph1_pat1     8.0982218    
      ->  Parameter number    4   -> Symbolic Name:                                    Cell_B_ph1_pat1     5.4392362    
      ->  Parameter number    5   -> Symbolic Name:                                    Cell_C_ph1_pat1     7.4959340    
      ->  Parameter number    6   -> Symbolic Name:                                    Cell_E_ph1_pat1     102.15127    
      ->  Parameter number    7   -> Symbolic Name:                                    U-Cagl_ph1_pat1    0.51256001E-01
      ->  Parameter number    8   -> Symbolic Name:                                    W-Cagl_ph1_pat1    0.10459000E-01
      ->  Parameter number    9   -> Symbolic Name:                                    V-Cagl_ph1_pat1   -0.28500000E-01
      ->  Parameter number   10   -> Symbolic Name:                                     EtaPV_ph1_pat1    0.50273001    
      ->  Parameter number   11   -> Symbolic Name:                                     X-tan_ph1_pat1   -0.45900000E-03
      ->  Parameter number   12   -> Symbolic Name:                                     Asym1_ph1_pat1    0.91100000E-02
      ->  Parameter number   13   -> Symbolic Name:                                     Asym2_ph1_pat1    0.48000002E-02
      ->  Parameter number   14   -> Symbolic Name:                                          X_Na1_ph1    0.37990999    
      ->  Parameter number   15   -> Symbolic Name:                                          Y_Na1_ph1    0.78623003    
      ->  Parameter number   16   -> Symbolic Name:                                          Z_Na1_ph1    0.10653000    
      ->  Parameter number   17   -> Symbolic Name:                                          X_Ta1_ph1    0.15907000    
      ->  Parameter number   18   -> Symbolic Name:                                          Y_Ta1_ph1    0.25895000    
      ->  Parameter number   19   -> Symbolic Name:                                          Z_Ta1_ph1    0.29787001    
      ->  Parameter number   20   -> Symbolic Name:                                           X_O1_ph1    0.21340001    
      ->  Parameter number   21   -> Symbolic Name:                                           Y_O1_ph1    0.14605001    
      ->  Parameter number   22   -> Symbolic Name:                                           Z_O1_ph1    0.54639999E-01
      ->  Parameter number   23   -> Symbolic Name:                                           X_O2_ph1    0.67580000E-01
      ->  Parameter number   24   -> Symbolic Name:                                           Y_O2_ph1    0.56357998    
      ->  Parameter number   25   -> Symbolic Name:                                           Z_O2_ph1    0.21840000    
      ->  Parameter number   26   -> Symbolic Name:                                           X_F1_ph1    0.37959000    
      ->  Parameter number   27   -> Symbolic Name:                                           Y_F1_ph1    0.47731999    
      ->  Parameter number   28   -> Symbolic Name:                                           Z_F1_ph1    0.30581999    
      ->  Parameter number   29   -> Symbolic Name:                                           X_F2_ph1    0.34211999    
      ->  Parameter number   30   -> Symbolic Name:                                           Y_F2_ph1    0.99119997    
      ->  Parameter number   31   -> Symbolic Name:                                           Z_F2_ph1    0.38031000    
  
 
 => No optimization for routine tasks
 ++++++++++++++++++++++++++++++++++++++++++++++++++++++++++++++++++++++++++++++++++++++++++++++++++++++++++++++++++++++++

 => CYCLE No.:    1
 ---------------------------------------------------------------------------------------
 => Phase  1 Name:  #(C) 2021 by FIZ Karlsruhe - Leibniz Institute for Information Infras
 ---------------------------------------------------------------------------------------
 => New parameters, shifts, and standard deviations

 Atom        x       dx      sx       y       dy      sy       z       dz      sz       B       dB      sB      occ.    docc.   socc.

 Na1      0.37990-0.00001 0.00065  0.78623-0.00000 0.00149  0.10653 0.00000 0.00074  1.11627 0.00000 0.00000  1.00000 0.00000 0.00000
 Ta1      0.15907-0.00000 0.00010  0.25895 0.00000 0.00037  0.29787-0.00000 0.00013  0.47176 0.00000 0.00000  1.00000 0.00000 0.00000
 O1       0.21339-0.00001 0.00115  0.14605 0.00000 0.00136  0.05461-0.00003 0.00156  0.58064 0.00000 0.00000  1.00000 0.00000 0.00000
 O2       0.06757-0.00001 0.00126  0.56354-0.00004 0.00173  0.21841 0.00001 0.00150  0.58064 0.00000 0.00000  1.00000 0.00000 0.00000
 F1       0.37960 0.00001 0.00121  0.47725-0.00006 0.00172  0.30582-0.00000 0.00146  1.12063 0.00000 0.00000  1.00000 0.00000 0.00000
 F2       0.34211-0.00001 0.00111  0.99116-0.00004 0.00159  0.38030-0.00001 0.00129  1.12063 0.00000 0.00000  1.00000 0.00000 0.00000

 ==> PROFILE PARAMETERS FOR PATTERN#  1

 => Overall scale factor:      0.002029536    -0.000000164     0.000003599
 => Eta(p-Voigt) or m(Pearson VII):   0.502763  0.000033  0.012388
 => Overall tem. factor:     0.000000    0.000000    0.000000
 => Halfwidth parameters: 
         0.051253   -0.000003    0.001513
        -0.028500    0.000000    0.001101
         0.010460    0.000001    0.000195
 => Cell parameters: 
        8.098221   -0.000001    0.000089
        5.439235   -0.000001    0.000063
        7.495933   -0.000001    0.000081
       90.000000    0.000000    0.000000
      102.151268    0.000000    0.000654
       90.000000    0.000000    0.000000
 => Preferred orientation: 
         0.000000    0.000000    0.000000
         0.000000    0.000000    0.000000
 => Asymmetry parameters: 
         0.009095   -0.000015    0.003035
         0.004797   -0.000003    0.000717
         0.000000    0.000000    0.000000
         0.000000    0.000000    0.000000
 => X and Y parameters: 
        -0.000465   -0.000006    0.000356
         0.000000    0.000000    0.000000
 => Strain parameters: 
         0.000000    0.000000    0.000000
         0.000000    0.000000    0.000000
         0.000000    0.000000    0.000000
 => Size   parameters (G,L): 
         0.000000    0.000000    0.000000
         0.000000    0.000000    0.000000

 ==> GLOBAL PARAMETERS FOR PATTERN#  1


 => Zero-point:    -0.0478   -0.0000    0.0006

 => Cos( theta)-shift parameter :   0.0000  0.0000  0.0000
 => Sin(2theta)-shift parameter :   0.0000  0.0000  0.0000

 ==> RELIABILITY FACTORS WITH ALL NON-EXCLUDED POINTS FOR PATTERN:  1

 => R-Factors:   3.87      5.37     Chi2:  13.0     DW-Stat.:  0.3141   Patt#:  1
 => Expected :            1.49                                1.9341
 => Deviance : 0.912E+05     Dev*:   13.37    
 => GoF-index:  3.6         Sqrt(Residual/N)
 => N-P+C:  6817

 =>    SumYdif       SumYobs      SumYcal      SumwYobsSQ     Residual    Condition
     0.1186E+07    0.3061E+08    0.3053E+08    0.3061E+08    0.8839E+05    0.8132E+10


 => Conventional Rietveld Rp,Rwp,Re and Chi2:   11.7      11.6      3.21      12.97    
 => (Values obtained using Ynet, but true sigma(y))
 =>  SumYnet, Sum(w Ynet**2):     0.1011E+08    0.6624E+07


 ==> RELIABILITY FACTORS FOR POINTS WITH BRAGG CONTRIBUTIONS FOR PATTERN:  1

 => R-Factors:   4.21      5.72     Chi2:  14.6     DW-Stat.:  0.3236   Patt#:
 => Expected :            1.50                                1.9299
 => Deviance : 0.885E+05     Dev*:   15.01    
 => GoF-index:  3.8         Sqrt(Residual/N)
 => N-P+C:  5896

 =>    SumYdif       SumYobs      SumYcal      SumwYobsSQ     Residual    Condition
     0.1106E+07    0.2626E+08    0.2620E+08    0.2626E+08    0.8579E+05    0.8132E+10


 => Conventional Rietveld Rp,Rwp,Re and Chi2:   11.0      11.4      2.98      14.55    
 => (Values obtained using Ynet, but true sigma(y))
 =>  SumYnet, Sum(w Ynet**2):     0.1008E+08    0.6621E+07


 => Global user-weigthed Chi2 (Bragg contrib.):   14.6    

 => ---------> Pattern#  1
 => Phase:  1
 =>    Bragg R-factor:  6.30    
 =>    RF-factor     :  5.43    


   Standard deviations have to be multiplied by: 3.4972
   (correlated residuals) See references:
  -J.F.Berar & P.Lelann, J. Appl. Cryst. 24, 1-5 (1991) 
  -J.F.Berar, Acc. in Pow. Diff. II,NIST Sp.Pub. 846, 63(1992) 

 ++++++++++++++++++++++++++++++++++++++++++++++++++++++++++++++++++++++++++++++++++++++++++++++++++++++++++++++++++++++++

 => CYCLE No.:    1
 =>  Convergence reached at this CYCLE !!!!
 =>  Parameter shifts set to zero
 ---------------------------------------------------------------------------------------
 => Phase  1 Name:  #(C) 2021 by FIZ Karlsruhe - Leibniz Institute for Information Infras
 ---------------------------------------------------------------------------------------
 => New parameters, shifts, and standard deviations

 Atom        x       dx      sx       y       dy      sy       z       dz      sz       B       dB      sB      occ.    docc.   socc.

 Na1      0.37990 0.00000 0.00065  0.78623 0.00000 0.00149  0.10653 0.00000 0.00074  1.11627 0.00000 0.00000  1.00000 0.00000 0.00000
 Ta1      0.15907 0.00000 0.00010  0.25895 0.00000 0.00037  0.29787 0.00000 0.00013  0.47176 0.00000 0.00000  1.00000 0.00000 0.00000
 O1       0.21339 0.00000 0.00115  0.14605 0.00000 0.00136  0.05461 0.00000 0.00156  0.58064 0.00000 0.00000  1.00000 0.00000 0.00000
 O2       0.06757 0.00000 0.00126  0.56354 0.00000 0.00173  0.21841 0.00000 0.00150  0.58064 0.00000 0.00000  1.00000 0.00000 0.00000
 F1       0.37960 0.00000 0.00121  0.47725 0.00000 0.00172  0.30582 0.00000 0.00146  1.12063 0.00000 0.00000  1.00000 0.00000 0.00000
 F2       0.34211 0.00000 0.00111  0.99116 0.00000 0.00159  0.38030 0.00000 0.00129  1.12063 0.00000 0.00000  1.00000 0.00000 0.00000

 ==> PROFILE PARAMETERS FOR PATTERN#  1

 => Overall scale factor:      0.002029536     0.000000000     0.000003599
 => Eta(p-Voigt) or m(Pearson VII):   0.502763  0.000000  0.012388
 => Overall tem. factor:     0.000000    0.000000    0.000000
 => Halfwidth parameters: 
         0.051253    0.000000    0.001513
        -0.028500    0.000000    0.001101
         0.010460    0.000000    0.000195
 => Cell parameters: 
        8.098221    0.000000    0.000089
        5.439235    0.000000    0.000063
        7.495933    0.000000    0.000081
       90.000000    0.000000    0.000000
      102.151268    0.000000    0.000654
       90.000000    0.000000    0.000000
 => Preferred orientation: 
         0.000000    0.000000    0.000000
         0.000000    0.000000    0.000000
 => Asymmetry parameters: 
         0.009095    0.000000    0.003035
         0.004797    0.000000    0.000717
         0.000000    0.000000    0.000000
         0.000000    0.000000    0.000000
 => X and Y parameters: 
        -0.000465    0.000000    0.000356
         0.000000    0.000000    0.000000
 => Strain parameters: 
         0.000000    0.000000    0.000000
         0.000000    0.000000    0.000000
         0.000000    0.000000    0.000000
 => Size   parameters (G,L): 
         0.000000    0.000000    0.000000
         0.000000    0.000000    0.000000

 ==> GLOBAL PARAMETERS FOR PATTERN#  1


 => Zero-point:    -0.0478    0.0000    0.0006

 => Cos( theta)-shift parameter :   0.0000  0.0000  0.0000
 => Sin(2theta)-shift parameter :   0.0000  0.0000  0.0000

 ==> RELIABILITY FACTORS WITH ALL NON-EXCLUDED POINTS FOR PATTERN:  1

 => R-Factors:   3.87      5.37     Chi2:  13.0     DW-Stat.:  0.3141   Patt#:  1
 => Expected :            1.49                                1.9341
 => Deviance : 0.912E+05     Dev*:   13.37    
 => GoF-index:  3.6         Sqrt(Residual/N)
 => N-P+C:  6817

 =>    SumYdif       SumYobs      SumYcal      SumwYobsSQ     Residual    Condition
     0.1186E+07    0.3061E+08    0.3053E+08    0.3061E+08    0.8839E+05    0.8132E+10


 => Conventional Rietveld Rp,Rwp,Re and Chi2:   11.7      11.6      3.21      12.97    
 => (Values obtained using Ynet, but true sigma(y))
 =>  SumYnet, Sum(w Ynet**2):     0.1011E+08    0.6624E+07

 => N-sigma of the GoF:      698.619

 ==> RELIABILITY FACTORS FOR POINTS WITH BRAGG CONTRIBUTIONS FOR PATTERN:  1

 => R-Factors:   4.21      5.72     Chi2:  14.6     DW-Stat.:  0.3236   Patt#:
 => Expected :            1.50                                1.9299
 => Deviance : 0.885E+05     Dev*:   15.01    
 => GoF-index:  3.8         Sqrt(Residual/N)
 => N-P+C:  5896

 =>    SumYdif       SumYobs      SumYcal      SumwYobsSQ     Residual    Condition
     0.1106E+07    0.2626E+08    0.2620E+08    0.2626E+08    0.8579E+05    0.8132E+10


 => Conventional Rietveld Rp,Rwp,Re and Chi2:   11.0      11.4      2.98      14.55    
 => (Values obtained using Ynet, but true sigma(y))
 =>  SumYnet, Sum(w Ynet**2):     0.1008E+08    0.6621E+07

 => N-sigma of the GoF:      735.743

 => Global user-weigthed Chi2 (Bragg contrib.):   15.0    

 => ---------> Pattern#  1
 => Phase:  1
 =>    Bragg R-factor:  6.30    
 =>    RF-factor     :  5.43    

 --------------------------------------------------------------------------------------------------------------
 Pattern#  1 Phase No.:   1 Phase name:  #(C) 2021 by FIZ Karlsruhe - 
 --------------------------------------------------------------------------------------------------------------

   No.  Code     H   K   L  Mult      Hw      ETA/M    2theta/TOF     Icalc       Iobs      Sigma     StrFactor^2    d-hkl       CORR

      1   1      1   0   0     2  0.090348  0.497570      11.167     4003.0     3583.2      9.330      10106.4434  7.916782      1.000000
      2   1      1   1   0     4  0.083949  0.493561      19.787     9892.5     9478.5     11.058      40031.6680  4.483097      1.000000
      3   1      0   1   1     4  0.083654  0.493315      20.316       20.1       55.8      3.183         85.7193  4.367572      1.000000
      4   1     -1   1   1     4  0.082820  0.492552      21.956       33.9       75.2      4.363        170.1419  4.044860      1.000000
      5   1      2   0   0     2  0.082597  0.492327      22.442     1262.2     1336.4      6.008      13255.4746  3.958391      1.000000
      6   1      0   0   2     2  0.081857  0.491476      24.272     3679.4     3624.3      7.225      45491.5625  3.663995      1.000000
      7   1      1   1   1     4  0.081790  0.491388      24.460       36.0       36.1      0.095        225.9554  3.636133      1.000000
      8   1     -1   0   2     2  0.081773  0.491365      24.509     3878.7     3824.2      6.733      48937.2188  3.629037      1.000000
      9   1      2   1   0     4  0.080892  0.489811      27.852     7194.7     7232.2      9.904      59379.8477  3.200571      1.000000
     10   1     -2   1   1     4  0.080797  0.489535      28.444      104.7       72.6      2.076        903.2070  3.135268      1.000000
     11   1      1   0   2     2  0.080737  0.489323      28.902        2.1        3.2      0.271         38.2614  3.086697      1.000000
     12   1      0   1   2     4  0.080687  0.489106      29.367     2592.1     2796.7      6.567      23935.2207  3.038836      1.000000
     13   1     -2   0   2     2  0.080674  0.489042      29.504      124.3      135.3      0.457       2318.4473  3.024988      1.000000
     14   1     -1   1   2     4  0.080669  0.489014      29.566     1113.4     1238.7      3.879      10430.2451  3.018804      1.000000
     15   1      2   1   1     4  0.080651  0.487721      32.346       16.4        0.0      4.110        185.8761  2.765462      1.000000
     16   1      0   2   0     2  0.080701  0.487460      32.906     1510.9     1551.0      5.353      35579.0117  2.719618      1.000000
     17   1      1   1   2     4  0.080753  0.487255      33.349     2930.9     2918.6      6.061      35520.3203  2.684549      1.000000
     18   1     -2   1   2     4  0.080830  0.487007      33.880     2578.2     2576.3      5.415      32323.8066  2.643656      1.000000
     19   1      3   0   0     2  0.080840  0.486978      33.942     1048.3     1092.9      2.166      26391.0801  2.638927      1.000000
     20   1      1   2   0     4  0.081014  0.486555      34.852     1016.1     1017.5      4.772      13541.9482  2.572084      1.000000
     21   1      0   2   1     4  0.081085  0.486408      35.168       24.6       46.6      1.936        334.7395  2.549689      1.000000
     22   1     -1   2   1     4  0.081355  0.485937      36.183        3.6        2.9      2.580         52.1168  2.480518      1.000000
     23   1      2   0   2     2  0.081527  0.485681      36.733      609.9      617.6      4.637      18221.8633  2.444586      1.000000
     24   1     -3   1   1     4  0.081802  0.485318      37.512      207.1      195.7      1.393       3238.0488  2.395598      1.000000
     25   1     -3   0   2     2  0.081814  0.485303      37.545      629.8      586.2      3.132      19735.0352  2.393565      1.000000
     26   1      1   2   1     4  0.081921  0.485174      37.822       86.6       76.9      2.182       1378.3956  2.376669      1.000000
     27   1      3   1   0     4  0.081937  0.485155      37.862        9.2        8.0      0.314        147.0743  2.374249      1.000000
     28   1     -1   1   3     4  0.082835  0.484239      39.834      247.9      261.6      4.321       4422.0522  2.261162      1.000000
     29   1      2   2   0     4  0.083026  0.484070      40.197      457.2      465.8      3.118       8319.1172  2.241549      1.000000
     30   1      2   1   2     4  0.083147  0.483966      40.419      557.2      632.6      3.113      10263.1133  2.229741      1.000000
     31   1      0   1   3     4  0.083162  0.483953      40.447        0.1        0.1      0.000          1.2612  2.228282      1.000000
     32   1     -2   2   1     4  0.083263  0.483869      40.628        5.9        7.4      0.262        110.4262  2.218762      1.000000
     33   1     -3   1   2     4  0.083577  0.483617      41.170      822.3      835.6      3.689      15770.7881  2.190821      1.000000
     34   1      0   2   2     4  0.083660  0.483553      41.308      905.8      911.5      2.908      17501.4961  2.183786      1.000000
     35   1     -1   2   2     4  0.083750  0.483484      41.457     1097.5     1003.0      3.399      21373.5957  2.176316      1.000000
     36   1      3   1   1     4  0.084181  0.483168      42.136        7.9        3.4      1.476        159.3783  2.142799      1.000000
     37   1     -2   1   3     4  0.084442  0.482985      42.529        9.2        9.1      2.564        189.7028  2.123907      1.000000
     38   1      2   2   1     4  0.085183  0.482500      43.572       55.2       91.1      4.049       1200.1511  2.075428      1.000000
     39   1      1   1   3     4  0.085703  0.482183      44.255       51.5       27.9      2.054       1159.5878  2.044971      1.000000
     40   1      1   2   2     4  0.085782  0.482136      44.356       85.9       80.0      1.802       1943.5699  2.040564      1.000000
     41   1     -2   2   2     4  0.086118  0.481941      44.775      351.6      344.0      3.455       8120.7983  2.022430      1.000000
     42   1      4   0   0     2  0.086990  0.481460      45.808      728.3      788.6      4.740      35396.7305  1.979196      1.000000
     43   1      3   0   2     2  0.087525  0.481182      46.406      487.1      418.7      3.560      24367.5039  1.955060      1.000000
     44   1     -4   0   2     2  0.088408  0.480745      47.347      707.8      688.3      4.362      37026.8594  1.918404      1.000000
     45   1     -3   2   1     4  0.088763  0.480576      47.709       25.0       26.9      0.826        663.8566  1.904670      1.000000
     46   1     -4   1   1     4  0.089039  0.480447      47.987        0.7        0.7      0.002         18.5562  1.894294      1.000000
     47   1      3   2   0     4  0.089050  0.480442      47.998     1776.8     1860.8      5.247      47918.2773  1.893888      1.000000
     48   1     -3   1   3     4  0.089132  0.480404      48.079       31.7       33.8      0.118        858.8915  1.890878      1.000000
     49   1     -1   0   4     2  0.089617  0.480184      48.552     1257.1     1386.9      4.561      69553.0391  1.873555      1.000000
     50   1      4   1   0     4  0.090016  0.480008      48.932      954.3     1052.9      4.102      26864.2520  1.859893      1.000000
     51   1      3   1   2     4  0.090630  0.479743      49.501      104.5       78.4      2.146       3019.1462  1.839821      1.000000
     52   1     -1   2   3     4  0.090784  0.479678      49.641       11.4       11.5      0.273        331.5421  1.834979      1.000000
     53   1      0   0   4     2  0.090879  0.479638      49.727       34.1       35.9      1.038       1993.1815  1.831997      1.000000
     54   1      2   2   2     4  0.091335  0.479448      50.134     1754.0     1768.6      5.211      52136.8906  1.818066      1.000000
     55   1      0   2   3     4  0.091362  0.479438      50.158        2.1        2.1      0.006         61.8870  1.817275      1.000000
     56   1     -2   0   4     2  0.091454  0.479400      50.239      227.5      232.5      0.766      13590.6357  1.814519      1.000000
     57   1     -4   1   2     4  0.091636  0.479326      50.398        8.4        9.5      0.115        252.8384  1.809174      1.000000
     58   1      2   1   3     4  0.091966  0.479193      50.683        2.1        2.5      0.033         65.3230  1.799654      1.000000
     59   1     -3   2   2     4  0.092067  0.479153      50.770     1040.9      969.1      4.286      31822.6094  1.796783      1.000000
     60   1     -1   1   4     4  0.092997  0.478790      51.550       38.0       33.7      1.004       1201.3893  1.771413      1.000000

   No.  Code     H   K   L  Mult      Hw      ETA/M    2theta/TOF     Icalc       Iobs      Sigma     StrFactor^2    d-hkl       CORR

     61   1      3   2   1     4  0.093051  0.478770      51.594        0.4        0.4      0.007         13.2138  1.770005      1.000000
     62   1      1   3   0     4  0.093153  0.478730      51.678      640.4      610.9      3.678      20369.0625  1.767324      1.000000
     63   1      0   3   1     4  0.093437  0.478623      51.909       66.7       66.3      1.209       2142.7478  1.760009      1.000000
     64   1     -2   2   3     4  0.093464  0.478613      51.931        2.3        2.3      0.054         75.2842  1.759312      1.000000
     65   1     -1   3   1     4  0.094377  0.478275      52.657        6.0        5.7      0.033        200.1693  1.736766      1.000000
     66   1      0   1   4     4  0.094402  0.478266      52.676     1045.6      995.9      4.765      34712.2070  1.736165      1.000000
     67   1      4   1   1     4  0.094951  0.478069      53.101        0.0        0.0      0.001          1.5343  1.723286      1.000000
     68   1     -2   1   4     4  0.095039  0.478038      53.168      412.5      378.7      3.127      13978.5723  1.721267      1.000000
     69   1      1   2   3     4  0.095374  0.477919      53.423        0.1        0.1      0.008          4.1018  1.713658      1.000000
     70   1      1   0   4     2  0.095645  0.477825      53.626      160.3      158.9      2.901      11071.8135  1.707627      1.000000
     71   1      1   3   1     4  0.095996  0.477703      53.888        1.9        0.2      0.331         66.1939  1.699955      1.000000
     72   1     -3   0   4     2  0.096964  0.477374      54.594       71.2        0.0      3.214       5120.0664  1.679612      1.000000
     73   1      2   3   0     4  0.098562  0.476852      55.717     1054.5      994.2      5.463      39670.0117  1.648393      1.000000
     74   1     -4   1   3     4  0.098751  0.476792      55.847       18.7       18.3      0.105        705.7904  1.644870      1.000000
     75   1     -2   3   1     4  0.099056  0.476695      56.055       78.7       79.7      1.464       3000.3362  1.639267      1.000000
     76   1      1   1   4     4  0.099615  0.476520      56.431      819.0      950.0      3.992      31689.9531  1.629224      1.000000
     77   1      0   3   2     4  0.099854  0.476446      56.591      357.7      374.1      1.563      13926.9336  1.625009      1.000000
     78   1     -4   2   1     4  0.100024  0.476393      56.703       37.9       34.7      0.213       1482.2449  1.622041      1.000000
     79   1     -1   3   2     4  0.100031  0.476391      56.708      230.8      211.2      1.309       9026.7949  1.621924      1.000000
     80   1     -3   2   3     4  0.100148  0.476355      56.785        6.1        5.5      0.054        240.9285  1.619894      1.000000
     81   1      4   0   2     2  0.100983  0.476102      57.331       35.1       42.6      0.226       2812.3000  1.605765      1.000000
     82   1     -3   1   4     4  0.101039  0.476085      57.367     1007.2     1138.9      4.366      40420.5625  1.604839      1.000000
     83   1      4   2   0     4  0.101316  0.476002      57.546      292.2      357.4      1.504      11807.9053  1.600285      1.000000
     84   1      3   2   2     4  0.102117  0.475765      58.055      560.9      672.1      3.657      23110.6250  1.587446      1.000000
     85   1      5   0   0     2  0.102379  0.475688      58.220       89.6      103.1      0.692       7430.2451  1.583356      1.000000
     86   1     -5   0   2     2  0.102625  0.475617      58.373       88.9       92.1      1.276       7415.1650  1.579555      1.000000
     87   1      2   3   1     4  0.102671  0.475604      58.402        5.4        5.6      0.092        223.4655  1.578848      1.000000
     88   1     -4   2   2     4  0.103413  0.475390      58.861      611.1      727.5      3.611      25952.6172  1.567634      1.000000
     89   1      1   3   2     4  0.103704  0.475308      59.038      686.4      765.4      2.765      29345.7422  1.563335      1.000000
     90   1      2   2   3     4  0.103834  0.475271      59.118       31.0       33.2      0.193       1327.5923  1.561428      1.000000
     91   1      3   1   3     4  0.103853  0.475265      59.129        2.9        3.1      0.019        126.0443  1.561154      1.000000
     92   1     -2   3   2     4  0.104269  0.475148      59.381      874.7      857.6      3.605      37870.9883  1.555136      1.000000
