Repository: ozakary/data-NaMO2F2

# Powder X-Ray Diffraction Data for NaMO<sub>2</sub>F<sub>2</sub> (M = Nb<sup>5+</sup>, Ta<sup>5+</sup>)

**Author:** Ouail Zakary  
**ORCID:** [0000-0002-7793-3306](https://orcid.org/0000-0002-7793-3306)  
**E-mail:** [Ouail.Zakary@oulu.fi](mailto:Ouail.Zakary@oulu.fi)  
**Website:** [Ouail Zakary - webpage](https://cc.oulu.fi/~nmrwww/members/Ouail_Zakary.html)

This repository contains datasets of **Powder X-Ray Diffraction (PXRD)** data for the compounds NaNbO<sub>2</sub>F<sub>2</sub> and NaTaO<sub>2</sub>F<sub>2</sub>, recorded under both room temperature (RT) and variable temperature conditions.

File: powder_X-ray_diffraction/variable-temperature_experiments/NaTaO2F2/Rietveld_refinement/220°C/NaTaO2F2.out (part 2 of 2)
 => for lattice constants and propagation vectors:  1.00
 => EPS-value for convergence:    0.1
 => Background ==> 
    Position   Intensity
     93   1     -5   1   1     4  0.105928  0.515172      59.206        2.6        2.6      0.034        110.5691  1.559301      1.000000
     94   1     -1   2   4     4  0.106675  0.516062      59.619      731.9      767.1      3.713      31971.6934  1.549502      1.000000
     95   1      2   0   4     2  0.107010  0.516456      59.802      234.5      237.8      0.934      20623.3477  1.545198      1.000000
     96   1      4   1   2     4  0.107167  0.516640      59.887      929.8      931.4      3.231      41022.4258  1.543200      1.000000
     97   1      5   1   0     4  0.108572  0.518265      60.640      540.2      603.7      2.287      24491.7500  1.525825      1.000000
     98   1      0   2   4     4  0.108654  0.518358      60.683       71.3       74.8      0.238       3239.1526  1.524844      1.000000
     99   1     -5   1   2     4  0.108658  0.518363      60.685      855.3      894.1      2.854      38841.9609  1.524789      1.000000
    100   1     -4   0   4     2  0.109001  0.518753      60.866      278.7      278.2      1.157      25476.7383  1.520701      1.000000
    101   1     -2   2   4     4  0.109325  0.519120      61.036      283.5      284.4      1.912      13039.2520  1.516869      1.000000
    102   1      4   2   1     4  0.109382  0.519183      61.065        6.5        6.8      0.053        299.7323  1.516210      1.000000
    103   1     -3   3   1     4  0.110046  0.519927      61.410        7.9        3.4      0.622        368.4957  1.508520      1.000000
    104   1      3   3   0     4  0.110577  0.520516      61.683        4.8        0.0      1.035        227.8568  1.502494      1.000000
    105   1      2   1   4     4  0.111980  0.522049      62.394       27.0        0.0      3.244       1301.5769  1.487086      1.000000
    106   1     -1   3   3     4  0.113333  0.523496      63.064        0.4        0.0      0.262         17.5808  1.472878      1.000000
    107   1     -4   2   3     4  0.114054  0.524255      63.416        1.2        1.1      0.074         57.8592  1.465549      1.000000
    108   1     -4   1   4     4  0.114087  0.524290      63.432       18.4       18.0      0.969        918.4350  1.465212      1.000000
    109   1      0   3   3     4  0.114304  0.524517      63.538        8.1        7.7      0.150        404.8396  1.463036      1.000000
    110   1      2   3   2     4  0.114324  0.524538      63.547      180.5      171.3      3.232       9055.9941  1.462839      1.000000
    111   1     -3   3   2     4  0.115218  0.525465      63.977      238.9      219.3      2.694      12154.8662  1.454048      1.000000
    112   1      1   2   4     4  0.115594  0.525852      64.156      213.5      182.6      1.847      10928.6631  1.450416      1.000000
    113   1     -1   1   5     4  0.115675  0.525934      64.194        9.4        7.9      0.101        482.4626  1.449644      1.000000
    114   1      3   3   1     4  0.116910  0.527189      64.776        4.6        2.7      0.356        241.8534  1.438029      1.000000
    115   1     -3   2   4     4  0.117046  0.527326      64.839       44.2       28.9      1.791       2314.4673  1.436776      1.000000
    116   1      5   1   1     4  0.117114  0.527394      64.871       12.2        8.5      0.476        637.4589  1.436145      1.000000
    117   1     -5   1   3     4  0.117303  0.527584      64.959       10.6        8.4      0.497        554.6789  1.434418      1.000000
    118   1     -2   3   3     4  0.117371  0.527652      64.991        6.2        4.9      0.303        326.1049  1.433800      1.000000
    119   1     -2   1   5     4  0.117400  0.527681      65.004        2.3        1.8      0.119        122.8187  1.433532      1.000000
    120   1      0   1   5     4  0.119059  0.529323      65.765        7.6        2.7      2.417        407.7960  1.418771      1.000000

   No.  Code     H   K   L  Mult      Hw      ETA/M    2theta/TOF     Icalc       Iobs      Sigma     StrFactor^2    d-hkl       CORR

    121   1      1   3   3     4  0.120431  0.530657      66.383       12.5       15.7      2.602        689.5568  1.407054      1.000000
    122   1      3   2   3     4  0.121105  0.531303      66.683       22.0       13.1      2.118       1220.5444  1.401456      1.000000
    123   1     -5   2   1     4  0.121483  0.531663      66.850        4.0        0.4      0.570        223.7613  1.398361      1.000000
    124   1      4   2   2     4  0.122938  0.533036      67.486        1.2        0.6      0.866         65.7582  1.386714      1.000000
    125   1      3   0   4     2  0.124210  0.534218      68.034      105.0      135.7      2.999      12149.7773  1.376883      1.000000
    126   1     -3   1   5     4  0.124482  0.534468      68.150        1.2        1.3      0.027         70.3468  1.374820      1.000000
    127   1      5   2   0     4  0.124582  0.534560      68.192       68.9       74.7      1.305       4005.5315  1.374066      1.000000
    128   1     -5   2   2     4  0.124682  0.534652      68.235       14.7       16.3      0.285        853.5563  1.373309      1.000000
    129   1      0   4   0     2  0.125327  0.535241      68.508      335.8      337.7      3.048      39391.6758  1.368497      1.000000
    130   1      4   1   3     4  0.126729  0.536509      69.096        0.7        0.7      0.042         42.2349  1.358291      1.000000
    131   1     -4   3   1     4  0.126901  0.536664      69.168        0.2        0.2      0.005         10.8324  1.357057      1.000000
    132   1     -3   3   3     4  0.127005  0.536756      69.210        0.3        0.3      0.005         17.9569  1.356321      1.000000
    133   1      5   0   2     2  0.127052  0.536798      69.230      157.8      177.4      2.291      18900.6699  1.355984      1.000000
    134   1     -5   0   4     2  0.127360  0.537073      69.357      189.3      197.8      1.844      22759.2715  1.353805      1.000000
    135   1      1   1   5     4  0.128030  0.537669      69.634        3.0        3.2      0.041        179.2913  1.349110      1.000000
    136   1      1   4   0     4  0.128099  0.537730      69.662       75.9       83.0      1.051       4601.1611  1.348632      1.000000
    137   1      2   2   4     4  0.128543  0.538122      69.843      586.4      596.7      2.979      35743.3281  1.345571      1.000000
    138   1      0   4   1     4  0.128576  0.538151      69.857       21.4       21.8      0.105       1305.0645  1.345344      1.000000
    139   1      4   3   0     4  0.128823  0.538368      69.958      194.4      192.6      1.103      11887.1924  1.343652      1.000000
    140   1     -6   0   2     2  0.129258  0.538749      70.134       63.1       64.9      0.578       7752.7256  1.340702      1.000000
    141   1      3   1   4     4  0.130067  0.539453      70.460      322.1      334.5      2.470      19977.5410  1.335290      1.000000
    142   1     -1   4   1     4  0.130091  0.539475      70.470       11.4       11.8      0.087        707.3349  1.335126      1.000000
    143   1      3   3   2     4  0.130139  0.539516      70.490       58.0       59.4      0.459       3602.5674  1.334811      1.000000
    144   1     -4   2   4     4  0.130979  0.540241      70.825      330.3      354.7      2.658      20687.8926  1.329301      1.000000
    145   1     -4   3   2     4  0.131571  0.540748      71.061       11.8       14.8      0.123        747.0156  1.325474      1.000000
    146   1      6   0   0     2  0.131802  0.540946      71.152      188.2      282.4      2.271      23790.6250  1.323996      1.000000
    147   1      2   3   3     4  0.132576  0.541603      71.457        2.9        3.6      0.088        187.5592  1.319095      1.000000
    148   1      1   4   1     4  0.132758  0.541757      71.528        9.0       10.1      0.235        573.5695  1.317955      1.000000
    149   1     -1   2   5     4  0.132808  0.541799      71.548        6.6        7.4      0.153        421.0272  1.317643      1.000000
    150   1      5   1   2     4  0.133039  0.541994      71.638      161.5      191.2      1.978      10344.0029  1.316203      1.000000
    151   1     -6   1   1     4  0.133222  0.542148      71.710        7.1        7.6      0.067        454.7642  1.315068      1.000000
    152   1     -5   1   4     4  0.133361  0.542265      71.764      217.2      221.3      1.916      13955.4443  1.314209      1.000000
    153   1     -1   3   4     4  0.134168  0.542940      72.077        9.8        9.2      0.445        635.7182  1.309272      1.000000
    154   1      5   2   1     4  0.134464  0.543187      72.191        0.9        0.8      0.073         56.5137  1.307482      1.000000
    155   1     -5   2   3     4  0.134680  0.543367      72.274        0.6        0.6      0.050         41.1582  1.306178      1.000000
    156   1     -2   2   5     4  0.134792  0.543459      72.317        1.9        1.9      0.141        127.0207  1.305509      1.000000
    157   1     -6   1   2     4  0.135345  0.543917      72.529      224.6      250.9      3.095      14725.5654  1.302213      1.000000
    158   1      0   2   5     4  0.136695  0.545023      73.042        4.2        4.4      0.045        280.0932  1.294330      1.000000
    159   1      0   3   4     4  0.136701  0.545028      73.044      238.8      247.6      2.508      15861.4277  1.294295      1.000000
    160   1      2   4   0     4  0.136777  0.545090      73.073       50.9       52.7      0.527       3381.6440  1.293856      1.000000
    161   1     -2   4   1     4  0.137499  0.545676      73.345       11.0       10.8      0.100        735.2004  1.289734      1.000000
    162   1     -2   3   4     4  0.137557  0.545723      73.366      198.3      195.1      1.852      13279.8652  1.289407      1.000000
    163   1      4   3   1     4  0.137628  0.545781      73.393        7.7        7.6      0.078        514.0648  1.289003      1.000000
    164   1     -4   1   5     4  0.137884  0.545987      73.489       22.9       24.4      0.303       1540.5121  1.287560      1.000000
    165   1      6   1   0     4  0.138003  0.546084      73.534       40.8       44.0      0.529       2745.4778  1.286888      1.000000
    166   1      0   4   2     4  0.138818  0.546737      73.837      322.7      299.7      2.191      21867.0723  1.282356      1.000000
    167   1     -1   4   2     4  0.139034  0.546910      73.917      371.4      333.1      2.417      25214.2793  1.281162      1.000000
    168   1     -3   2   5     4  0.142896  0.549944      75.323        3.4        0.0      0.832        241.0286  1.260700      1.000000
    169   1      2   4   1     4  0.143174  0.550158      75.422       11.8        3.6      1.541        832.7201  1.259284      1.000000
    170   1     -4   3   3     4  0.143538  0.550439      75.552        3.7        3.5      0.461        260.0509  1.257440      1.000000
    171   1      2   1   5     4  0.143793  0.550634      75.643        3.7        4.0      0.427        262.9548  1.256158      1.000000
    172   1     -6   1   3     4  0.144686  0.551317      75.959        9.4        8.0      0.320        669.9978  1.251710      1.000000
    173   1      1   4   2     4  0.144769  0.551380      75.989        1.6        1.4      0.042        112.8650  1.251301      1.000000
    174   1     -1   0   6     2  0.144841  0.551435      76.014       81.9       72.6      1.866      11683.4746  1.250945      1.000000
    175   1     -2   4   2     4  0.145446  0.551894      76.227        3.4        3.5      0.029        247.2257  1.247983      1.000000
    176   1      4   2   3     4  0.145459  0.551904      76.231        0.4        0.4      0.003         27.5310  1.247918      1.000000
    177   1      1   3   4     4  0.145474  0.551916      76.237      271.2      272.9      2.214      19449.8496  1.247842      1.000000
    178   1     -2   0   6     2  0.145518  0.551949      76.252      119.4      120.4      0.965      17123.7520  1.247630      1.000000
    179   1      1   2   5     4  0.146943  0.553021      76.749        8.1        8.5      0.188        586.6033  1.240787      1.000000
    180   1     -3   3   4     4  0.147294  0.553284      76.871      411.8      396.5      3.382      29951.0625  1.239124      1.000000

   No.  Code     H   K   L  Mult      Hw      ETA/M    2theta/TOF     Icalc       Iobs      Sigma     StrFactor^2    d-hkl       CORR

    181   1      3   2   4     4  0.149262  0.554741      77.546       88.3      123.3      2.528       6511.6177  1.230010      1.000000
    182   1      6   1   1     4  0.150398  0.555572      77.932        0.1        0.1      0.003          5.5501  1.224889      1.000000
    183   1      0   0   6     2  0.150566  0.555695      77.988        1.2        1.3      0.035        184.8251  1.224140      1.000000
    184   1      4   0   4     2  0.150670  0.555770      78.023       86.7       88.5      2.145      12927.7676  1.223679      1.000000
    185   1     -1   1   6     4  0.151616  0.556456      78.341      195.7      206.3      2.193      14677.4062  1.219507      1.000000
    186   1     -3   4   1     4  0.151749  0.556552      78.386       22.6       24.2      0.274       1699.7834  1.218925      1.000000
    187   1     -2   1   6     4  0.152323  0.556965      78.577       23.6       23.1      0.205       1782.6873  1.216434      1.000000
    188   1      3   3   3     4  0.152365  0.556995      78.591        2.4        2.4      0.020        183.1495  1.216253      1.000000
    189   1      3   4   0     4  0.152484  0.557081      78.631      188.5      185.7      1.327      14222.7939  1.215739      1.000000
    190   1      5   2   2     4  0.152646  0.557197      78.685       86.6       85.3      0.592       6545.0103  1.215043      1.000000
    191   1     -3   0   6     2  0.152682  0.557223      78.697       33.4       32.8      0.229       5051.7534  1.214889      1.000000
    192   1     -5   3   1     4  0.152836  0.557333      78.748       21.4       20.7      0.150       1617.0426  1.214229      1.000000
    193   1     -6   2   1     4  0.152854  0.557346      78.754        5.6        5.4      0.039        425.7275  1.214150      1.000000
    194   1     -5   2   4     4  0.153012  0.557459      78.806      195.0      189.6      1.398      14767.5693  1.213474      1.000000
    195   1      4   3   2     4  0.154649  0.558622      79.345      316.1      286.5      2.863      24196.9707  1.206580      1.000000
    196   1     -6   2   2     4  0.155270  0.559060      79.548       88.5       75.9      0.871       6799.5840  1.204012      1.000000
    197   1     -6   0   4     2  0.155413  0.559160      79.595        5.8        4.9      0.061        886.1780  1.203423      1.000000
    198   1     -1   4   3     4  0.156280  0.559767      79.876       12.9       12.8      0.202       1001.1010  1.199889      1.000000
    199   1      5   3   0     4  0.156694  0.560056      80.010      217.5      203.7      1.487      16860.1484  1.198220      1.000000
    200   1     -5   3   2     4  0.156819  0.560143      80.050      270.0      250.2      1.674      20944.7012  1.197718      1.000000
    201   1      0   1   6     4  0.157593  0.560680      80.299      228.8      228.3      0.998      17832.6562  1.194633      1.000000
    202   1      0   4   3     4  0.157614  0.560694      80.306        3.9        3.9      0.017        303.0404  1.194550      1.000000
    203   1      2   4   2     4  0.157641  0.560713      80.314      194.3      194.1      0.843      15148.7168  1.194443      1.000000
    204   1      4   1   4     4  0.157702  0.560754      80.334      218.4      217.8      0.969      17037.0840  1.194204      1.000000
    205   1     -4   2   5     4  0.158159  0.561070      80.480        2.8        2.7      0.015        219.5218  1.192401      1.000000
    206   1      6   2   0     4  0.158295  0.561164      80.523      240.8      230.6      1.252      18845.7266  1.191868      1.000000
    207   1     -3   4   2     4  0.158866  0.561556      80.705      174.4      160.1      1.260      13697.0469  1.189643      1.000000
    208   1      5   1   3     4  0.158890  0.561573      80.713        0.1        0.1      0.001          9.9478  1.189547      1.000000
    209   1     -5   1   5     4  0.159398  0.561920      80.874        1.6        1.5      0.018        125.4878  1.187585      1.000000
    210   1     -3   1   6     4  0.159803  0.562196      81.002      215.6      202.9      2.109      17024.5938  1.186030      1.000000
    211   1      3   4   1     4  0.161180  0.563129      81.434        0.6        0.5      0.041         45.0624  1.180822      1.000000
    212   1      2   3   4     4  0.161619  0.563425      81.571        1.9        1.7      0.152        150.0495  1.179184      1.000000
    213   1     -2   4   3     4  0.161809  0.563553      81.631        5.3        6.2      0.395        422.4868  1.178477      1.000000
    214   1     -6   1   4     4  0.162657  0.564121      81.894      215.9      265.0      3.103      17313.7363  1.175355      1.000000
    215   1      1   0   6     2  0.163421  0.564630      82.130      107.8      122.3      1.400      17358.1523  1.172575      1.000000
    216   1     -4   3   4     4  0.164645  0.565440      82.505       17.0       19.7      0.268       1376.3623  1.168188      1.000000
    217   1      6   0   2     2  0.164668  0.565455      82.512      141.6      163.5      2.259      22938.6211  1.168106      1.000000
    218   1      2   2   5     4  0.164887  0.565599      82.579        0.0        0.0      0.001          2.9597  1.167330      1.000000
    219   1     -6   2   3     4  0.165904  0.566266      82.888        0.2        0.2      0.009         13.2952  1.163758      1.000000
    220   1      1   4   3     4  0.165981  0.566316      82.912        8.6        8.9      0.560        699.4259  1.163491      1.000000
    221   1     -1   3   5     4  0.166918  0.566927      83.194       29.3       29.0      1.049       2399.3093  1.160252      1.000000
    222   1     -4   0   6     2  0.167253  0.567144      83.295       73.2       61.0      1.687      12003.4268  1.159104      1.000000
    223   1     -7   0   2     2  0.168009  0.567633      83.522      151.9      146.5      2.271      25016.2598  1.156536      1.000000
    224   1      3   1   5     4  0.168498  0.567948      83.668        2.0        1.8      0.054        168.5316  1.154891      1.000000
    225   1      5   3   1     4  0.168975  0.568254      83.809        2.1        2.1      0.083        171.4307  1.153296      1.000000
    226   1     -5   3   3     4  0.169245  0.568426      83.889        0.2        0.3      0.020         20.4411  1.152401      1.000000
    227   1     -2   3   5     4  0.169383  0.568515      83.930        0.0        0.0      0.003          2.2835  1.151942      1.000000
    228   1      1   1   6     4  0.171027  0.569559      84.415       37.0       47.1      2.469       3088.8716  1.146564      1.000000
    229   1      0   3   5     4  0.171749  0.570015      84.626        0.1        0.1      0.010          9.6738  1.144240      1.000000
    230   1      6   1   2     4  0.172332  0.570381      84.796       17.9       18.1      1.214       1501.2872  1.142385      1.000000
    231   1      6   2   1     4  0.172418  0.570435      84.821        1.6        1.6      0.115        133.9666  1.142110      1.000000
    232   1     -1   2   6     4  0.173810  0.571304      85.223      121.3      143.7      2.357      10238.3994  1.137742      1.000000
    233   1     -2   2   6     4  0.174617  0.571804      85.455      200.0      229.5      1.849      16927.4336  1.135246      1.000000
    234   1      7   0   0     2  0.174745  0.571883      85.492       27.8       31.7      0.236       4715.1411  1.134854      1.000000
    235   1     -4   4   1     4  0.174782  0.571906      85.502       10.0       11.4      0.085        851.1216  1.134742      1.000000
    236   1     -7   1   1     4  0.174844  0.571944      85.520        0.0        0.0      0.000          1.7958  1.134550      1.000000
    237   1     -3   4   3     4  0.174922  0.571992      85.542       11.8       13.1      0.102        998.8315  1.134312      1.000000
    238   1     -4   1   6     4  0.175037  0.572063      85.575      137.4      149.0      1.268      11645.5117  1.133961      1.000000
    239   1     -7   1   2     4  0.175828  0.572550      85.801        4.3        4.5      0.069        368.2339  1.131556      1.000000
    240   1      4   4   0     4  0.177395  0.573507      86.244      170.2      144.0      2.813      14556.9053  1.126870      1.000000

   No.  Code     H   K   L  Mult      Hw      ETA/M    2theta/TOF     Icalc       Iobs      Sigma     StrFactor^2    d-hkl       CORR

    241   1      3   4   2     4  0.179186  0.574589      86.746      171.7      163.0      2.431      14770.6211  1.121640      1.000000
    242   1     -3   3   5     4  0.179474  0.574763      86.826       21.9       20.1      0.370       1885.7578  1.120807      1.000000
    243   1      0   2   6     4  0.180646  0.575463      87.151        3.2        3.0      0.048        279.0081  1.117464      1.000000
    244   1      4   2   4     4  0.180770  0.575537      87.185       53.9       49.3      0.728       4665.0205  1.117113      1.000000
    245   1     -4   4   2     4  0.181136  0.575755      87.286      201.8      183.0      2.290      17476.4648  1.116083      1.000000
    246   1      5   2   3     4  0.182133  0.576345      87.560        3.5        3.2      0.052        303.3529  1.113298      1.000000
    247   1      2   4   3     4  0.182505  0.576565      87.662       15.3       14.8      0.210       1333.2936  1.112267      1.000000
    248   1      4   3   3     4  0.182675  0.576665      87.708       20.6       21.0      0.269       1789.2802  1.111797      1.000000
    249   1     -5   2   5     4  0.182715  0.576688      87.719        5.8        5.9      0.075        501.1427  1.111689      1.000000
    250   1      7   1   0     4  0.182884  0.576788      87.765      128.1      134.7      1.635      11151.5303  1.111224      1.000000
    251   1     -3   2   6     4  0.183179  0.576961      87.845       45.9       45.6      0.675       4000.8525  1.110413      1.000000
    252   1      1   3   5     4  0.184531  0.577752      88.212        5.5        5.4      0.057        483.3235  1.106745      1.000000
    253   1     -1   4   4     4  0.184675  0.577835      88.251      266.3      265.9      2.589      23310.4727  1.106359      1.000000
    254   1      2   0   6     2  0.185183  0.578131      88.387       51.4       50.4      0.665       9008.9766  1.104999      1.000000
    255   1     -7   1   3     4  0.185994  0.578600      88.605        0.4        0.4      0.008         34.9025  1.102848      1.000000
    256   1     -6   2   4     4  0.186454  0.578865      88.728       17.0       14.8      0.507       1496.1241  1.101638      1.000000
    257   1      3   3   4     4  0.187437  0.579429      88.989      156.4      160.8      2.606      13788.8555  1.099077      1.000000
    258   1      0   4   4     4  0.188134  0.579828      89.174       17.5       17.8      0.396       1543.3026  1.097277      1.000000
    259   1     -2   4   4     4  0.189305  0.580493      89.482       84.3       86.4      1.862       7470.9238  1.094294      1.000000
    260   1      4   4   1     4  0.189403  0.580548      89.508        0.3        0.3      0.006         24.0449  1.094047      1.000000
    261   1      5   0   4     2  0.190548  0.581195      89.808      119.7      145.8      1.820      21273.2832  1.091174      1.000000
    262   1     -5   0   6     2  0.191311  0.581623      90.006      124.7      131.4      1.445      22199.5840  1.089282      1.000000
    263   1      5   3   2     4  0.191686  0.581833      90.103       61.2       69.7      0.674       5449.8032  1.088359      1.000000
    264   1     -6   3   1     4  0.191948  0.581979      90.171       12.3       13.4      0.141       1092.6526  1.087718      1.000000
    265   1     -5   3   4     4  0.192147  0.582090      90.222       69.7       71.9      0.842       6219.3311  1.087232      1.000000
    266   1     -6   1   5     4  0.192303  0.582177      90.263        2.7        2.7      0.034        239.6786  1.086850      1.000000
    267   1      3   2   5     4  0.193177  0.582662      90.488        1.7        1.8      0.022        148.8353  1.084734      1.000000
    268   1      1   5   0     4  0.193254  0.582705      90.508      117.2      122.8      1.523      10475.3525  1.084547      1.000000
    269   1      2   1   6     4  0.193836  0.583027      90.657       45.7       45.2      0.784       4091.2717  1.083151      1.000000
    270   1      0   5   1     4  0.193969  0.583100      90.691        3.3        3.3      0.059        295.0898  1.082835      1.000000
    271   1     -6   3   2     4  0.194991  0.583662      90.951      113.6      115.7      1.631      10190.5449  1.080410      1.000000
    272   1      1   2   6     4  0.196094  0.584265      91.231      255.4      254.6      2.422      22971.5137  1.077826      1.000000
    273   1     -1   5   1     4  0.196241  0.584345      91.268        4.7        4.6      0.046        421.0869  1.077485      1.000000
    274   1     -4   4   3     4  0.197515  0.585037      91.588        1.2        1.1      0.009        106.4962  1.074549      1.000000
    275   1      6   2   2     4  0.197602  0.585083      91.610      288.0      259.4      2.123      25975.3027  1.074353      1.000000
    276   1     -7   0   4     2  0.197791  0.585186      91.658       70.8       61.9      0.579      12770.4873  1.073920      1.000000
    277   1     -4   3   5     4  0.198640  0.585643      91.869        2.7        2.5      0.032        243.3431  1.071997      1.000000
    278   1      6   3   0     4  0.198811  0.585735      91.912       26.2       24.9      0.327       2365.0593  1.071609      1.000000
    279   1      5   1   4     4  0.199476  0.586091      92.077        4.8        5.0      0.114        436.5781  1.070120      1.000000
    280   1      1   4   4     4  0.200186  0.586470      92.253       47.1       52.1      0.954       4270.0444  1.068542      1.000000
    281   1      1   5   1     4  0.200250  0.586504      92.269        3.8        4.2      0.075        348.6790  1.068399      1.000000
    282   1     -5   1   6     4  0.200279  0.586520      92.276        0.3        0.4      0.006         29.4533  1.068335      1.000000
    283   1     -7   2   1     4  0.200509  0.586642      92.332        3.4        3.6      0.059        309.9742  1.067828      1.000000
    284   1     -4   2   6     4  0.200732  0.586761      92.387       78.6       79.1      1.233       7124.5947  1.067337      1.000000
    285   1      7   1   1     4  0.201303  0.587063      92.528        0.0        0.0      0.000          0.4898  1.066085      1.000000
    286   1     -7   2   2     4  0.201648  0.587246      92.613      291.2      279.1      2.689      26441.0059  1.065331      1.000000
    287   1     -3   4   4     4  0.202702  0.587802      92.870       13.2       12.5      0.209       1202.9103  1.063052      1.000000
    288   1      4   1   5     4  0.206248  0.589648      93.726        0.1        0.1      0.002          6.1821  1.055584      1.000000
    289   1      2   5   0     4  0.206318  0.589684      93.742      140.6      160.0      2.954      12842.8779  1.055440      1.000000
    290   1     -7   1   4     4  0.207102  0.590087      93.929       45.8       50.2      0.862       4187.9326  1.053831      1.000000
    291   1      2   3   5     4  0.207181  0.590128      93.948        0.3        0.4      0.006         29.1851  1.053669      1.000000
    292   1     -2   5   1     4  0.207412  0.590246      94.003       17.4       19.1      0.321       1588.2378  1.053199      1.000000
    293   1     -2   1   7     4  0.207568  0.590326      94.040       11.1       12.0      0.212       1011.2552  1.052881      1.000000
    294   1      6   1   3     4  0.207858  0.590474      94.109        4.0        4.2      0.090        365.3973  1.052294      1.000000
    295   1     -6   3   3     4  0.208479  0.590791      94.256        4.2        4.4      0.118        386.9011  1.051040      1.000000
    296   1     -1   1   7     4  0.208708  0.590908      94.310        0.0        0.0      0.000          0.8759  1.050580      1.000000
    297   1      0   5   2     4  0.209414  0.591267      94.476       84.3       90.2      1.247       7728.4780  1.049169      1.000000
    298   1     -1   5   2     4  0.209743  0.591434      94.553       45.4       48.5      0.579       4164.8506  1.048515      1.000000
    299   1      3   4   3     4  0.209748  0.591436      94.555        3.1        3.3      0.039        282.2589  1.048505      1.000000
    300   1      7   2   0     4  0.209846  0.591486      94.577      133.3      141.2      1.734      12225.1768  1.048312      1.000000

   No.  Code     H   K   L  Mult      Hw      ETA/M    2theta/TOF     Icalc       Iobs      Sigma     StrFactor^2    d-hkl       CORR

    301   1     -5   4   1     4  0.210405  0.591768      94.708        0.8        0.8      0.014         72.8112  1.047207      1.000000
    302   1      4   4   2     4  0.212941  0.593039      95.297        3.6        5.9      0.551        328.0572  1.042289      1.000000
    303   1     -7   2   3     4  0.213475  0.593304      95.420        2.2        3.6      0.385        200.8435  1.041270      1.000000
    304   1     -3   1   7     4  0.215717  0.594411      95.933        0.9        1.0      0.053         86.0127  1.037058      1.000000
    305   1      5   4   0     4  0.215810  0.594456      95.954       20.2       20.6      1.053       1862.4363  1.036886      1.000000
    306   1     -5   4   2     4  0.215986  0.594542      95.994       15.9       16.0      0.747       1469.2076  1.036560      1.000000
    307   1      2   5   1     4  0.216061  0.594579      96.011       13.4       13.3      0.616       1231.4384  1.036421      1.000000
    308   1      6   3   1     4  0.216827  0.594954      96.185        2.6        2.3      0.131        242.4546  1.035011      1.000000
    309   1      1   5   2     4  0.218509  0.595771      96.564      208.0      195.3      2.182      19205.8242  1.031957      1.000000
    310   1     -1   3   6     4  0.218620  0.595824      96.588      107.3      100.5      1.051       9909.2422  1.031757      1.000000
    311   1      0   1   7     4  0.219320  0.596162      96.745        1.6        1.5      0.015        152.0121  1.030503      1.000000
    312   1      3   0   6     2  0.219528  0.596262      96.791        0.0        0.0      0.000          2.3768  1.030132      1.000000
    313   1     -2   5   2     4  0.219550  0.596273      96.796      158.3      146.5      1.431      14619.8232  1.030093      1.000000
    314   1     -2   3   6     4  0.219662  0.596327      96.821       21.2       19.7      0.193       1955.8325  1.029895      1.000000
    315   1     -6   2   5     4  0.220863  0.596902      97.088        1.9        1.7      0.032        171.3123  1.027774      1.000000
    316   1      2   2   6     4  0.222664  0.597759      97.485      116.8      125.4      1.517      10797.9404  1.024644      1.000000
    317   1      2   4   4     4  0.222761  0.597805      97.506      131.4      141.1      1.684      12150.1328  1.024476      1.000000
    318   1      7   0   2     2  0.223014  0.597925      97.562        2.5        2.6      0.035        465.3577  1.024041      1.000000
    319   1     -4   4   4     4  0.227065  0.599820      98.440      140.8      138.7      1.661      13055.1387  1.017240      1.000000
    320   1      0   3   6     4  0.227478  0.600011      98.529      137.0      142.0      1.223      12717.1025  1.016563      1.000000
    321   1      4   3   4     4  0.227640  0.600086      98.564      124.7      130.6      1.106      11582.6592  1.016298      1.000000
    322   1     -8   0   2     2  0.228418  0.600444      98.730       10.5       10.6      0.099       1946.0016  1.015032      1.000000
    323   1     -6   0   6     2  0.229180  0.600795      98.892       20.3       21.4      0.146       3796.9824  1.013801      1.000000
    324   1      5   2   4     4  0.229310  0.600854      98.920      141.8      150.2      0.977      13237.6133  1.013592      1.000000
    325   1     -3   5   1     4  0.229324  0.600860      98.923        1.5        1.5      0.010        135.6687  1.013570      1.000000
    326   1      5   3   3     4  0.229416  0.600902      98.942        2.1        2.2      0.014        197.5944  1.013423      1.000000
    327   1      3   1   6     4  0.230079  0.601206      99.083      215.5      221.8      1.221      20186.8457  1.012362      1.000000
    328   1     -5   3   5     4  0.230175  0.601249      99.103        0.0        0.0      0.000          2.9375  1.012209      1.000000
    329   1     -5   2   6     4  0.230260  0.601288      99.121      164.5      167.2      0.911      15431.1572  1.012075      1.000000
    330   1     -1   4   5     4  0.230314  0.601313      99.132        8.7        8.9      0.048        820.5240  1.011988      1.000000
    331   1      3   5   0     4  0.230473  0.601385      99.166        3.4        3.4      0.019        318.2137  1.011736      1.000000
    332   1     -3   3   6     4  0.230782  0.601526      99.231      198.7      199.8      1.208      18699.0469  1.011246      1.000000
    333   1      7   2   1     4  0.231471  0.601838      99.376        0.1        0.1      0.001         14.0212  1.010161      1.000000
    334   1      5   4   1     4  0.233269  0.602649      99.752        0.1        0.1      0.002         11.4138  1.007362      1.000000
    335   1     -5   4   3     4  0.233656  0.602823      99.832        3.7        3.8      0.050        391.4729  1.006766      1.000000
    336   1      7   1   2     4  0.233778  0.602878      99.858      134.5      137.8      1.761      14441.1416  1.006579      1.000000
    337   1     -2   4   5     4  0.233856  0.602913      99.874        3.3        3.4      0.043        363.2443  1.006459      1.000000

     -----------------------------------------------------
     BRAGG R-Factors and weight fractions for Pattern #  1
     -----------------------------------------------------

 => Phase:  1      #(C) 2021 by FIZ Karlsruhe - Leibniz Institute for Information Infrastructure.  All rights reserved.
 => Bragg R-factor:   5.55       Vol:  327.012( 0.006)  Fract(%):  100.00( 0.24)
 => Rf-factor=  4.47             ATZ:        1095.733   Brindley:  1.0000

     -----------------------------------------------------------------
      SYMBOLIC NAMES AND FINAL VALUES AND SIGMA OF REFINED PARAMETERS:
     -----------------------------------------------------------------

      ->  Parameter number    1 :                                          Zero_pat1   -0.13313806E-01( +/-    0.50270651E-03 )
      ->  Parameter number    2 :                                     Scale_ph1_pat1    0.20325615E-02( +/-    0.34166558E-05 )
      ->  Parameter number    3 :                                    Cell_A_ph1_pat1     8.1334858    ( +/-    0.84151157E-04 )
      ->  Parameter number    4 :                                    Cell_B_ph1_pat1     5.4739890    ( +/-    0.59354345E-04 )
      ->  Parameter number    5 :                                    Cell_C_ph1_pat1     7.5200615    ( +/-    0.75868607E-04 )
      ->  Parameter number    6 :                                    Cell_E_ph1_pat1     102.39266    ( +/-    0.61880576E-03 )
      ->  Parameter number    7 :                                    U-Cagl_ph1_pat1    0.59515387E-01( +/-    0.15102248E-02 )
      ->  Parameter number    8 :                                    W-Cagl_ph1_pat1    0.11658318E-01( +/-    0.18439376E-03 )
      ->  Parameter number    9 :                                    V-Cagl_ph1_pat1   -0.34582950E-01( +/-    0.10636409E-02 )
      ->  Parameter number   10 :                                     EtaPV_ph1_pat1    0.38743424    ( +/-    0.11063569E-01 )
      ->  Parameter number   11 :                                     X-tan_ph1_pat1    0.21575049E-02( +/-    0.32347365E-03 )
      ->  Parameter number   12 :                                     Asym1_ph1_pat1    0.36846418E-01( +/-    0.26814726E-02 )
      ->  Parameter number   13 :                                     Asym2_ph1_pat1    0.34669263E-02( +/-    0.67851658E-03 )
      ->  Parameter number   14 :                                          X_Na1_ph1    0.38110971    ( +/-    0.58300333E-03 )
      ->  Parameter number   15 :                                          Y_Na1_ph1    0.78818387    ( +/-    0.13507304E-02 )
      ->  Parameter number   16 :                                          Z_Na1_ph1    0.10542139    ( +/-    0.71409339E-03 )
      ->  Parameter number   17 :                                          X_Ta1_ph1    0.15949765    ( +/-    0.94011375E-04 )
      ->  Parameter number   18 :                                          Y_Ta1_ph1    0.25751936    ( +/-    0.37683392E-03 )
      ->  Parameter number   19 :                                          Z_Ta1_ph1    0.29664344    ( +/-    0.11810852E-03 )
      ->  Parameter number   20 :                                           X_O1_ph1    0.21524581    ( +/-    0.10050620E-02 )
      ->  Parameter number   21 :                                           Y_O1_ph1    0.15560657    ( +/-    0.12692054E-02 )
      ->  Parameter number   22 :                                           Z_O1_ph1    0.48421841E-01( +/-    0.13905733E-02 )
      ->  Parameter number   23 :                                           X_O2_ph1    0.56958880E-01( +/-    0.11835863E-02 )
      ->  Parameter number   24 :                                           Y_O2_ph1    0.54115492    ( +/-    0.17844633E-02 )
      ->  Parameter number   25 :                                           Z_O2_ph1    0.22302997    ( +/-    0.15421747E-02 )
      ->  Parameter number   26 :                                           X_F1_ph1    0.37971985    ( +/-    0.11583257E-02 )
      ->  Parameter number   27 :                                           Y_F1_ph1    0.47115561    ( +/-    0.16084184E-02 )
      ->  Parameter number   28 :                                           Z_F1_ph1    0.30603597    ( +/-    0.14091821E-02 )
      ->  Parameter number   29 :                                           X_F2_ph1    0.34282929    ( +/-    0.10428883E-02 )
      ->  Parameter number   30 :                                           Y_F2_ph1    0.98802876    ( +/-    0.14998727E-02 )
      ->  Parameter number   31 :                                           Z_F2_ph1    0.37758452    ( +/-    0.12787392E-02 )

 ------------------------------------------------------------------
 => Number of bytes for floating point variables: 4
 => Dimensions of dynamic allocated arrays in this run of FullProf:
 ------------------------------------------------------------------

 => Total approximate array memory (dynamic + static): 128536585 bytes

    MaxPOINT=    60000 Max.num. of points(+int. Inten.)/diffraction pattern       
    MaxREFLT=    20000 Max.num. of reflections/diffraction pattern               
    MaxPARAM=      300 Max.num. of refinable parameters                          
    MaxOVERL=    18096 Max.num. of overlapping reflections                       

 ----------------------------------------------------------
 => Number of bytes for floating point arrays: 4
 => Dimensions of fixed arrays in this release of FullProf:
 ----------------------------------------------------------

    NPATT   =       80 Max.num. of powder diffraction patterns                    
    NATS    =      830 Max.num. of atoms (all kind) in asymmetric unit            
    MPAR    =     1800 Max.num. of non atomic parameters/phase                    
    IEXCL   =       30 Max.num. of excluded regions                               
    IBACP   =      377 Max.num. of background points for interpolation            
    NPHT    =       16 Max.num. of phases                                         
    NMAGM   =        8 Max.num. of rotation-matrices sets for magnetic structure  
    NBASIS  =       12 Max.num. of basis functions associated to a single atom    
    NIREPS  =        9 Max.num. of irreducible representations to be combined     
    N_EQ    =      384 Max.num. of user-supplied symmetry operators/propagation vectors
    NGL     =      400 Max.num. of global parameters/diffraction pattern          
    N_LINC  =       50 Max.num. of global linear restraints                        
    NAT_P   =       80 Max.num. of atomic parameters per atom                     
    NCONST  =      500 Max.num. of slack constraints per phase                    
    N_SPE   =       30 Max.num. of different chemical species                     
    N_FORM  =       60 Max.num. of scattering factor values in a table            
    NPR     =      150 Max.num. of points defining a numerical profile            
    INPR    =       25 Max.num. of different numerical peak shapes                
    NPRC    =      150 Max.num. of terms in the table for correcting intensities  
    NSOL    =       10 Max.num. of solutions to be stored in Montecarlo searchs   

 
              CPU Time:     1.039 seconds
                            0.017 minutes

 => Run finished at:     Date: 07/02/2023  Time: 12:07:33.687
