Repository: ozakary/data-NaMO2F2

# Powder X-Ray Diffraction Data for NaMO<sub>2</sub>F<sub>2</sub> (M = Nb<sup>5+</sup>, Ta<sup>5+</sup>)

**Author:** Ouail Zakary  
**ORCID:** [0000-0002-7793-3306](https://orcid.org/0000-0002-7793-3306)  
**E-mail:** [Ouail.Zakary@oulu.fi](mailto:Ouail.Zakary@oulu.fi)  
**Website:** [Ouail Zakary - webpage](https://cc.oulu.fi/~nmrwww/members/Ouail_Zakary.html)

This repository contains datasets of **Powder X-Ray Diffraction (PXRD)** data for the compounds NaNbO<sub>2</sub>F<sub>2</sub> and NaTaO<sub>2</sub>F<sub>2</sub>, recorded under both room temperature (RT) and variable temperature conditions.

File: powder_X-ray_diffraction/variable-temperature_experiments/NaTaO2F2/Rietveld_refinement/25°C/NaTaO2F2.out (part 2 of 2)
 => for lattice constants and propagation vectors:  1.00
 => EPS-value for convergence:    0.1
 => Background ==> 
    Position   Intensity
     93   1     -5   1   1     4  0.104924  0.464049      59.524        6.9        6.7      0.043        300.2579  1.551733      1.000000
     94   1      2   0   4     2  0.105534  0.463700      59.886      233.4      250.4      1.155      20701.6094  1.543229      1.000000
     95   1     -1   2   4     4  0.105596  0.463665      59.922      724.6      749.3      2.676      32182.5371  1.542376      1.000000
     96   1      4   1   2     4  0.105782  0.463559      60.031      937.0      955.7      2.906      41779.5391  1.539834      1.000000
     97   1      5   1   0     4  0.107292  0.462716      60.904      546.4      722.5      3.386      25140.3457  1.519838      1.000000
     98   1      0   2   4     4  0.107356  0.462680      60.941       58.0       74.0      0.326       2671.0806  1.519013      1.000000
     99   1     -5   1   2     4  0.107569  0.462563      61.062      789.1      837.3      2.936      36510.8320  1.516288      1.000000
    100   1     -4   0   4     2  0.107919  0.462372      61.260      288.7      276.6      1.396      26908.6074  1.511870      1.000000
    101   1      4   2   1     4  0.108039  0.462306      61.327        4.0        4.0      0.026        187.7527  1.510356      1.000000
    102   1     -2   2   4     4  0.108161  0.462240      61.396      321.2      315.5      1.992      15038.0459  1.508835      1.000000
    103   1     -3   3   1     4  0.108965  0.461807      61.844        3.3        0.0      0.458        157.5901  1.498967      1.000000
    104   1      3   3   0     4  0.109400  0.461575      62.084       11.0        0.0      1.545        528.7540  1.493746      1.000000
    105   1      2   1   4     4  0.110180  0.461163      62.511       35.7        0.0      2.746       1738.8025  1.484577      1.000000
    106   1     -1   3   3     4  0.111983  0.460230      63.476        0.4        0.0      0.304         21.7450  1.464305      1.000000
    107   1     -4   1   4     4  0.112698  0.459867      63.852       32.2       26.2      0.854       1637.5261  1.456595      1.000000
    108   1     -4   2   3     4  0.112712  0.459860      63.859        1.0        0.8      0.024         50.0717  1.456446      1.000000
    109   1      2   3   2     4  0.112776  0.459827      63.892      171.6      148.3      3.288       8748.4219  1.455766      1.000000
    110   1      0   3   3     4  0.112819  0.459806      63.915       10.8        9.5      0.201        550.1699  1.455312      1.000000
    111   1      1   2   4     4  0.113721  0.459354      64.382      214.4      200.9      2.071      11107.9873  1.445871      1.000000
    112   1     -3   3   2     4  0.113846  0.459292      64.446      262.3      234.9      1.971      13621.5889  1.444585      1.000000
    113   1     -1   1   5     4  0.113856  0.459287      64.451        8.2        7.3      0.062        424.1664  1.444484      1.000000
    114   1      5   1   1     4  0.115114  0.458668      65.092        9.5        0.6      1.154        504.1610  1.431808      1.000000
    115   1      3   3   1     4  0.115227  0.458613      65.149        3.5        1.1      0.365        186.5589  1.430694      1.000000
    116   1     -3   2   4     4  0.115455  0.458502      65.264       26.6       18.0      1.458       1417.2587  1.428458      1.000000
    117   1     -2   1   5     4  0.115580  0.458442      65.326        1.9        1.4      0.100        100.3116  1.427244      1.000000
    118   1     -5   1   3     4  0.115719  0.458374      65.396       17.9       14.8      0.837        958.8053  1.425886      1.000000
    119   1     -2   3   3     4  0.115820  0.458325      65.446       17.1       14.9      0.848        915.8442  1.424909      1.000000
    120   1      0   1   5     4  0.116876  0.457819      65.970        8.0        0.0      2.152        434.9867  1.414862      1.000000

   No.  Code     H   K   L  Mult      Hw      ETA/M    2theta/TOF     Icalc       Iobs      Sigma     StrFactor^2    d-hkl       CORR

    121   1      1   3   3     4  0.118448  0.457079      66.737       16.5       11.6      2.403        922.6774  1.400463      1.000000
    122   1      3   2   3     4  0.118759  0.456934      66.887       25.2       17.9      1.840       1412.0262  1.397686      1.000000
    123   1     -5   2   1     4  0.119517  0.456583      67.249        4.8        0.0      1.599        270.9875  1.391030      1.000000
    124   1      4   2   2     4  0.120519  0.456125      67.723        0.2        0.0      0.195          9.6362  1.382439      1.000000
    125   1      3   0   4     2  0.121374  0.455738      68.123       94.5      121.2      3.565      11003.1436  1.375289      1.000000
    126   1      5   2   0     4  0.122277  0.455334      68.542       65.2       55.1      2.155       3844.3745  1.367915      1.000000
    127   1     -3   1   5     4  0.122288  0.455329      68.547        0.4        0.3      0.012         21.9865  1.367828      1.000000
    128   1     -5   2   2     4  0.122599  0.455191      68.690       15.3       16.4      0.624        903.7485  1.365325      1.000000
    129   1      0   4   0     2  0.123380  0.454846      69.046      303.3      329.4      3.173      36299.4297  1.359143      1.000000
    130   1      4   1   3     4  0.123788  0.454667      69.231        1.0        1.1      0.014         62.5719  1.355962      1.000000
    131   1      5   0   2     2  0.124141  0.454513      69.391      147.6      154.5      2.166      17840.9004  1.353230      1.000000
    132   1     -4   3   1     4  0.124702  0.454269      69.643        0.0        0.0      0.001          2.2212  1.348949      1.000000
    133   1     -3   3   3     4  0.124871  0.454196      69.719        0.8        1.0      0.025         50.4781  1.347673      1.000000
    134   1      1   1   5     4  0.125058  0.454116      69.802        4.1        4.4      0.059        249.7362  1.346263      1.000000
    135   1     -5   0   4     2  0.125126  0.454086      69.833      206.6      218.0      2.393      25279.5684  1.345747      1.000000
    136   1      2   2   4     4  0.125624  0.453872      70.054      553.0      578.1      2.971      34046.4297  1.342036      1.000000
    137   1      1   4   0     4  0.125963  0.453727      70.204       56.7       62.0      0.456       3506.0469  1.339536      1.000000
    138   1      4   3   0     4  0.126391  0.453545      70.393      174.3      192.1      1.510      10835.9463  1.336405      1.000000
    139   1      0   4   1     4  0.126400  0.453541      70.397       35.9       39.6      0.313       2233.5037  1.336344      1.000000
    140   1     -6   0   2     2  0.126769  0.453385      70.559       47.7       50.1      0.325       5960.5190  1.333673      1.000000
    141   1      3   1   4     4  0.126822  0.453362      70.582      328.5      340.7      2.144      20523.7266  1.333289      1.000000
    142   1      3   3   2     4  0.127423  0.453109      70.844       55.4       53.6      0.859       3486.8271  1.328997      1.000000
    143   1     -1   4   1     4  0.127838  0.452934      71.024       14.5       18.0      0.495        916.4101  1.326065      1.000000
    144   1     -4   2   4     4  0.128528  0.452647      71.322      294.0      340.2      2.738      18743.4805  1.321259      1.000000
    145   1      6   0   0     2  0.128838  0.452518      71.455      181.4      265.7      1.704      23210.4980  1.319127      1.000000
    146   1     -4   3   2     4  0.129133  0.452396      71.581        8.0       10.4      0.104        515.2665  1.317108      1.000000
    147   1      2   3   3     4  0.129647  0.452184      71.800        3.9        4.7      0.056        249.6178  1.313628      1.000000
    148   1      5   1   2     4  0.129716  0.452156      71.830      163.0      195.2      2.309      10531.8965  1.313161      1.000000
    149   1     -1   2   5     4  0.129860  0.452097      71.891        6.5        7.2      0.125        420.6440  1.312200      1.000000
    150   1      1   4   1     4  0.130268  0.451930      72.064        9.9       12.1      0.219        642.7139  1.309480      1.000000
    151   1     -6   1   1     4  0.130348  0.451898      72.097        3.3        4.0      0.083        216.0680  1.308949      1.000000
    152   1     -5   1   4     4  0.130746  0.451735      72.265      192.8      192.8      2.620      12597.7256  1.306321      1.000000
    153   1      5   2   1     4  0.131305  0.451509      72.500        1.7        1.5      0.043        108.6129  1.302675      1.000000
    154   1     -1   3   4     4  0.131346  0.451492      72.517        8.6        7.7      0.271        567.3100  1.302412      1.000000
    155   1     -2   2   5     4  0.131839  0.451294      72.722        4.2        3.4      0.369        279.2903  1.299235      1.000000
    156   1     -5   2   3     4  0.132000  0.451229      72.789        0.0        0.0      0.003          2.5797  1.298210      1.000000
    157   1     -6   1   2     4  0.132463  0.451044      72.981      231.9      252.7      3.121      15434.7285  1.295268      1.000000
    158   1      0   2   5     4  0.133325  0.450701      73.336        4.5        4.3      0.113        304.6785  1.289874      1.000000
    159   1      0   3   4     4  0.133588  0.450597      73.443      229.4      243.5      2.734      15445.1787  1.288252      1.000000
    160   1      2   4   0     4  0.134046  0.450416      73.630       53.5       55.0      0.730       3619.7908  1.285444      1.000000
    161   1      4   3   1     4  0.134455  0.450256      73.796        8.5        8.9      0.113        578.9703  1.282960      1.000000
    162   1     -2   3   4     4  0.134609  0.450195      73.859      172.6      189.1      1.814      11745.0166  1.282027      1.000000
    163   1      6   1   0     4  0.134625  0.450189      73.865       45.5       49.9      0.479       3093.1455  1.281931      1.000000
    164   1     -2   4   1     4  0.134767  0.450133      73.923        7.2        7.8      0.096        491.0173  1.281078      1.000000
    165   1     -4   1   5     4  0.134883  0.450088      73.969       20.7       21.6      0.335       1412.6791  1.280381      1.000000
    166   1      0   4   2     4  0.135914  0.449688      74.384      285.1      278.0      2.448      19649.7812  1.274270      1.000000
    167   1     -1   4   2     4  0.136174  0.449587      74.487      349.1      324.2      2.502      24116.9805  1.272755      1.000000
    168   1      2   1   5     4  0.139495  0.448326      75.793        3.5        0.0      0.608        248.6058  1.254044      1.000000
    169   1     -3   2   5     4  0.139515  0.448318      75.801        6.6        0.0      1.106        472.4855  1.253937      1.000000
    170   1      2   4   1     4  0.139938  0.448160      75.964       13.0        4.1      1.329        927.7410  1.251646      1.000000
    171   1     -4   3   3     4  0.140351  0.448006      76.123        2.7        1.3      0.273        193.0686  1.249422      1.000000
    172   1     -1   0   6     2  0.140808  0.447837      76.298       71.3       58.4      2.141      10267.3750  1.246990      1.000000
    173   1      4   2   3     4  0.141227  0.447682      76.459        0.6        0.6      0.017         43.2741  1.244775      1.000000
    174   1     -6   1   3     4  0.141285  0.447661      76.481        5.0        4.7      0.119        359.6194  1.244471      1.000000
    175   1      1   4   2     4  0.141398  0.447619      76.524        5.8        5.6      0.092        423.5309  1.243880      1.000000
    176   1     -2   0   6     2  0.141614  0.447540      76.606      106.8      108.4      0.949      15490.8994  1.242746      1.000000
    177   1      1   3   4     4  0.141618  0.447538      76.608      247.8      251.6      2.202      17972.0859  1.242727      1.000000
    178   1     -2   4   2     4  0.142208  0.447322      76.831        3.7        3.8      0.054        270.3790  1.239668      1.000000
    179   1      1   2   5     4  0.142676  0.447151      77.008        9.5        9.2      0.572        698.6092  1.237260      1.000000
    180   1     -3   3   4     4  0.143792  0.446747      77.426      403.4      400.2      3.594      29782.9219  1.231618      1.000000

   No.  Code     H   K   L  Mult      Hw      ETA/M    2theta/TOF     Icalc       Iobs      Sigma     StrFactor^2    d-hkl       CORR

    181   1      3   2   4     4  0.144689  0.446425      77.760       76.5       82.5      1.449       5685.4116  1.227166      1.000000
    182   1      4   0   4     2  0.145707  0.446062      78.135       89.1       84.3      2.151      13351.6885  1.222205      1.000000
    183   1      0   0   6     2  0.145930  0.445983      78.217        2.6        2.4      0.098        396.1667  1.221130      1.000000
    184   1      6   1   1     4  0.145933  0.445982      78.218        0.0        0.0      0.000          0.0551  1.221118      1.000000
    185   1     -1   1   6     4  0.147130  0.445560      78.655      212.0      243.8      2.983      16052.6611  1.215428      1.000000
    186   1      3   3   3     4  0.147922  0.445282      78.942        4.1        4.1      0.049        312.0604  1.211731      1.000000
    187   1     -2   1   6     4  0.147973  0.445265      78.960       14.6       14.3      0.178       1109.3705  1.211497      1.000000
    188   1      5   2   2     4  0.147990  0.445259      78.966       90.2       88.1      1.113       6872.6450  1.211418      1.000000
    189   1     -3   4   1     4  0.148081  0.445227      78.999       24.9       23.9      0.336       1897.2847  1.210994      1.000000
    190   1     -3   0   6     2  0.148452  0.445098      79.133       36.7       33.9      0.460       5617.2725  1.209286      1.000000
    191   1      3   4   0     4  0.148682  0.445018      79.215      178.1      173.7      1.571      13633.6797  1.208236      1.000000
    192   1     -6   2   1     4  0.148710  0.445009      79.225        9.0        8.8      0.079        690.0705  1.208109      1.000000
    193   1     -5   3   1     4  0.148868  0.444954      79.282       19.1       19.2      0.170       1467.7461  1.207386      1.000000
    194   1     -5   2   4     4  0.149164  0.444851      79.388      212.5      218.2      1.775      16322.1074  1.206041      1.000000
    195   1      4   3   2     4  0.150118  0.444523      79.727      301.1      302.1      2.574      23285.9082  1.201755      1.000000
    196   1     -6   2   2     4  0.151122  0.444181      80.082       77.3       67.9      1.332       6015.4302  1.197327      1.000000
    197   1     -6   0   4     2  0.151362  0.444099      80.166        2.9        2.7      0.078        453.4897  1.196277      1.000000
    198   1     -1   4   3     4  0.152237  0.443803      80.472       20.3       21.7      0.130       1595.3361  1.192495      1.000000
    199   1      4   1   4     4  0.152250  0.443799      80.477      213.6      227.5      1.325      16749.8906  1.192443      1.000000
    200   1      5   3   0     4  0.152311  0.443778      80.498      208.4      217.1      1.147      16344.0703  1.192178      1.000000
    201   1      0   1   6     4  0.152483  0.443720      80.558      223.8      215.0      1.056      17575.3770  1.191445      1.000000
    202   1     -5   3   2     4  0.152713  0.443643      80.638      268.5      252.7      1.342      21113.2441  1.190462      1.000000
    203   1      2   4   2     4  0.153326  0.443438      80.850      207.3      195.5      1.041      16362.1777  1.187870      1.000000
    204   1      0   4   3     4  0.153385  0.443418      80.871        5.4        5.1      0.027        425.9427  1.187623      1.000000
    205   1      5   1   3     4  0.153445  0.443398      80.892        0.1        0.1      0.000          4.2667  1.187369      1.000000
    206   1      6   2   0     4  0.153588  0.443350      80.941      240.8      220.1      1.496      19038.9766  1.186769      1.000000
    207   1     -4   2   5     4  0.153883  0.443252      81.042        1.3        1.3      0.013        106.8459  1.185539      1.000000
    208   1     -3   4   2     4  0.154793  0.442950      81.355      166.1      147.3      1.629      13229.2256  1.181771      1.000000
    209   1     -5   1   5     4  0.155072  0.442858      81.450        2.2        1.9      0.019        177.3992  1.180631      1.000000
    210   1     -3   1   6     4  0.155119  0.442842      81.466      205.7      174.7      1.855      16414.7305  1.180436      1.000000
    211   1      2   3   4     4  0.156484  0.442394      81.930        3.3        3.2      0.302        266.4413  1.174929      1.000000
    212   1      3   4   1     4  0.156685  0.442329      81.998        2.4        2.1      0.252        196.3058  1.174130      1.000000
    213   1     -2   4   3     4  0.157496  0.442065      82.270        6.1        7.6      0.172        492.3725  1.170926      1.000000
    214   1      1   0   6     2  0.157643  0.442018      82.319      115.0      140.4      2.192      18626.2070  1.170353      1.000000
    215   1     -6   1   4     4  0.158163  0.441850      82.493      214.0      251.7      2.309      17373.2520  1.168327      1.000000
    216   1      6   0   2     2  0.158898  0.441614      82.738      133.5      167.8      1.624      21764.2441  1.165493      1.000000
    217   1      2   2   5     4  0.159147  0.441534      82.820        0.2        0.3      0.005         19.2942  1.164540      1.000000
    218   1     -4   3   4     4  0.160105  0.441228      83.137       25.8       25.2      1.409       2112.6582  1.160911      1.000000
    219   1      1   4   3     4  0.161088  0.440917      83.459        5.4        4.5      0.528        443.8071  1.157247      1.000000
    220   1     -6   2   3     4  0.161192  0.440884      83.493        0.7        0.6      0.070         55.5735  1.156862      1.000000
    221   1     -1   3   5     4  0.161766  0.440703      83.680       26.6       23.7      1.378       2200.5847  1.154752      1.000000
    222   1      3   1   5     4  0.162189  0.440571      83.817        2.2        1.8      0.061        185.9307  1.153212      1.000000
    223   1     -4   0   6     2  0.162217  0.440562      83.826       63.1       50.4      1.676      10470.3877  1.153108      1.000000
    224   1     -7   0   2     2  0.162887  0.440352      84.043      147.9      139.4      2.278      24606.8574  1.150687      1.000000
    225   1      5   3   1     4  0.163571  0.440140      84.263        2.2        1.9      0.064        179.4516  1.148245      1.000000
    226   1     -2   3   5     4  0.164237  0.439933      84.476        0.0        0.0      0.004          3.5658  1.145887      1.000000
    227   1     -5   3   3     4  0.164437  0.439872      84.540        0.2        0.2      0.022         20.0726  1.145184      1.000000
    228   1      1   1   6     4  0.164735  0.439780      84.635       34.0       25.6      2.229       2855.3130  1.144142      1.000000
    229   1      6   1   2     4  0.166049  0.439377      85.051       17.4       13.0      1.543       1468.9879  1.139600      1.000000
    230   1      0   3   5     4  0.166093  0.439364      85.065        0.2        0.1      0.018         16.3216  1.139449      1.000000
    231   1      6   2   1     4  0.166510  0.439237      85.197        3.5        3.1      0.452        298.6586  1.138030      1.000000
    232   1     -1   2   6     4  0.167882  0.438822      85.626      117.9      135.2      2.723      10021.4492  1.133420      1.000000
    233   1      7   0   0     2  0.168710  0.438573      85.883       27.1       32.3      0.330       4630.9180  1.130681      1.000000
    234   1     -2   2   6     4  0.168848  0.438532      85.926      208.4      244.7      2.184      17788.9805  1.130230      1.000000
    235   1     -7   1   1     4  0.169090  0.438460      86.001        0.4        0.4      0.005         32.9695  1.129437      1.000000
    236   1     -4   1   6     4  0.169527  0.438330      86.136      139.2      148.8      1.451      11910.7969  1.128014      1.000000
    237   1     -4   4   1     4  0.169634  0.438298      86.168       16.9       18.0      0.178       1443.3025  1.127669      1.000000
    238   1     -3   4   3     4  0.169864  0.438229      86.239       15.7       17.2      0.227       1348.9017  1.126923      1.000000
    239   1     -7   1   2     4  0.170229  0.438121      86.352        2.9        2.8      0.061        245.9784  1.125748      1.000000
    240   1      4   4   0     4  0.171945  0.437615      86.875      175.6      146.8      2.961      15163.5332  1.120310      1.000000

   No.  Code     H   K   L  Mult      Hw      ETA/M    2theta/TOF     Icalc       Iobs      Sigma     StrFactor^2    d-hkl       CORR

    241   1      3   4   2     4  0.173357  0.437204      87.301      174.1      162.0      2.055      15106.7373  1.115934      1.000000
    242   1      4   2   4     4  0.173757  0.437088      87.421       59.0       56.8      0.810       5130.1465  1.114712      1.000000
    243   1     -3   3   5     4  0.173844  0.437063      87.447       30.0       28.7      0.432       2607.8337  1.114448      1.000000
    244   1      0   2   6     4  0.174025  0.437010      87.501        6.4        6.1      0.100        556.0217  1.113896      1.000000
    245   1      5   2   3     4  0.175132  0.436692      87.831        4.9        4.7      0.151        425.4134  1.110564      1.000000
    246   1     -4   4   2     4  0.175701  0.436528      87.999      199.8      184.9      2.458      17476.6465  1.108868      1.000000
    247   1      4   3   3     4  0.175994  0.436445      88.086       21.3       20.6      0.237       1865.9875  1.108002      1.000000
    248   1      7   1   0     4  0.176337  0.436347      88.187      126.5      134.3      1.380      11080.6719  1.106993      1.000000
    249   1      2   4   3     4  0.176407  0.436327      88.207       16.4       17.5      0.178       1441.1600  1.106789      1.000000
    250   1     -5   2   5     4  0.177004  0.436158      88.383        6.7        7.1      0.088        589.7429  1.105044      1.000000
    251   1     -3   2   6     4  0.177059  0.436142      88.399       54.9       58.6      0.736       4825.1382  1.104885      1.000000
    252   1      2   0   6     2  0.177593  0.435991      88.555       49.1       53.6      0.905       8642.0820  1.103338      1.000000
    253   1      1   3   5     4  0.177817  0.435928      88.621        6.8        7.0      0.148        598.9464  1.102691      1.000000
    254   1     -1   4   4     4  0.178740  0.435668      88.889      241.9      249.6      2.816      21348.5410  1.100055      1.000000
    255   1     -7   1   3     4  0.179944  0.435332      89.237        0.9        0.9      0.014         76.4490  1.096667      1.000000
    256   1      3   3   4     4  0.180353  0.435219      89.355      147.7      154.6      2.355      13094.6436  1.095528      1.000000
    257   1     -6   2   4     4  0.180566  0.435159      89.416        9.0        8.8      0.185        795.6617  1.094936      1.000000
    258   1      0   4   4     4  0.181825  0.434812      89.775       10.7        9.9      0.386        952.8649  1.091484      1.000000
    259   1      5   0   4     2  0.182474  0.434634      89.959      114.0      141.4      2.408      20313.9707  1.089726      1.000000
    260   1      4   4   1     4  0.183020  0.434485      90.114        1.6        1.7      0.032        144.8905  1.088259      1.000000
    261   1     -2   4   4     4  0.183233  0.434427      90.174       84.5       91.1      1.550       7547.8545  1.087690      1.000000
    262   1      5   3   2     4  0.184523  0.434077      90.536       53.6       58.3      0.960       4797.6108  1.084280      1.000000
    263   1     -5   0   6     2  0.184929  0.433967      90.650      122.5      120.8      1.806      21961.4629  1.083218      1.000000
    264   1      3   2   5     4  0.185218  0.433889      90.730        2.1        2.2      0.034        191.3291  1.082465      1.000000
    265   1     -6   3   1     4  0.185434  0.433831      90.790       13.7       14.8      0.215       1226.8591  1.081905      1.000000
    266   1      2   1   6     4  0.185670  0.433768      90.856       53.7       55.3      0.754       4822.4531  1.081295      1.000000
    267   1     -5   3   4     4  0.186010  0.433676      90.950       65.4       60.1      0.933       5880.4126  1.080419      1.000000
    268   1     -6   1   5     4  0.186034  0.433670      90.957        6.2        5.7      0.090        556.1621  1.080357      1.000000
    269   1      1   5   0     4  0.187274  0.433339      91.299      109.4      115.6      1.665       9856.0459  1.077197      1.000000
    270   1      0   5   1     4  0.187935  0.433164      91.480        3.5        3.6      0.039        319.5591  1.075535      1.000000
    271   1      1   2   6     4  0.188168  0.433102      91.544      254.8      264.6      2.160      22996.8945  1.074953      1.000000
    272   1     -6   3   2     4  0.188494  0.433016      91.633      118.2      121.0      1.051      10676.8340  1.074141      1.000000
    273   1      6   2   2     4  0.189692  0.432701      91.959      289.3      254.5      2.309      26190.2578  1.071184      1.000000
    274   1     -1   5   1     4  0.190114  0.432591      92.073        6.0        4.8      0.081        542.9624  1.070155      1.000000
    275   1      5   1   4     4  0.190808  0.432410      92.260        4.3        3.9      0.056        391.1189  1.068473      1.000000
    276   1     -7   0   4     2  0.191154  0.432320      92.353       72.4       67.3      1.098      13148.9590  1.067641      1.000000
    277   1     -4   4   3     4  0.191185  0.432312      92.362        5.0        4.7      0.078        453.9467  1.067565      1.000000
    278   1      6   3   0     4  0.191631  0.432197      92.481       30.4       29.3      0.787       2762.1221  1.066498      1.000000
    279   1     -4   3   5     4  0.192006  0.432100      92.582        0.6        0.6      0.019         56.1551  1.065605      1.000000
    280   1      1   4   4     4  0.192949  0.431857      92.833       54.2       57.1      1.343       4929.9819  1.063379      1.000000
    281   1      7   1   1     4  0.193219  0.431787      92.905        0.1        0.1      0.003         12.3431  1.062745      1.000000
    282   1     -7   2   1     4  0.193226  0.431786      92.906        6.7        7.0      0.163        606.2201  1.062730      1.000000
    283   1     -5   1   6     4  0.193394  0.431742      92.951        2.8        2.9      0.066        255.6121  1.062336      1.000000
    284   1     -4   2   6     4  0.193734  0.431655      93.041       62.9       62.7      1.208       5728.8433  1.061545      1.000000
    285   1      1   5   1     4  0.193805  0.431637      93.060        7.1        7.0      0.128        642.6154  1.061380      1.000000
    286   1     -7   2   2     4  0.194552  0.431447      93.257      277.4      258.7      2.755      25307.8613  1.059655      1.000000
    287   1     -3   4   4     4  0.195983  0.431084      93.632        8.2        7.7      0.273        753.1247  1.056394      1.000000
    288   1      4   1   5     4  0.196988  0.430832      93.894        0.2        0.2      0.029         17.5039  1.054138      1.000000
    289   1      2   3   5     4  0.198738  0.430395      94.345        0.5        0.6      0.053         49.8160  1.050278      1.000000
    290   1      6   1   3     4  0.198762  0.430389      94.351        4.3        4.7      0.403        393.6403  1.050226      1.000000
    291   1     -2   1   7     4  0.199390  0.430234      94.512       10.1       11.3      0.258        931.3473  1.048862      1.000000
    292   1      2   5   0     4  0.199576  0.430188      94.560      134.6      154.0      2.552      12359.3926  1.048460      1.000000
    293   1     -7   1   4     4  0.199961  0.430093      94.658       51.9       60.4      0.958       4769.4604  1.047630      1.000000
    294   1     -1   1   7     4  0.200151  0.430046      94.707        0.2        0.3      0.005         21.7323  1.047223      1.000000
    295   1     -2   5   1     4  0.200683  0.429915      94.842       16.1       19.7      0.329       1477.3077  1.046087      1.000000
    296   1     -6   3   3     4  0.201367  0.429748      95.015        4.2        5.0      0.069        390.5135  1.044636      1.000000
    297   1      7   2   0     4  0.201683  0.429670      95.095      137.1      157.6      2.025      12611.1914  1.043969      1.000000
    298   1      3   4   3     4  0.201781  0.429647      95.120        4.2        4.8      0.062        390.2767  1.043764      1.000000
    299   1      0   5   2     4  0.202447  0.429484      95.287       88.9       97.7      1.360       8184.3862  1.042370      1.000000
    300   1     -1   5   2     4  0.202845  0.429388      95.388       38.4       39.3      0.637       3538.6030  1.041541      1.000000

   No.  Code     H   K   L  Mult      Hw      ETA/M    2theta/TOF     Icalc       Iobs      Sigma     StrFactor^2    d-hkl       CORR

    301   1     -5   4   1     4  0.203114  0.429323      95.455        0.1        0.1      0.002          9.8417  1.040984      1.000000
    302   1      4   4   2     4  0.204881  0.428897      95.895        3.8        2.7      0.635        351.3412  1.037368      1.000000
    303   1     -7   2   3     4  0.205912  0.428651      96.150        3.0        0.9      0.691        280.0042  1.035295      1.000000
    304   1     -3   1   7     4  0.207333  0.428314      96.499        0.7        0.5      0.128         66.5940  1.032478      1.000000
    305   1      5   4   0     4  0.207991  0.428159      96.659       18.1       15.5      1.370       1672.1017  1.031189      1.000000
    306   1      6   3   1     4  0.208238  0.428100      96.719        1.4        1.3      0.083        130.2322  1.030707      1.000000
    307   1     -5   4   2     4  0.208562  0.428024      96.798       15.7       15.4      0.784       1447.3767  1.030078      1.000000
    308   1      2   5   1     4  0.208666  0.428000      96.823       15.3       15.3      0.756       1417.2717  1.029877      1.000000
    309   1      3   0   6     2  0.209214  0.427872      96.956        0.1        0.1      0.005         22.5592  1.028820      1.000000
    310   1      0   1   7     4  0.209742  0.427748      97.084        1.8        1.9      0.045        170.3103  1.027807      1.000000
    311   1     -1   3   6     4  0.210019  0.427684      97.151      113.8      116.1      2.047      10522.3340  1.027279      1.000000
    312   1      1   5   2     4  0.210938  0.427471      97.371      195.6      197.0      2.207      18094.0195  1.025538      1.000000
    313   1     -2   3   6     4  0.211276  0.427392      97.452       15.5       14.6      0.173       1433.5303  1.024902      1.000000
    314   1     -2   5   2     4  0.212202  0.427179      97.673      155.3      148.4      1.441      14375.5459  1.023173      1.000000
    315   1      2   2   6     4  0.212656  0.427075      97.781      104.6      101.4      1.102       9686.1904  1.022332      1.000000
    316   1      7   0   2     2  0.213063  0.426981      97.877        2.1        2.0      0.029        397.5774  1.021582      1.000000
    317   1     -6   2   5     4  0.213086  0.426976      97.883        1.0        0.9      0.013         91.4246  1.021540      1.000000
    318   1      2   4   4     4  0.213946  0.426780      98.086      137.0      132.7      1.721      12680.9590  1.019966      1.000000
    319   1      4   3   4     4  0.217693  0.425935      98.960      117.3      125.8      1.717      10923.4248  1.013288      1.000000
    320   1      0   3   6     4  0.218045  0.425857      99.041      130.2      138.3      1.325      12136.7227  1.012675      1.000000
    321   1      5   2   4     4  0.218738  0.425703      99.201      146.0      153.6      1.000      13647.8994  1.011475      1.000000
    322   1      3   1   6     4  0.219085  0.425626      99.280      219.1      231.4      1.364      20510.3418  1.010878      1.000000
    323   1     -4   4   4     4  0.219157  0.425610      99.297      120.8      127.4      0.760      11315.8330  1.010755      1.000000
    324   1      5   3   3     4  0.219499  0.425534      99.375        1.5        1.6      0.012        145.4702  1.010169      1.000000
    325   1     -8   0   2     2  0.219567  0.425519      99.390       15.1       15.7      0.118       2836.4785  1.010052      1.000000
    326   1     -6   0   6     2  0.220828  0.425242      99.678       21.7       23.0      0.229       4144.3584  1.007913      1.000000
    327   1     -3   5   1     4  0.221448  0.425106      99.818        0.8        0.8      0.008         80.5067  1.006872      1.000000
    328   1     -1   4   5     4  0.221562  0.425081      99.844        9.9       10.0      0.093        984.4721  1.006682      1.000000
    329   1      7   2   1     4  0.221603  0.425072      99.853        0.7        0.7      0.006         67.2841  1.006612      1.000000
    330   1     -5   2   6     4  0.221812  0.425026      99.900      148.9      146.5      1.223      15508.5859  1.006264      1.000000
    331   1     -5   3   5     4  0.221964  0.424993      99.935        0.2        0.2      0.002         25.7829  1.006010      1.000000
    332   1     -3   3   6     4  0.222037  0.424977      99.951      153.8      151.8      1.184      17633.5059  1.005890      1.000000
    333   1      3   5   0     4  0.222401  0.424898     100.033        1.7        1.8      0.011        282.2653  1.005285      1.000000

     -----------------------------------------------------
     BRAGG R-Factors and weight fractions for Pattern #  1
     -----------------------------------------------------

 => Phase:  1      #(C) 2021 by FIZ Karlsruhe - Leibniz Institute for Information Infrastructure.
 => Bragg R-factor:   6.50       Vol:  322.467( 0.006)  Fract(%):  100.00( 0.26)
 => Rf-factor=  5.47             ATZ:        1095.733   Brindley:  1.0000

     -----------------------------------------------------------------
      SYMBOLIC NAMES AND FINAL VALUES AND SIGMA OF REFINED PARAMETERS:
     -----------------------------------------------------------------

      ->  Parameter number    1 :                                          Zero_pat1   -0.50255429E-01( +/-    0.56630146E-03 )
      ->  Parameter number    2 :                                     Scale_ph1_pat1    0.20173492E-02( +/-    0.36412769E-05 )
      ->  Parameter number    3 :                                    Cell_A_ph1_pat1     8.0955696    ( +/-    0.89578178E-04 )
      ->  Parameter number    4 :                                    Cell_B_ph1_pat1     5.4365706    ( +/-    0.63514570E-04 )
      ->  Parameter number    5 :                                    Cell_C_ph1_pat1     7.4941535    ( +/-    0.82479994E-04 )
      ->  Parameter number    6 :                                    Cell_E_ph1_pat1     102.13201    ( +/-    0.66474197E-03 )
      ->  Parameter number    7 :                                    U-Cagl_ph1_pat1    0.50832178E-01( +/-    0.15318943E-02 )
      ->  Parameter number    8 :                                    W-Cagl_ph1_pat1    0.10243936E-01( +/-    0.19805915E-03 )
      ->  Parameter number    9 :                                    V-Cagl_ph1_pat1   -0.27727207E-01( +/-    0.11150077E-02 )
      ->  Parameter number   10 :                                     EtaPV_ph1_pat1    0.52157855    ( +/-    0.12646007E-01 )
      ->  Parameter number   11 :                                     X-tan_ph1_pat1   -0.96648652E-03( +/-    0.36378481E-03 )
      ->  Parameter number   12 :                                     Asym1_ph1_pat1    0.16313549E-01( +/-    0.30620217E-02 )
      ->  Parameter number   13 :                                     Asym2_ph1_pat1    0.63840477E-02( +/-    0.72481501E-03 )
      ->  Parameter number   14 :                                          X_Na1_ph1    0.37985951    ( +/-    0.65803854E-03 )
      ->  Parameter number   15 :                                          Y_Na1_ph1    0.78664291    ( +/-    0.14979771E-02 )
      ->  Parameter number   16 :                                          Z_Na1_ph1    0.10731237    ( +/-    0.74672658E-03 )
      ->  Parameter number   17 :                                          X_Ta1_ph1    0.15901981    ( +/-    0.10243000E-03 )
      ->  Parameter number   18 :                                          Y_Ta1_ph1    0.25916743    ( +/-    0.37625022E-03 )
      ->  Parameter number   19 :                                          Z_Ta1_ph1    0.29803056    ( +/-    0.12764905E-03 )
      ->  Parameter number   20 :                                           X_O1_ph1    0.21176872    ( +/-    0.11708990E-02 )
      ->  Parameter number   21 :                                           Y_O1_ph1    0.14673346    ( +/-    0.13788957E-02 )
      ->  Parameter number   22 :                                           Z_O1_ph1    0.55795878E-01( +/-    0.15881372E-02 )
      ->  Parameter number   23 :                                           X_O2_ph1    0.68633229E-01( +/-    0.12789454E-02 )
      ->  Parameter number   24 :                                           Y_O2_ph1    0.56283903    ( +/-    0.17633295E-02 )
      ->  Parameter number   25 :                                           Z_O2_ph1    0.21767275    ( +/-    0.15178417E-02 )
      ->  Parameter number   26 :                                           X_F1_ph1    0.37905622    ( +/-    0.12320874E-02 )
      ->  Parameter number   27 :                                           Y_F1_ph1    0.47826433    ( +/-    0.17466677E-02 )
      ->  Parameter number   28 :                                           Z_F1_ph1    0.30600721    ( +/-    0.14778940E-02 )
      ->  Parameter number   29 :                                           X_F2_ph1    0.34204870    ( +/-    0.11329092E-02 )
      ->  Parameter number   30 :                                           Y_F2_ph1    0.99322349    ( +/-    0.16201551E-02 )
      ->  Parameter number   31 :                                           Z_F2_ph1    0.38148394    ( +/-    0.13030525E-02 )

 ------------------------------------------------------------------
 => Number of bytes for floating point variables: 4
 => Dimensions of dynamic allocated arrays in this run of FullProf:
 ------------------------------------------------------------------

 => Total approximate array memory (dynamic + static): 128536585 bytes

    MaxPOINT=    60000 Max.num. of points(+int. Inten.)/diffraction pattern       
    MaxREFLT=    20000 Max.num. of reflections/diffraction pattern               
    MaxPARAM=      300 Max.num. of refinable parameters                          
    MaxOVERL=    18096 Max.num. of overlapping reflections                       

 ----------------------------------------------------------
 => Number of bytes for floating point arrays: 4
 => Dimensions of fixed arrays in this release of FullProf:
 ----------------------------------------------------------

    NPATT   =       80 Max.num. of powder diffraction patterns                    
    NATS    =      830 Max.num. of atoms (all kind) in asymmetric unit            
    MPAR    =     1800 Max.num. of non atomic parameters/phase                    
    IEXCL   =       30 Max.num. of excluded regions                               
    IBACP   =      377 Max.num. of background points for interpolation            
    NPHT    =       16 Max.num. of phases                                         
    NMAGM   =        8 Max.num. of rotation-matrices sets for magnetic structure  
    NBASIS  =       12 Max.num. of basis functions associated to a single atom    
    NIREPS  =        9 Max.num. of irreducible representations to be combined     
    N_EQ    =      384 Max.num. of user-supplied symmetry operators/propagation vectors
    NGL     =      400 Max.num. of global parameters/diffraction pattern          
    N_LINC  =       50 Max.num. of global linear restraints                        
    NAT_P   =       80 Max.num. of atomic parameters per atom                     
    NCONST  =      500 Max.num. of slack constraints per phase                    
    N_SPE   =       30 Max.num. of different chemical species                     
    N_FORM  =       60 Max.num. of scattering factor values in a table            
    NPR     =      150 Max.num. of points defining a numerical profile            
    INPR    =       25 Max.num. of different numerical peak shapes                
    NPRC    =      150 Max.num. of terms in the table for correcting intensities  
    NSOL    =       10 Max.num. of solutions to be stored in Montecarlo searchs   

 
              CPU Time:     1.086 seconds
                            0.018 minutes

 => Run finished at:     Date: 07/02/2023  Time: 10:54:00.146
