Repository: ozakary/data-NaMO2F2

# Powder X-Ray Diffraction Data for NaMO<sub>2</sub>F<sub>2</sub> (M = Nb<sup>5+</sup>, Ta<sup>5+</sup>)

**Author:** Ouail Zakary  
**ORCID:** [0000-0002-7793-3306](https://orcid.org/0000-0002-7793-3306)  
**E-mail:** [Ouail.Zakary@oulu.fi](mailto:Ouail.Zakary@oulu.fi)  
**Website:** [Ouail Zakary - webpage](https://cc.oulu.fi/~nmrwww/members/Ouail_Zakary.html)

This repository contains datasets of **Powder X-Ray Diffraction (PXRD)** data for the compounds NaNbO<sub>2</sub>F<sub>2</sub> and NaTaO<sub>2</sub>F<sub>2</sub>, recorded under both room temperature (RT) and variable temperature conditions.

File: powder_X-ray_diffraction/variable-temperature_experiments/NaTaO2F2/Rietveld_refinement/40°C/NaTaO2F2.out (part 2 of 2)
 => for lattice constants and propagation vectors:  1.00
 => EPS-value for convergence:    0.1
 => Background ==> 
    Position   Intensity
     93   1     -5   1   1     4  0.104471  0.475092      59.502        6.2        6.1      0.039        271.5211  1.552264      1.000000
     94   1      2   0   4     2  0.105106  0.474916      59.881      232.4      250.6      1.031      20492.0059  1.543348      1.000000
     95   1     -1   2   4     4  0.105140  0.474907      59.901      727.7      772.3      2.796      32114.1934  1.542876      1.000000
     96   1      4   1   2     4  0.105345  0.474850      60.022      945.3      964.9      2.933      41894.2109  1.540056      1.000000
     97   1      5   1   0     4  0.106832  0.474449      60.886      546.0      720.6      3.334      24962.7441  1.520254      1.000000
     98   1      0   2   4     4  0.106896  0.474431      60.923       60.2       75.9      0.326       2754.2585  1.519418      1.000000
     99   1     -5   1   2     4  0.107093  0.474379      61.035      806.4      845.2      2.935      37070.2422  1.516888      1.000000
    100   1     -4   0   4     2  0.107438  0.474288      61.232      288.6      276.6      1.379      26714.1152  1.512494      1.000000
    101   1      4   2   1     4  0.107575  0.474252      61.309        4.6        4.6      0.030        211.9681  1.510763      1.000000
    102   1     -2   2   4     4  0.107684  0.474223      61.370      317.5      313.9      1.979      14770.5996  1.509402      1.000000
    103   1     -3   3   1     4  0.108474  0.474017      61.813        3.5        0.0      0.460        164.1529  1.499646      1.000000
    104   1      3   3   0     4  0.108911  0.473904      62.056       10.9        0.0      1.539        520.7665  1.494366      1.000000
    105   1      2   1   4     4  0.109726  0.473696      62.503       34.9        0.0      2.775       1689.3868  1.484737      1.000000
    106   1     -1   3   3     4  0.111481  0.473257      63.447        0.5        0.0      0.350         24.6348  1.464912      1.000000
    107   1     -4   1   4     4  0.112193  0.473083      63.822       29.7       26.1      0.833       1502.2772  1.457205      1.000000
    108   1     -4   2   3     4  0.112203  0.473080      63.827        1.2        1.1      0.032         61.0718  1.457092      1.000000
    109   1      2   3   2     4  0.112281  0.473062      63.868      172.6      154.3      3.312       8746.1309  1.456264      1.000000
    110   1      0   3   3     4  0.112319  0.473052      63.888       10.1        9.1      0.187        510.5576  1.455857      1.000000
    111   1      1   2   4     4  0.113240  0.472830      64.367      213.1      199.7      1.934      10975.6074  1.446182      1.000000
    112   1     -3   3   2     4  0.113329  0.472808      64.413      259.6      234.0      1.949      13391.2139  1.445257      1.000000
    113   1     -1   1   5     4  0.113370  0.472799      64.434        8.3        7.4      0.067        430.9282  1.444841      1.000000
    114   1      5   1   1     4  0.114630  0.472499      65.077        9.8        1.3      1.133        518.8854  1.432103      1.000000
    115   1      3   3   1     4  0.114720  0.472478      65.123        3.2        1.1      0.314        171.4033  1.431211      1.000000
    116   1     -3   2   4     4  0.114940  0.472427      65.233       28.1       16.7      1.489       1489.2920  1.429046      1.000000
    117   1     -2   1   5     4  0.115079  0.472394      65.303        1.8        1.3      0.094         95.3136  1.427684      1.000000
    118   1     -5   1   3     4  0.115201  0.472365      65.365       16.6       13.2      0.786        881.3192  1.426490      1.000000
    119   1     -2   3   3     4  0.115299  0.472343      65.414       16.1       12.4      0.813        857.7203  1.425540      1.000000
    120   1      0   1   5     4  0.116389  0.472091      65.956        8.0        0.0      2.180        431.8158  1.415127      1.000000

   No.  Code     H   K   L  Mult      Hw      ETA/M    2theta/TOF     Icalc       Iobs      Sigma     StrFactor^2    d-hkl       CORR

    121   1      1   3   3     4  0.117935  0.471739      66.712       16.0        5.9      2.404        885.9501  1.400926      1.000000
    122   1      3   2   3     4  0.118269  0.471664      66.873       25.7       18.9      1.889       1434.1570  1.397941      1.000000
    123   1     -5   2   1     4  0.118994  0.471502      67.221        5.0        0.0      1.553        281.4305  1.391547      1.000000
    124   1      4   2   2     4  0.120020  0.471276      67.707        0.2        0.0      0.199          9.8854  1.382731      1.000000
    125   1      3   0   4     2  0.120897  0.471085      68.118       96.4      121.5      3.576      11168.7617  1.375383      1.000000
    126   1      5   2   0     4  0.121758  0.470900      68.517       65.1       57.0      2.085       3813.7192  1.368345      1.000000
    127   1     -3   1   5     4  0.121761  0.470899      68.519        0.5        0.5      0.017         31.4759  1.368320      1.000000
    128   1     -5   2   2     4  0.122062  0.470834      68.657       15.4       16.6      0.625        908.2935  1.365890      1.000000
    129   1      0   4   0     2  0.122828  0.470671      69.008      304.6      329.5      3.160      36218.2773  1.359809      1.000000
    130   1      4   1   3     4  0.123301  0.470571      69.223        1.0        1.0      0.015         60.0346  1.356111      1.000000
    131   1      5   0   2     2  0.123650  0.470498      69.381      149.6      159.0      2.273      17972.9727  1.353410      1.000000
    132   1     -4   3   1     4  0.124158  0.470392      69.609        0.0        0.0      0.001          2.1333  1.349524      1.000000
    133   1     -3   3   3     4  0.124321  0.470358      69.682        0.7        0.8      0.018         39.9552  1.348287      1.000000
    134   1      1   1   5     4  0.124565  0.470307      69.791        3.9        4.1      0.047        234.3995  1.346451      1.000000
    135   1     -5   0   4     2  0.124582  0.470303      69.799      204.6      218.5      2.396      24883.7441  1.346318      1.000000
    136   1      2   2   4     4  0.125124  0.470191      70.040      556.2      595.5      3.003      34044.3281  1.342275      1.000000
    137   1      1   4   0     4  0.125406  0.470133      70.165       57.1       62.9      0.467       3508.9817  1.340183      1.000000
    138   1      0   4   1     4  0.125843  0.470044      70.358       33.7       38.0      0.286       2081.7942  1.336985      1.000000
    139   1      4   3   0     4  0.125852  0.470042      70.362      174.1      196.4      1.496      10755.7041  1.336917      1.000000
    140   1     -6   0   2     2  0.126231  0.469964      70.529       49.8       53.3      0.378       6185.9482  1.334168      1.000000
    141   1      3   1   4     4  0.126336  0.469943      70.574      330.3      345.6      2.195      20521.9863  1.333414      1.000000
    142   1      3   3   2     4  0.126897  0.469829      70.819       55.1       54.2      0.749       3445.0962  1.329403      1.000000
    143   1     -1   4   1     4  0.127277  0.469752      70.985       14.1       18.0      0.465        883.2244  1.326710      1.000000
    144   1     -4   2   4     4  0.127977  0.469612      71.287      298.9      346.0      2.791      18936.1836  1.321828      1.000000
    145   1      6   0   0     2  0.128320  0.469543      71.434      180.9      263.5      1.684      23007.4043  1.319464      1.000000
    146   1     -4   3   2     4  0.128577  0.469492      71.544        8.2       10.7      0.107        520.9726  1.317702      1.000000
    147   1      2   3   3     4  0.129121  0.469384      71.776        3.7        4.4      0.056        235.7119  1.314010      1.000000
    148   1      5   1   2     4  0.129217  0.469365      71.817      164.9      196.9      2.334      10595.6562  1.313363      1.000000
    149   1     -1   2   5     4  0.129334  0.469342      71.867        6.4        7.0      0.112        409.2407  1.312579      1.000000
    150   1      1   4   1     4  0.129708  0.469268      72.025       10.7       12.6      0.215        694.0583  1.310082      1.000000
    151   1     -6   1   1     4  0.129814  0.469247      72.070        3.8        4.5      0.082        247.9135  1.309378      1.000000
    152   1     -5   1   4     4  0.130193  0.469173      72.229      195.5      187.6      2.555      12695.2793  1.306879      1.000000
    153   1      5   2   1     4  0.130785  0.469058      72.478        1.5        1.2      0.045         98.7169  1.303007      1.000000
    154   1     -1   3   4     4  0.130803  0.469054      72.485        9.0        7.3      0.289        590.1379  1.302896      1.000000
    155   1     -2   2   5     4  0.131302  0.468957      72.694        4.2        3.5      0.357        276.2625  1.299676      1.000000
    156   1     -5   2   3     4  0.131443  0.468930      72.752        0.1        0.1      0.005          4.0592  1.298775      1.000000
    157   1     -6   1   2     4  0.131917  0.468839      72.949      232.3      254.4      3.121      15369.4619  1.295757      1.000000
    158   1      0   2   5     4  0.132808  0.468668      73.315        4.7        4.5      0.114        313.4889  1.290181      1.000000
    159   1      0   3   4     4  0.133051  0.468622      73.415      228.3      246.2      2.719      15281.7490  1.288677      1.000000
    160   1      2   4   0     4  0.133480  0.468540      73.590       53.8       56.3      0.742       3619.5229  1.286042      1.000000
    161   1      4   3   1     4  0.133918  0.468458      73.768        7.8        8.3      0.099        527.2402  1.283384      1.000000
    162   1     -2   3   4     4  0.134056  0.468432      73.824      177.4      195.9      1.832      11996.4336  1.282549      1.000000
    163   1      6   1   0     4  0.134101  0.468423      73.842       45.7       50.9      0.483       3093.3176  1.282274      1.000000
    164   1     -2   4   1     4  0.134198  0.468405      73.881        7.7        8.4      0.096        518.3303  1.281694      1.000000
    165   1     -4   1   5     4  0.134332  0.468380      73.935       21.1       22.4      0.335       1432.1608  1.280888      1.000000
    166   1      0   4   2     4  0.135350  0.468189      74.345      288.2      276.6      2.423      19737.7891  1.274845      1.000000
    167   1     -1   4   2     4  0.135605  0.468142      74.447      349.8      320.6      2.492      24013.0078  1.273353      1.000000
    168   1     -3   2   5     4  0.138964  0.467528      75.767        6.2        0.0      1.084        438.3938  1.254414      1.000000
    169   1      2   1   5     4  0.139007  0.467520      75.783        3.5        0.0      0.561        249.7117  1.254179      1.000000
    170   1      2   4   1     4  0.139375  0.467454      75.925       12.7        1.2      1.316        905.0455  1.252188      1.000000
    171   1     -4   3   3     4  0.139783  0.467381      76.082        2.4        1.2      0.259        172.9170  1.249992      1.000000
    172   1     -1   0   6     2  0.140295  0.467290      76.279       72.1       56.5      2.134      10331.0186  1.247261      1.000000
    173   1      4   2   3     4  0.140726  0.467214      76.443        0.6        0.6      0.015         42.2103  1.244987      1.000000
    174   1     -6   1   3     4  0.140727  0.467213      76.444        5.4        5.2      0.138        391.2122  1.244983      1.000000
    175   1      1   4   2     4  0.140836  0.467194      76.485        5.7        5.4      0.099        407.4328  1.244406      1.000000
    176   1     -2   0   6     2  0.141089  0.467149      76.581      109.6      110.8      0.960      15801.7031  1.243086      1.000000
    177   1      1   3   4     4  0.141089  0.467149      76.582      250.5      253.4      2.194      18063.4121  1.243083      1.000000
    178   1     -2   4   2     4  0.141633  0.467053      76.788        3.5        3.6      0.049        255.7778  1.240259      1.000000
    179   1      1   2   5     4  0.142170  0.466959      76.990        9.5        9.4      0.562        694.7119  1.237500      1.000000
    180   1     -3   3   4     4  0.143228  0.466775      77.387      408.3      408.5      3.589      29963.4824  1.232150      1.000000

   No.  Code     H   K   L  Mult      Hw      ETA/M    2theta/TOF     Icalc       Iobs      Sigma     StrFactor^2    d-hkl       CORR

    181   1      3   2   4     4  0.144194  0.466608      77.746       77.9       83.3      1.610       5763.2676  1.227355      1.000000
    182   1      4   0   4     2  0.145234  0.466430      78.129       88.7       86.6      2.153      13218.8877  1.222293      1.000000
    183   1      6   1   1     4  0.145425  0.466397      78.199        0.0        0.0      0.000          0.0113  1.221375      1.000000
    184   1      0   0   6     2  0.145434  0.466396      78.202        2.5        2.3      0.087        367.6757  1.221331      1.000000
    185   1     -1   1   6     4  0.146618  0.466195      78.633      212.2      244.7      2.938      15976.7441  1.215708      1.000000
    186   1      3   3   3     4  0.147403  0.466063      78.917        3.8        3.8      0.045        288.8734  1.212044      1.000000
    187   1     -2   1   6     4  0.147447  0.466056      78.933       15.5       15.5      0.182       1172.3152  1.211841      1.000000
    188   1      5   2   2     4  0.147485  0.466049      78.947       90.6       90.7      1.087       6862.2642  1.211665      1.000000
    189   1     -3   4   1     4  0.147508  0.466045      78.955       24.9       24.9      0.304       1887.5746  1.211558      1.000000
    190   1     -3   0   6     2  0.147916  0.465977      79.102       36.7       35.4      0.427       5579.4614  1.209679      1.000000
    191   1      3   4   0     4  0.148115  0.465944      79.173      181.2      177.8      1.565      13789.2881  1.208768      1.000000
    192   1     -6   2   1     4  0.148167  0.465935      79.192        9.1        9.0      0.077        693.1953  1.208533      1.000000
    193   1     -5   3   1     4  0.148312  0.465911      79.244       18.9       18.8      0.162       1438.6074  1.207870      1.000000
    194   1     -5   2   4     4  0.148599  0.465864      79.346      212.2      214.1      1.736      16207.2930  1.206568      1.000000
    195   1      4   3   2     4  0.149595  0.465699      79.701      303.9      301.0      2.603      23363.4375  1.202091      1.000000
    196   1     -6   2   2     4  0.150568  0.465539      80.044       79.1       72.2      1.286       6124.8501  1.197799      1.000000
    197   1     -6   0   4     2  0.150801  0.465501      80.125        3.1        3.1      0.081        484.6971  1.196783      1.000000
    198   1     -1   4   3     4  0.151671  0.465360      80.430       19.3       20.3      0.140       1501.3148  1.193020      1.000000
    199   1      5   3   0     4  0.151769  0.465344      80.464      211.0      218.6      1.213      16452.1777  1.192603      1.000000
    200   1      4   1   4     4  0.151780  0.465342      80.468      214.2      221.1      1.203      16706.0625  1.192553      1.000000
    201   1      0   1   6     4  0.151989  0.465308      80.540      227.1      215.4      1.030      17738.6211  1.191660      1.000000
    202   1     -5   3   2     4  0.152150  0.465282      80.596      268.5      249.3      1.284      20993.0273  1.190976      1.000000
    203   1      2   4   2     4  0.152774  0.465182      80.812      210.8      198.6      1.025      16542.0117  1.188335      1.000000
    204   1      0   4   3     4  0.152827  0.465173      80.830        5.3        5.0      0.026        416.1502  1.188114      1.000000
    205   1      5   1   3     4  0.152970  0.465150      80.880        0.1        0.1      0.000          6.5642  1.187510      1.000000
    206   1      6   2   0     4  0.153062  0.465136      80.912      242.2      220.8      1.511      19042.8105  1.187124      1.000000
    207   1     -4   2   5     4  0.153326  0.465093      81.002        1.6        1.4      0.014        124.3155  1.186024      1.000000
    208   1     -3   4   2     4  0.154218  0.464951      81.308      169.0      155.4      1.653      13382.3799  1.182331      1.000000
    209   1     -5   1   5     4  0.154513  0.464904      81.409        2.4        2.1      0.021        192.9431  1.181123      1.000000
    210   1     -3   1   6     4  0.154585  0.464893      81.434      206.1      178.2      1.865      16357.0439  1.180829      1.000000
    211   1      2   3   4     4  0.155975  0.464674      81.905        2.9        2.6      0.267        232.8431  1.175224      1.000000
    212   1      3   4   1     4  0.156131  0.464649      81.957        2.3        2.0      0.236        186.1677  1.174604      1.000000
    213   1     -2   4   3     4  0.156926  0.464525      82.225        6.2        7.9      0.229        497.2585  1.171463      1.000000
    214   1      1   0   6     2  0.157173  0.464487      82.307      114.4      141.2      2.036      18418.6680  1.170497      1.000000
    215   1     -6   1   4     4  0.157603  0.464420      82.451      214.0      256.6      2.311      17271.4746  1.168824      1.000000
    216   1      6   0   2     2  0.158423  0.464293      82.723      135.3      169.3      1.709      21935.4375  1.165666      1.000000
    217   1      2   2   5     4  0.158669  0.464255      82.804        0.2        0.2      0.005         17.2238  1.164726      1.000000
    218   1     -4   3   4     4  0.159541  0.464122      83.092       25.0       25.4      1.216       2038.9209  1.161427      1.000000
    219   1      1   4   3     4  0.160544  0.463969      83.420        5.7        5.2      0.558        464.6703  1.157688      1.000000
    220   1     -6   2   3     4  0.160635  0.463955      83.450        0.6        0.5      0.060         47.4491  1.157350      1.000000
    221   1     -1   3   5     4  0.161237  0.463864      83.646       26.6       26.1      1.347       2190.9988  1.155138      1.000000
    222   1     -4   0   6     2  0.161679  0.463798      83.789       65.0       53.8      1.688      10719.8506  1.153530      1.000000
    223   1      3   1   5     4  0.161738  0.463789      83.808        2.2        1.9      0.056        184.8750  1.153316      1.000000
    224   1     -7   0   2     2  0.162352  0.463697      84.006      149.6      138.8      2.266      24743.1055  1.151098      1.000000
    225   1      5   3   1     4  0.163052  0.463592      84.231        2.2        1.9      0.064        178.7531  1.148598      1.000000
    226   1     -2   3   5     4  0.163698  0.463496      84.437        0.1        0.1      0.011          7.9897  1.146314      1.000000
    227   1     -5   3   3     4  0.163874  0.463470      84.494        0.2        0.2      0.021         15.5671  1.145696      1.000000
    228   1      1   1   6     4  0.164273  0.463411      84.620       34.1       29.4      2.245       2843.7803  1.144301      1.000000
    229   1      6   1   2     4  0.165582  0.463218      85.034       17.7       15.9      1.515       1484.2919  1.139786      1.000000
    230   1      0   3   5     4  0.165583  0.463218      85.035        0.2        0.2      0.016         16.0267  1.139784      1.000000
    231   1      6   2   1     4  0.166015  0.463155      85.170        3.4        3.5      0.420        287.1867  1.138312      1.000000
    232   1     -1   2   6     4  0.167383  0.462956      85.598      118.2      138.8      2.684       9999.0400  1.133720      1.000000
    233   1      7   0   0     2  0.168216  0.462836      85.856       27.3       33.3      0.321       4635.7163  1.130969      1.000000
    234   1     -2   2   6     4  0.168335  0.462819      85.893      209.0      248.3      2.159      17739.4668  1.130581      1.000000
    235   1     -7   1   1     4  0.168575  0.462785      85.967        0.3        0.4      0.004         28.8092  1.129794      1.000000
    236   1     -4   1   6     4  0.168994  0.462725      86.096      140.9      146.2      1.437      11992.0938  1.128433      1.000000
    237   1     -4   4   1     4  0.169075  0.462713      86.121       15.6       16.2      0.160       1329.6736  1.128171      1.000000
    238   1     -3   4   3     4  0.169298  0.462681      86.189       14.9       15.8      0.197       1268.5087  1.127448      1.000000
    239   1     -7   1   2     4  0.169700  0.462624      86.313        3.1        3.1      0.064        264.3336  1.126156      1.000000
    240   1      4   4   0     4  0.171399  0.462383      86.830      177.3      145.4      2.938      15224.2959  1.120774      1.000000

   No.  Code     H   K   L  Mult      Hw      ETA/M    2theta/TOF     Icalc       Iobs      Sigma     StrFactor^2    d-hkl       CORR

    241   1      3   4   2     4  0.172832  0.462183      87.261      175.4      161.3      2.111      15140.5352  1.116337      1.000000
    242   1     -3   3   5     4  0.173304  0.462117      87.402       29.2       27.2      0.410       2520.9661  1.114898      1.000000
    243   1      4   2   4     4  0.173313  0.462116      87.405       58.8       54.9      0.829       5081.8354  1.114870      1.000000
    244   1      0   2   6     4  0.173553  0.462082      87.477        5.8        5.4      0.089        498.3041  1.114141      1.000000
    245   1      5   2   3     4  0.174682  0.461926      87.812        4.9        4.7      0.125        424.2916  1.110747      1.000000
    246   1     -4   4   2     4  0.175141  0.461863      87.948      199.7      190.0      2.485      17368.5586  1.109381      1.000000
    247   1      4   3   3     4  0.175519  0.461811      88.060       20.5       20.7      0.245       1788.2720  1.108264      1.000000
    248   1      7   1   0     4  0.175852  0.461766      88.158      125.8      136.2      1.366      10961.7061  1.107286      1.000000
    249   1      2   4   3     4  0.175890  0.461761      88.169       16.2       17.6      0.175       1415.6633  1.107175      1.000000
    250   1     -5   2   5     4  0.176458  0.461683      88.335        6.2        6.5      0.085        543.2440  1.105515      1.000000
    251   1     -3   2   6     4  0.176541  0.461672      88.360       54.3       57.9      0.764       4740.4937  1.105274      1.000000
    252   1      2   0   6     2  0.177175  0.461586      88.545       49.8       52.0      0.928       8711.9727  1.103442      1.000000
    253   1      1   3   5     4  0.177338  0.461564      88.592        6.3        6.4      0.128        552.6803  1.102972      1.000000
    254   1     -1   4   4     4  0.178204  0.461447      88.844      244.8      250.6      2.777      21484.5527  1.100502      1.000000
    255   1     -7   1   3     4  0.179412  0.461285      89.192        1.0        1.0      0.016         85.7337  1.097103      1.000000
    256   1      3   3   4     4  0.179891  0.461221      89.329      148.9      146.9      2.381      13135.8320  1.095772      1.000000
    257   1     -6   2   4     4  0.180021  0.461204      89.367        9.7        9.3      0.176        854.5074  1.095411      1.000000
    258   1      0   4   4     4  0.181304  0.461033      89.732       11.0        9.8      0.402        969.8917  1.091893      1.000000
    259   1      5   0   4     2  0.182074  0.460932      89.950      115.1      143.4      2.320      20419.4629  1.089814      1.000000
    260   1      4   4   1     4  0.182501  0.460876      90.071        1.4        1.4      0.024        119.9451  1.088668      1.000000
    261   1     -2   4   4     4  0.182692  0.460851      90.125       84.4       90.3      1.505       7492.7261  1.088158      1.000000
    262   1      5   3   2     4  0.184053  0.460674      90.506       54.0       58.9      0.918       4807.4473  1.084563      1.000000
    263   1     -5   0   6     2  0.184404  0.460628      90.604      123.5      123.8      1.818      22021.8594  1.083646      1.000000
    264   1      3   2   5     4  0.184801  0.460577      90.714        2.2        2.4      0.037        193.8807  1.082614      1.000000
    265   1     -6   3   1     4  0.184917  0.460562      90.746       12.9       14.2      0.213       1151.5015  1.082315      1.000000
    266   1      2   1   6     4  0.185266  0.460517      90.843       52.6       53.3      0.703       4702.2368  1.081413      1.000000
    267   1     -5   3   4     4  0.185464  0.460491      90.898       65.0       62.4      0.893       5807.9141  1.080902      1.000000
    268   1     -6   1   5     4  0.185498  0.460487      90.907        5.6        5.4      0.080        504.3835  1.080817      1.000000
    269   1      1   5   0     4  0.186714  0.460331      91.242      109.7      117.0      1.688       9833.7754  1.077720      1.000000
    270   1      0   5   1     4  0.187376  0.460247      91.424        3.4        3.4      0.045        305.1608  1.076055      1.000000
    271   1      1   2   6     4  0.187739  0.460201      91.523      257.0      264.2      2.127      23075.7656  1.075147      1.000000
    272   1     -6   3   2     4  0.187965  0.460172      91.585      117.8      119.1      1.002      10582.4766  1.074584      1.000000
    273   1      6   2   2     4  0.189258  0.460009      91.935      290.4      251.2      2.317      26155.5059  1.071400      1.000000
    274   1     -1   5   1     4  0.189555  0.459972      92.015        5.8        4.6      0.067        518.1901  1.070677      1.000000
    275   1      5   1   4     4  0.190423  0.459863      92.249        4.6        4.2      0.057        415.9965  1.068576      1.000000
    276   1     -7   0   4     2  0.190627  0.459838      92.304       71.5       66.3      0.997      12917.1885  1.068084      1.000000
    277   1     -4   4   3     4  0.190637  0.459836      92.306        4.7        4.4      0.066        425.5556  1.068061      1.000000
    278   1      6   3   0     4  0.191140  0.459774      92.441       30.2       29.2      0.761       2727.5381  1.066857      1.000000
    279   1     -4   3   5     4  0.191476  0.459732      92.531        0.8        0.8      0.023         68.4898  1.066058      1.000000
    280   1      1   4   4     4  0.192458  0.459611      92.792       54.7       58.8      1.335       4950.8936  1.063742      1.000000
    281   1     -7   2   1     4  0.192738  0.459576      92.866        6.2        6.5      0.146        559.5486  1.063088      1.000000
    282   1      7   1   1     4  0.192787  0.459570      92.879        0.1        0.1      0.003         11.4948  1.062973      1.000000
    283   1     -5   1   6     4  0.192878  0.459559      92.903        2.4        2.5      0.055        218.6190  1.062760      1.000000
    284   1     -4   2   6     4  0.193225  0.459516      92.995       65.6       63.9      1.219       5949.3335  1.061954      1.000000
    285   1      1   5   1     4  0.193257  0.459512      93.003        6.6        6.4      0.119        595.5767  1.061880      1.000000
    286   1     -7   2   2     4  0.194047  0.459416      93.211      279.8      262.4      2.748      25399.5781  1.060055      1.000000
    287   1     -3   4   4     4  0.195447  0.459245      93.577        8.4        7.9      0.251        760.4022  1.056867      1.000000
    288   1      4   1   5     4  0.196626  0.459103      93.883        0.2        0.2      0.023         13.9621  1.054227      1.000000
    289   1      2   3   5     4  0.198314  0.458901      94.318        0.5        0.5      0.037         42.8228  1.050511      1.000000
    290   1      6   1   3     4  0.198384  0.458893      94.336        4.2        4.1      0.292        382.6848  1.050360      1.000000
    291   1     -2   1   7     4  0.198946  0.458826      94.479       10.2       11.1      0.216        933.6563  1.049141      1.000000
    292   1      2   5   0     4  0.199032  0.458816      94.501      137.8      153.0      2.604      12588.2568  1.048956      1.000000
    293   1     -7   1   4     4  0.199444  0.458767      94.606       51.5       59.7      0.949       4701.9741  1.048069      1.000000
    294   1     -1   1   7     4  0.199731  0.458733      94.679        0.1        0.2      0.003         11.8232  1.047453      1.000000
    295   1     -2   5   1     4  0.200134  0.458685      94.782       15.3       18.8      0.313       1396.4347  1.046593      1.000000
    296   1     -6   3   3     4  0.200843  0.458602      94.961        4.4        5.2      0.077        403.4048  1.045089      1.000000
    297   1      7   2   0     4  0.201232  0.458556      95.059      136.9      157.1      2.008      12529.6816  1.044272      1.000000
    298   1      3   4   3     4  0.201315  0.458547      95.080        3.8        4.4      0.055        351.2602  1.044096      1.000000
    299   1      0   5   2     4  0.201909  0.458477      95.229       88.3       95.2      1.316       8087.6016  1.042854      1.000000
    300   1     -1   5   2     4  0.202302  0.458431      95.328       39.7       41.2      0.644       3634.6279  1.042037      1.000000

   No.  Code     H   K   L  Mult      Hw      ETA/M    2theta/TOF     Icalc       Iobs      Sigma     StrFactor^2    d-hkl       CORR

    301   1     -5   4   1     4  0.202598  0.458397      95.402        0.2        0.2      0.003         14.7441  1.041425      1.000000
    302   1      4   4   2     4  0.204414  0.458187      95.853        3.8        3.5      0.627        345.2147  1.037714      1.000000
    303   1     -7   2   3     4  0.205407  0.458073      96.098        3.1        2.9      0.685        286.6147  1.035717      1.000000
    304   1     -3   1   7     4  0.206881  0.457905      96.459        0.8        0.6      0.134         76.6068  1.032798      1.000000
    305   1      5   4   0     4  0.207498  0.457836      96.609       18.7       13.8      1.341       1715.9640  1.031592      1.000000
    306   1      6   3   1     4  0.207798  0.457802      96.682        1.5        1.2      0.080        134.7430  1.031007      1.000000
    307   1     -5   4   2     4  0.208040  0.457774      96.741       15.1       13.6      0.748       1384.9971  1.030538      1.000000
    308   1      2   5   1     4  0.208142  0.457763      96.765       15.0       13.8      0.738       1376.5802  1.030342      1.000000
    309   1      3   0   6     2  0.208891  0.457679      96.946        0.1        0.1      0.004         16.9310  1.028899      1.000000
    310   1      0   1   7     4  0.209366  0.457625      97.061        2.0        2.0      0.043        179.7535  1.027989      1.000000
    311   1     -1   3   6     4  0.209575  0.457602      97.111      113.8      112.8      1.968      10472.3057  1.027592      1.000000
    312   1      1   5   2     4  0.210419  0.457508      97.313      198.2      198.4      2.194      18252.4004  1.025994      1.000000
    313   1     -2   3   6     4  0.210814  0.457464      97.407       16.8       15.6      0.185       1542.5398  1.025253      1.000000
    314   1     -2   5   2     4  0.211664  0.457370      97.610      155.6      149.3      1.465      14327.6406  1.023666      1.000000
    315   1      2   2   6     4  0.212302  0.457300      97.761      106.6      106.5      1.197       9818.5791  1.022486      1.000000
    316   1     -6   2   5     4  0.212576  0.457270      97.826        1.2        1.2      0.015        112.5806  1.021981      1.000000
    317   1      7   0   2     2  0.212704  0.457256      97.856        2.2        2.2      0.028        399.1323  1.021746      1.000000
    318   1      2   4   4     4  0.213506  0.457168      98.045      137.6      138.0      1.734      12675.0322  1.020282      1.000000
    319   1      4   3   4     4  0.217322  0.456755      98.933      118.4      125.0      1.666      10971.5762  1.013494      1.000000
    320   1      0   3   6     4  0.217637  0.456721      99.005      131.2      136.6      1.344      12167.5840  1.012945      1.000000
    321   1      5   2   4     4  0.218408  0.456639      99.182      146.6      154.4      0.979      13636.9482  1.011614      1.000000
    322   1     -4   4   4     4  0.218640  0.456614      99.235      122.8      131.1      0.760      11435.4434  1.011215      1.000000
    323   1      3   1   6     4  0.218783  0.456599      99.268      220.0      235.2      1.373      20506.2871  1.010970      1.000000
    324   1     -8   0   2     2  0.219116  0.456564      99.344       14.4       15.2      0.106       2696.9597  1.010402      1.000000
    325   1      5   3   3     4  0.219121  0.456563      99.345        1.5        1.6      0.011        141.8002  1.010393      1.000000
    326   1     -6   0   6     2  0.220339  0.456435      99.621       22.1       23.7      0.213       4194.8848  1.008329      1.000000
    327   1     -3   5   1     4  0.220923  0.456373      99.754        0.7        0.7      0.006         66.7350  1.007348      1.000000
    328   1     -1   4   5     4  0.221098  0.456355      99.793        9.9        9.8      0.087        966.1221  1.007056      1.000000
    329   1      7   2   1     4  0.221218  0.456342      99.820        0.7        0.7      0.006         69.1671  1.006857      1.000000
    330   1     -5   2   6     4  0.221327  0.456331      99.845      156.4      150.9      1.253      15542.4043  1.006675      1.000000
    331   1     -5   3   5     4  0.221462  0.456317      99.875        0.2        0.2      0.002         23.2578  1.006450      1.000000
    332   1     -3   3   6     4  0.221571  0.456305      99.900      171.3      166.9      1.374      17887.5391  1.006268      1.000000
    333   1      3   5   0     4  0.221888  0.456272      99.971        2.4        2.4      0.020        288.0432  1.005743      1.000000

     -----------------------------------------------------
     BRAGG R-Factors and weight fractions for Pattern #  1
     -----------------------------------------------------

 => Phase:  1      #(C) 2021 by FIZ Karlsruhe - Leibniz Institute for Information Infrastructure.  All rights reserved.
 => Bragg R-factor:   6.30       Vol:  322.784( 0.006)  Fract(%):  100.00( 0.25)
 => Rf-factor=  5.45             ATZ:        1095.733   Brindley:  1.0000

     -----------------------------------------------------------------
      SYMBOLIC NAMES AND FINAL VALUES AND SIGMA OF REFINED PARAMETERS:
     -----------------------------------------------------------------

      ->  Parameter number    1 :                                          Zero_pat1   -0.47813844E-01( +/-    0.55938726E-03 )
      ->  Parameter number    2 :                                     Scale_ph1_pat1    0.20295361E-02( +/-    0.35985695E-05 )
      ->  Parameter number    3 :                                    Cell_A_ph1_pat1     8.0982208    ( +/-    0.88520443E-04 )
      ->  Parameter number    4 :                                    Cell_B_ph1_pat1     5.4392352    ( +/-    0.62697472E-04 )
      ->  Parameter number    5 :                                    Cell_C_ph1_pat1     7.4959331    ( +/-    0.81146318E-04 )
      ->  Parameter number    6 :                                    Cell_E_ph1_pat1     102.15127    ( +/-    0.65411354E-03 )
      ->  Parameter number    7 :                                    U-Cagl_ph1_pat1    0.51253334E-01( +/-    0.15126502E-02 )
      ->  Parameter number    8 :                                    W-Cagl_ph1_pat1    0.10459699E-01( +/-    0.19525117E-03 )
      ->  Parameter number    9 :                                    V-Cagl_ph1_pat1   -0.28499739E-01( +/-    0.11006605E-02 )
      ->  Parameter number   10 :                                     EtaPV_ph1_pat1    0.50276315    ( +/-    0.12387850E-01 )
      ->  Parameter number   11 :                                     X-tan_ph1_pat1   -0.46504542E-03( +/-    0.35642763E-03 )
      ->  Parameter number   12 :                                     Asym1_ph1_pat1    0.90954173E-02( +/-    0.30352985E-02 )
      ->  Parameter number   13 :                                     Asym2_ph1_pat1    0.47966558E-02( +/-    0.71711140E-03 )
      ->  Parameter number   14 :                                          X_Na1_ph1    0.37990141    ( +/-    0.64584246E-03 )
      ->  Parameter number   15 :                                          Y_Na1_ph1    0.78622723    ( +/-    0.14887843E-02 )
      ->  Parameter number   16 :                                          Z_Na1_ph1    0.10653239    ( +/-    0.73852064E-03 )
      ->  Parameter number   17 :                                          X_Ta1_ph1    0.15906848    ( +/-    0.10065296E-03 )
      ->  Parameter number   18 :                                          Y_Ta1_ph1    0.25895250    ( +/-    0.37472541E-03 )
      ->  Parameter number   19 :                                          Z_Ta1_ph1    0.29786971    ( +/-    0.12605205E-03 )
      ->  Parameter number   20 :                                           X_O1_ph1    0.21339302    ( +/-    0.11526580E-02 )
      ->  Parameter number   21 :                                           Y_O1_ph1    0.14605048    ( +/-    0.13602361E-02 )
      ->  Parameter number   22 :                                           Z_O1_ph1    0.54613587E-01( +/-    0.15589441E-02 )
      ->  Parameter number   23 :                                           X_O2_ph1    0.67566164E-01( +/-    0.12596339E-02 )
      ->  Parameter number   24 :                                           Y_O2_ph1    0.56354064    ( +/-    0.17345459E-02 )
      ->  Parameter number   25 :                                           Z_O2_ph1    0.21841395    ( +/-    0.15012580E-02 )
      ->  Parameter number   26 :                                           X_F1_ph1    0.37959823    ( +/-    0.12125724E-02 )
      ->  Parameter number   27 :                                           Y_F1_ph1    0.47725499    ( +/-    0.17175141E-02 )
      ->  Parameter number   28 :                                           Z_F1_ph1    0.30581841    ( +/-    0.14574344E-02 )
      ->  Parameter number   29 :                                           X_F2_ph1    0.34210771    ( +/-    0.11117577E-02 )
      ->  Parameter number   30 :                                           Y_F2_ph1    0.99116361    ( +/-    0.15932823E-02 )
      ->  Parameter number   31 :                                           Z_F2_ph1    0.38029984    ( +/-    0.12901139E-02 )

 ------------------------------------------------------------------
 => Number of bytes for floating point variables: 4
 => Dimensions of dynamic allocated arrays in this run of FullProf:
 ------------------------------------------------------------------

 => Total approximate array memory (dynamic + static): 128536585 bytes

    MaxPOINT=    60000 Max.num. of points(+int. Inten.)/diffraction pattern       
    MaxREFLT=    20000 Max.num. of reflections/diffraction pattern               
    MaxPARAM=      300 Max.num. of refinable parameters                          
    MaxOVERL=    18096 Max.num. of overlapping reflections                       

 ----------------------------------------------------------
 => Number of bytes for floating point arrays: 4
 => Dimensions of fixed arrays in this release of FullProf:
 ----------------------------------------------------------

    NPATT   =       80 Max.num. of powder diffraction patterns                    
    NATS    =      830 Max.num. of atoms (all kind) in asymmetric unit            
    MPAR    =     1800 Max.num. of non atomic parameters/phase                    
    IEXCL   =       30 Max.num. of excluded regions                               
    IBACP   =      377 Max.num. of background points for interpolation            
    NPHT    =       16 Max.num. of phases                                         
    NMAGM   =        8 Max.num. of rotation-matrices sets for magnetic structure  
    NBASIS  =       12 Max.num. of basis functions associated to a single atom    
    NIREPS  =        9 Max.num. of irreducible representations to be combined     
    N_EQ    =      384 Max.num. of user-supplied symmetry operators/propagation vectors
    NGL     =      400 Max.num. of global parameters/diffraction pattern          
    N_LINC  =       50 Max.num. of global linear restraints                        
    NAT_P   =       80 Max.num. of atomic parameters per atom                     
    NCONST  =      500 Max.num. of slack constraints per phase                    
    N_SPE   =       30 Max.num. of different chemical species                     
    N_FORM  =       60 Max.num. of scattering factor values in a table            
    NPR     =      150 Max.num. of points defining a numerical profile            
    INPR    =       25 Max.num. of different numerical peak shapes                
    NPRC    =      150 Max.num. of terms in the table for correcting intensities  
    NSOL    =       10 Max.num. of solutions to be stored in Montecarlo searchs   

 
              CPU Time:     1.023 seconds
                            0.017 minutes

 => Run finished at:     Date: 07/02/2023  Time: 10:54:41.004
