Repository: ozakary/data-NaMO2F2

# Supporting Data for “Different Magnitudes of Second-Order Jahn-Teller Effect in Isostructural NaMO<sub>2</sub>F<sub>2</sub> (M = Nb<sup>5+</sup>, Ta<sup>5+</sup>) Oxyfluorides”
**Author:** Ouail Zakary  
**ORCID:** [0000-0002-7793-3306](https://orcid.org/0000-0002-7793-3306)  
**E-mail:** [Ouail.Zakary@oulu.fi](mailto:Ouail.Zakary@oulu.fi)  
**Website:** [Ouail_Zakary.html](https://cc.oulu.fi/~nmrwww/members/Ouail_Zakary.html)

This is the Supporting Dataset for the manuscript “Different Magnitudes of Second-Order Jahn-Teller Effect in Isostructural NaMO<sub>2</sub>F<sub>2</sub> (M = Nb<sup>5+</sup>, Ta<sup>5+</sup>) Oxyfluorides”. DOI: TBA

The dataset comprises the following sections:

1. Powder X-ray diffraction data. ([directory](./powder_X-ray_diffraction/))
2. First principle calculation data. ([directory](./first_principle_calculations/))
3. Python scripts and raw numerical data for all figures included in the main manuscript and the Supporting Information. (directory)

# Powder X-Ray Diffraction Data for NaMO<sub>2</sub>F<sub>2</sub> (M = Nb<sup>5+</sup>, Ta<sup>5+</sup>)

**Author:** Ouail Zakary  
**ORCID:** [0000-0002-7793-3306](https://orcid.org/0000-0002-7793-3306)  
**E-mail:** [Ouail.Zakary@oulu.fi](mailto:Ouail.Zakary@oulu.fi)  
**Website:** [Ouail Zakary - webpage](https://cc.oulu.fi/~nmrwww/members/Ouail_Zakary.html)

This repository contains datasets of **Powder X-Ray Diffraction (PXRD)** data for the compounds NaNbO<sub>2</sub>F<sub>2</sub> and NaTaO<sub>2</sub>F<sub>2</sub>, recorded under both room temperature (RT) and variable temperature conditions.

## Overview of the Data

The dataset is organized into two main families of experiments:

1. **Room Temperature PXRD Data:**  
   **Folder:** `./room_temperature_experiments`
   - **NaNbO<sub>2</sub>F<sub>2</sub> Data:**  
     - [Raw Data](./room_temperature_experiments/NaNbO2F2/raw_data/)
     - [Rietveld Refinement Data](./room_temperature_experiments/NaNbO2F2/Rietveld_refinement/)
   - **NaTaO<sub>2</sub>F<sub>2</sub> Data:**  
     - [Raw Data](./room_temperature_experiments/NaTaO2F2/raw_data/)
     - [Rietveld Refinement Data](./room_temperature_experiments/NaTaO2F2/Rietveld_refinement/)

2. **Variable Temperature PXRD Data:**  
   **Folder:** `./variable-temperature_experiments`
   - **NaNbO<sub>2</sub>F<sub>2</sub> Data:**  
     - [Raw Data](./variable-temperature_experiments/NaNbO2F2/raw_data/)
     - [Rietveld Refinement Data](./variable-temperature_experiments/NaNbO2F2/Rietveld_refinement/)
   - **NaTaO<sub>2</sub>F<sub>2</sub> Data:**  
     - [Raw Data](./variable-temperature_experiments/NaTaO2F2/raw_data/)
     - [Rietveld Refinement Data](./variable-temperature_experiments/NaTaO2F2/Rietveld_refinement/)

## Methods

### PXRD Data Collection

Both RT and temperature-controlled PXRD patterns were recorded using a **PANalytical θ/θ Bragg–Brentano EMPYREAN** diffractometer (CuKα<sub>1+2</sub> radiations) equipped with a **PIXcel1D detector**. The collection methods are as follows:

- **Room Temperature PXRD Patterns:**  
  - **2θ Range:** 5° to 135°  
  - **Step Size:** 0.0131°  
  - **Total Acquisition Time:** Approximately 7h 30m  
  - **Sample Preparation:** Raw powders were dusted through a 63 μm sieve on a glass holder to minimize preferential grain orientation.

- **Temperature-Controlled PXRD Patterns:**  
  - **Temperature Range:** RT to 300°C using a **HTK 900 Anton Paar furnace attachment**  
  - **Sample Holder:** Glass ceramic Macor  
  - **Data Collection Intervals:** 20°C (25–220°C) and 10°C (220–300°C) increments with a heating rate of 5°C/min  
  - **Temperature Stabilization:** 20 minutes before each measurement  
  - **2θ Range:** 10° to 100°  
  - **Step Size:** 0.0131°  
  - **Total Acquisition Time:** 3 hours for each pattern.

### Rietveld Refinement

The **Rietveld refinement method** was employed for both the RT and temperature-controlled PXRD data using the **FullProf** software.

## Directory Structure

The following directories contain the datasets:

- **Room Temperature PXRD Data:**
  - [NaNbO<sub>2</sub>F<sub>2</sub> Raw Data](./room_temperature_experiments/NaNbO2F2/raw_data/)
  - [NaNbO<sub>2</sub>F<sub>2</sub> Rietveld Refinement Data](./room_temperature_experiments/NaNbO2F2/Rietveld_refinement/)
  - [NaTaO<sub>2</sub>F<sub>2</sub> Raw Data](./room_temperature_experiments/NaTaO2F2/raw_data/)

File: powder_X-ray_diffraction/variable-temperature_experiments/NaTaO2F2/Rietveld_refinement/25°C/NaTaO2F2.pcr
COMM  #(C) 2021 by FIZ Karlsruhe - Leibniz Institute for Information Infrastructure.
! Current global Chi2 (Bragg contrib.) =      15.27    
! Files => DAT-file: NaTaO2F2.dat,  PCR-file: NaTaO2F2
!Job Npr Nph Nba Nex Nsc Nor Dum Iwg Ilo Ias Res Ste Nre Cry Uni Cor Opt Aut
   0   5   1  23   0   0   0   0   0   0   0   0   0   0   0   0   0   0   1
!
!Ipr Ppl Ioc Mat Pcr Ls1 Ls2 Ls3 NLI Prf Ins Rpa Sym Hkl Fou Sho Ana
   0   0   1   0   1   0   4   0   0   3  10  -1   0   0   0   0   0
!
! Lambda1  Lambda2    Ratio    Bkpos    Wdt    Cthm     muR   AsyLim   Rpolarz  2nd-muR -> Patt# 1
 1.540560 1.544390  0.50000   40.000  8.0000  0.9100  0.0000   90.00    0.0000  0.0000
!
!NCY  Eps  R_at  R_an  R_pr  R_gl     Thmin       Step       Thmax    PSD    Sent0
 33  0.10  1.00  1.00  1.00  1.00     10.0904   0.013132    99.9934   0.000   0.000
!
!2Theta/TOF/E(Kev)   Background  for Pattern#  1
        10.1473      7152.1768          0.00
        12.1161      6433.5454          0.00
        13.6354      5907.2661          0.00
        15.5469      5413.1216          0.00
        18.3527      4668.5020          0.00
        21.5625      4102.4424          0.00
        25.4643      3716.0554          0.00
        30.8795      3241.4448          0.00
        35.6875      2972.2224          0.00
        38.7054      2730.5842          0.00
        42.6406      2622.9539          0.00
        45.3170      2666.4368          0.00
        54.1696      2692.2424          0.00
        62.7500      2485.4519          0.00
        66.3393      2324.1121          0.00
        75.5312      2385.2769          0.00
        78.4152      2335.0203          0.00
        81.9643      2334.0002          0.00
        86.6339      2257.0442          0.00
        90.2902      2344.1584          0.00
        94.0536      2239.4180          0.00
        96.2009      2252.0249          0.00
        98.5990      2279.1199          0.00
! 
!
      31    !Number of refined parameters
!
!  Zero    Code    SyCos    Code   SySin    Code  Lambda     Code MORE ->Patt# 1
 -0.05026   11.0  0.00000    0.0  0.00000    0.0 0.000000    0.00   0
!-------------------------------------------------------------------------------
!  Data for PHASE number:   1  ==> Current R_Bragg for Pattern#  1:   6.5012
!-------------------------------------------------------------------------------
 #(C) 2021 by FIZ Karlsruhe - Leibniz Institute for Information Infrastructure.
!
!Nat Dis Ang Pr1 Pr2 Pr3 Jbt Irf Isy Str Furth       ATZ    Nvk Npr More
   6   0   0 0.0 0.0 1.0   0   0   0   0   0       1095.733   0   5   0
!
!
P 1 21/c 1               <--Space group symbol
!Atom   Typ       X        Y        Z     Biso       Occ     In Fin N_t Spc /Codes
Na1    Na      0.37986  0.78664  0.10731  1.11627   1.00000   0   0   0    0  
                141.00   151.00   161.00     0.00      0.00
Ta1    Ta      0.15902  0.25917  0.29803  0.47176   1.00000   0   0   0    0  
                171.00   181.00   191.00     0.00      0.00
O1     O       0.21177  0.14673  0.05580  0.58064   1.00000   0   0   0    0  
                201.00   211.00   221.00     0.00      0.00
O2     O       0.06863  0.56284  0.21767  0.58064   1.00000   0   0   0    0  
                231.00   241.00   251.00     0.00      0.00
F1     F       0.37906  0.47826  0.30601  1.12063   1.00000   0   0   0    0  
                261.00   271.00   281.00     0.00      0.00
F2     F       0.34205  0.99322  0.38148  1.12063   1.00000   0   0   0    0  
                291.00   301.00   311.00     0.00      0.00
!-------> Profile Parameters for Pattern #   1  ----> Phase #   1
!  Scale          Shape1      Bov      Str1      Str2      Str3   Strain-Model
 0.2017349E-02   0.52158   0.00000   0.00000   0.00000   0.00000       0
      21.00000   101.000     0.000     0.000     0.000     0.000
!       U         V          W           X          Y        GauSiz   LorSiz Size-Model
   0.050832  -0.027727   0.010244  -0.000966   0.000000   0.000000   0.000000    0
     71.000     91.000     81.000    111.000      0.000      0.000      0.000
!     a          b         c        alpha      beta       gamma      #Cell Info
   8.095570   5.436571   7.494153  90.000000 102.132011  90.000000   
   31.00000   41.00000   51.00000    0.00000   61.00000    0.00000
!  Pref1    Pref2      Asy1     Asy2     Asy3     Asy4  
  0.00000  0.00000  0.01631  0.00638  0.00000  0.00000
     0.00     0.00   121.00   131.00     0.00     0.00
!  2Th1/TOF1    2Th2/TOF2  Pattern to plot
      10.090      99.993       1
