Repository: ozakary/data-NaMO2F2

# Supporting Data for “Different Magnitudes of Second-Order Jahn-Teller Effect in Isostructural NaMO<sub>2</sub>F<sub>2</sub> (M = Nb<sup>5+</sup>, Ta<sup>5+</sup>) Oxyfluorides”
**Author:** Ouail Zakary  
**ORCID:** [0000-0002-7793-3306](https://orcid.org/0000-0002-7793-3306)  
**E-mail:** [Ouail.Zakary@oulu.fi](mailto:Ouail.Zakary@oulu.fi)  
**Website:** [Ouail_Zakary.html](https://cc.oulu.fi/~nmrwww/members/Ouail_Zakary.html)

This is the Supporting Dataset for the manuscript “Different Magnitudes of Second-Order Jahn-Teller Effect in Isostructural NaMO<sub>2</sub>F<sub>2</sub> (M = Nb<sup>5+</sup>, Ta<sup>5+</sup>) Oxyfluorides”. DOI: TBA

The dataset comprises the following sections:

1. Powder X-ray diffraction data. ([directory](./powder_X-ray_diffraction/))
2. First principle calculation data. ([directory](./first_principle_calculations/))
3. Python scripts and raw numerical data for all figures included in the main manuscript and the Supporting Information. (directory)

# Powder X-Ray Diffraction Data for NaMO<sub>2</sub>F<sub>2</sub> (M = Nb<sup>5+</sup>, Ta<sup>5+</sup>)

**Author:** Ouail Zakary  
**ORCID:** [0000-0002-7793-3306](https://orcid.org/0000-0002-7793-3306)  
**E-mail:** [Ouail.Zakary@oulu.fi](mailto:Ouail.Zakary@oulu.fi)  
**Website:** [Ouail Zakary - webpage](https://cc.oulu.fi/~nmrwww/members/Ouail_Zakary.html)

This repository contains datasets of **Powder X-Ray Diffraction (PXRD)** data for the compounds NaNbO<sub>2</sub>F<sub>2</sub> and NaTaO<sub>2</sub>F<sub>2</sub>, recorded under both room temperature (RT) and variable temperature conditions.

## Overview of the Data

The dataset is organized into two main families of experiments:

1. **Room Temperature PXRD Data:**  
   **Folder:** `./room_temperature_experiments`
   - **NaNbO<sub>2</sub>F<sub>2</sub> Data:**  
     - [Raw Data](./room_temperature_experiments/NaNbO2F2/raw_data/)
     - [Rietveld Refinement Data](./room_temperature_experiments/NaNbO2F2/Rietveld_refinement/)
   - **NaTaO<sub>2</sub>F<sub>2</sub> Data:**  
     - [Raw Data](./room_temperature_experiments/NaTaO2F2/raw_data/)
     - [Rietveld Refinement Data](./room_temperature_experiments/NaTaO2F2/Rietveld_refinement/)

2. **Variable Temperature PXRD Data:**  
   **Folder:** `./variable-temperature_experiments`
   - **NaNbO<sub>2</sub>F<sub>2</sub> Data:**  
     - [Raw Data](./variable-temperature_experiments/NaNbO2F2/raw_data/)
     - [Rietveld Refinement Data](./variable-temperature_experiments/NaNbO2F2/Rietveld_refinement/)
   - **NaTaO<sub>2</sub>F<sub>2</sub> Data:**  
     - [Raw Data](./variable-temperature_experiments/NaTaO2F2/raw_data/)
     - [Rietveld Refinement Data](./variable-temperature_experiments/NaTaO2F2/Rietveld_refinement/)

## Methods

### PXRD Data Collection

Both RT and temperature-controlled PXRD patterns were recorded using a **PANalytical θ/θ Bragg–Brentano EMPYREAN** diffractometer (CuKα<sub>1+2</sub> radiations) equipped with a **PIXcel1D detector**. The collection methods are as follows:

- **Room Temperature PXRD Patterns:**  
  - **2θ Range:** 5° to 135°  
  - **Step Size:** 0.0131°  
  - **Total Acquisition Time:** Approximately 7h 30m  
  - **Sample Preparation:** Raw powders were dusted through a 63 μm sieve on a glass holder to minimize preferential grain orientation.

- **Temperature-Controlled PXRD Patterns:**  
  - **Temperature Range:** RT to 300°C using a **HTK 900 Anton Paar furnace attachment**  
  - **Sample Holder:** Glass ceramic Macor  
  - **Data Collection Intervals:** 20°C (25–220°C) and 10°C (220–300°C) increments with a heating rate of 5°C/min  
  - **Temperature Stabilization:** 20 minutes before each measurement  
  - **2θ Range:** 10° to 100°  
  - **Step Size:** 0.0131°  
  - **Total Acquisition Time:** 3 hours for each pattern.

### Rietveld Refinement

The **Rietveld refinement method** was employed for both the RT and temperature-controlled PXRD data using the **FullProf** software.

## Directory Structure

The following directories contain the datasets:

- **Room Temperature PXRD Data:**
  - [NaNbO<sub>2</sub>F<sub>2</sub> Raw Data](./room_temperature_experiments/NaNbO2F2/raw_data/)
  - [NaNbO<sub>2</sub>F<sub>2</sub> Rietveld Refinement Data](./room_temperature_experiments/NaNbO2F2/Rietveld_refinement/)
  - [NaTaO<sub>2</sub>F<sub>2</sub> Raw Data](./room_temperature_experiments/NaTaO2F2/raw_data/)

File: powder_X-ray_diffraction/variable-temperature_experiments/NaTaO2F2/Rietveld_refinement/120°C/NaTaO2F2.pcr
COMM  #(C) 2021 by FIZ Karlsruhe - Leibniz Institute for Information Infrastructure.  All rights reserved.
! Current global Chi2 (Bragg contrib.) =      14.06    
! Files => DAT-file: NaTaO2F2.dat,  PCR-file: NaTaO2F2
!Job Npr Nph Nba Nex Nsc Nor Dum Iwg Ilo Ias Res Ste Nre Cry Uni Cor Opt Aut
   0   5   1  23   0   0   0   0   0   0   0   0   0   0   0   0   0   0   1
!
!Ipr Ppl Ioc Mat Pcr Ls1 Ls2 Ls3 NLI Prf Ins Rpa Sym Hkl Fou Sho Ana
   0   0   1   0   1   0   4   0   0   3  10  -1   0   0   0   0   0
!
! Lambda1  Lambda2    Ratio    Bkpos    Wdt    Cthm     muR   AsyLim   Rpolarz  2nd-muR -> Patt# 1
 1.540560 1.544390  0.50000   40.000  8.0000  0.9100  0.0000   90.00    0.0000  0.0000
!
!NCY  Eps  R_at  R_an  R_pr  R_gl     Thmin       Step       Thmax    PSD    Sent0
 33  0.10  1.00  1.00  1.00  1.00     10.0904   0.013132    99.9934   0.000   0.000
!
!2Theta/TOF/E(Kev)   Background  for Pattern#  1
        10.1987      6615.0151          0.00
        12.3549      5933.7407          0.00
        13.5938      5501.6318          0.00
        15.7031      5051.5713          0.00
        18.3058      4434.5898          0.00
        21.5335      3933.7859          0.00
        25.7366      3595.5627          0.00
        30.7336      3222.8306          0.00
        35.8237      2959.1758          0.00
        38.5536      2753.4272          0.00
        42.4985      2649.6096          0.00
        45.3393      2693.4490          0.00
        54.1808      2758.8635          0.00
        62.7165      2526.1755          0.00
        66.1987      2370.7810          0.00
        75.4130      2419.8630          0.00
        78.1808      2330.4102          0.00
        81.8214      2390.1240          0.00
        86.3750      2286.8425          0.00
        89.5804      2356.4937          0.00
        93.7210      2282.5579          0.00
        96.0848      2282.3208          0.00
        98.2746      2324.9285          0.00
! 
!
      31    !Number of refined parameters
!
!  Zero    Code    SyCos    Code   SySin    Code  Lambda     Code MORE ->Patt# 1
 -0.03523   11.0  0.00000    0.0  0.00000    0.0 0.000000    0.00   0
!-------------------------------------------------------------------------------
!  Data for PHASE number:   1  ==> Current R_Bragg for Pattern#  1:   6.0335
!-------------------------------------------------------------------------------
 #(C) 2021 by FIZ Karlsruhe - Leibniz Institute for Information Infrastructure.  All rights reserved.
!
!Nat Dis Ang Pr1 Pr2 Pr3 Jbt Irf Isy Str Furth       ATZ    Nvk Npr More
   6   0   0 0.0 0.0 1.0   0   0   0   0   0       1095.733   0   5   0
!
!
P 1 21/c 1               <--Space group symbol
!Atom   Typ       X        Y        Z     Biso       Occ     In Fin N_t Spc /Codes
Na1    Na      0.38089  0.78622  0.10505  1.11627   1.00000   0   0   0    0  
                141.00   151.00   161.00     0.00      0.00
Ta1    Ta      0.15929  0.25827  0.29721  0.47176   1.00000   0   0   0    0  
                171.00   181.00   191.00     0.00      0.00
O1     O       0.21420  0.15077  0.05168  0.58064   1.00000   0   0   0    0  
                201.00   211.00   221.00     0.00      0.00
O2     O       0.06364  0.55420  0.22359  0.58064   1.00000   0   0   0    0  
                231.00   241.00   251.00     0.00      0.00
F1     F       0.37803  0.47571  0.30814  1.12063   1.00000   0   0   0    0  
                261.00   271.00   281.00     0.00      0.00
F2     F       0.34402  0.99170  0.38108  1.12063   1.00000   0   0   0    0  
                291.00   301.00   311.00     0.00      0.00
!-------> Profile Parameters for Pattern #   1  ----> Phase #   1
!  Scale          Shape1      Bov      Str1      Str2      Str3   Strain-Model
 0.2027713E-02   0.47942   0.00000   0.00000   0.00000   0.00000       0
      21.00000   101.000     0.000     0.000     0.000     0.000
!       U         V          W           X          Y        GauSiz   LorSiz Size-Model
   0.054718  -0.030685   0.010651  -0.000119   0.000000   0.000000   0.000000    0
     71.000     91.000     81.000    111.000      0.000      0.000      0.000
!     a          b         c        alpha      beta       gamma      #Cell Info
   8.113055   5.454100   7.506038  90.000000 102.255569  90.000000   
   31.00000   41.00000   51.00000    0.00000   61.00000    0.00000
!  Pref1    Pref2      Asy1     Asy2     Asy3     Asy4  
  0.00000  0.00000  0.01068  0.00435  0.00000  0.00000
     0.00     0.00   121.00   131.00     0.00     0.00
!  2Th1/TOF1    2Th2/TOF2  Pattern to plot
      10.090      99.993       1

File: powder_X-ray_diffraction/variable-temperature_experiments/NaTaO2F2/Rietveld_refinement/200°C/NaTaO2F2.pcr
COMM  #(C) 2021 by FIZ Karlsruhe - Leibniz Institute for Information Infrastructure.  All rights reserved.
! Current global Chi2 (Bragg contrib.) =      13.10    
! Files => DAT-file: NaTaO2F2.dat,  PCR-file: NaTaO2F2
!Job Npr Nph Nba Nex Nsc Nor Dum Iwg Ilo Ias Res Ste Nre Cry Uni Cor Opt Aut
   0   5   1  23   0   0   0   0   0   0   0   0   0   0   0   0   0   0   1
!
!Ipr Ppl Ioc Mat Pcr Ls1 Ls2 Ls3 NLI Prf Ins Rpa Sym Hkl Fou Sho Ana
   0   0   1   0   1   0   4   0   0   3  10  -1   0   0   0   0   0
!
! Lambda1  Lambda2    Ratio    Bkpos    Wdt    Cthm     muR   AsyLim   Rpolarz  2nd-muR -> Patt# 1
 1.540560 1.544390  0.50000   40.000  8.0000  0.9100  0.0000   90.00    0.0000  0.0000
!
!NCY  Eps  R_at  R_an  R_pr  R_gl     Thmin       Step       Thmax    PSD    Sent0
 33  0.10  1.00  1.00  1.00  1.00     10.0904   0.013132    99.9934   0.000   0.000
!
!2Theta/TOF/E(Kev)   Background  for Pattern#  1
        10.3095      6278.2925          0.00
        12.5238      5612.2148          0.00
        13.7381      5240.3882          0.00
        15.6071      4892.4175          0.00
        18.4107      4297.9326          0.00
        21.5000      3858.8481          0.00
        25.7448      3570.1641          0.00
        30.5417      3230.9871          0.00
        35.6071      2970.0564          0.00
        38.5060      2748.4053          0.00
        42.4896      2664.5938          0.00
        45.1905      2720.6809          0.00
        54.0833      2786.2783          0.00
        62.7202      2554.0867          0.00
        66.2857      2404.9829          0.00
        75.1845      2446.4575          0.00
        77.8869      2335.4854          0.00
        81.5952      2422.8772          0.00
        86.0469      2322.8923          0.00
        88.8281      2354.4106          0.00
        93.4345      2324.8699          0.00
        95.8869      2311.0403          0.00
        98.1905      2333.9290          0.00
! 
!
      31    !Number of refined parameters
!
!  Zero    Code    SyCos    Code   SySin    Code  Lambda     Code MORE ->Patt# 1
 -0.01870   11.0  0.00000    0.0  0.00000    0.0 0.000000    0.00   0
!-------------------------------------------------------------------------------
!  Data for PHASE number:   1  ==> Current R_Bragg for Pattern#  1:   5.6978
!-------------------------------------------------------------------------------
 #(C) 2021 by FIZ Karlsruhe - Leibniz Institute for Information Infrastructure.  All rights reserved.
!
!Nat Dis Ang Pr1 Pr2 Pr3 Jbt Irf Isy Str Furth       ATZ    Nvk Npr More
   6   0   0 0.0 0.0 1.0   0   0   0   0   0       1095.733   0   5   0
!
!
P 1 21/c 1               <--Space group symbol
!Atom   Typ       X        Y        Z     Biso       Occ     In Fin N_t Spc /Codes
Na1    Na      0.38088  0.78690  0.10483  1.11627   1.00000   0   0   0    0  
                141.00   151.00   161.00     0.00      0.00
Ta1    Ta      0.15943  0.25776  0.29666  0.47176   1.00000   0   0   0    0  
                171.00   181.00   191.00     0.00      0.00
O1     O       0.21589  0.15622  0.04910  0.58064   1.00000   0   0   0    0  
                201.00   211.00   221.00     0.00      0.00
O2     O       0.05914  0.54704  0.22296  0.58064   1.00000   0   0   0    0  
                231.00   241.00   251.00     0.00      0.00
F1     F       0.37931  0.47396  0.30758  1.12063   1.00000   0   0   0    0  
                261.00   271.00   281.00     0.00      0.00
F2     F       0.34415  0.99161  0.37966  1.12063   1.00000   0   0   0    0  
                291.00   301.00   311.00     0.00      0.00
!-------> Profile Parameters for Pattern #   1  ----> Phase #   1
!  Scale          Shape1      Bov      Str1      Str2      Str3   Strain-Model
 0.2031814E-02   0.41235   0.00000   0.00000   0.00000   0.00000       0
      21.00000   101.000     0.000     0.000     0.000     0.000
!       U         V          W           X          Y        GauSiz   LorSiz Size-Model
   0.055738  -0.031291   0.010897   0.001497   0.000000   0.000000   0.000000    0
     71.000     81.000     91.000    111.000      0.000      0.000      0.000
!     a          b         c        alpha      beta       gamma      #Cell Info
   8.129165   5.469835   7.517047  90.000000 102.364532  90.000000   
   31.00000   41.00000   51.00000    0.00000   61.00000    0.00000
!  Pref1    Pref2      Asy1     Asy2     Asy3     Asy4  
  0.00000  0.00000  0.02983  0.00499  0.00000  0.00000
     0.00     0.00   121.00   131.00     0.00     0.00
!  2Th1/TOF1    2Th2/TOF2  Pattern to plot
      10.090      99.993       1

File: powder_X-ray_diffraction/variable-temperature_experiments/NaTaO2F2/Rietveld_refinement/240°C/NaTaO2F2.pcr
COMM  #(C) 2021 by FIZ Karlsruhe - Leibniz Institute for Information Infrastructure.  All rights reserved.
! Current global Chi2 (Bragg contrib.) =      13.16    
! Files => DAT-file: NaTaO2F2.dat,  PCR-file: NaTaO2F2
!Job Npr Nph Nba Nex Nsc Nor Dum Iwg Ilo Ias Res Ste Nre Cry Uni Cor Opt Aut
   0   5   1  23   0   0   0   0   0   0   0   0   0   0   0   0   0   0   1
!
!Ipr Ppl Ioc Mat Pcr Ls1 Ls2 Ls3 NLI Prf Ins Rpa Sym Hkl Fou Sho Ana
   0   0   1   0   1   0   4   0   0   3  10  -1   0   0   0   0   0
!
! Lambda1  Lambda2    Ratio    Bkpos    Wdt    Cthm     muR   AsyLim   Rpolarz  2nd-muR -> Patt# 1
 1.540560 1.544390  0.50000   40.000  8.0000  0.9100  0.0000   90.00    0.0000  0.0000
!
!NCY  Eps  R_at  R_an  R_pr  R_gl     Thmin       Step       Thmax    PSD    Sent0
 33  0.10  1.00  1.00  1.00  1.00     10.0904   0.013132    99.9934   0.000   0.000
!
!2Theta/TOF/E(Kev)   Background  for Pattern#  1
        10.2054      6151.3735          0.00
        12.4821      5471.4209          0.00
        13.5870      5174.8862          0.00
        15.6830      4765.5674          0.00
        18.2567      4266.2344          0.00
        21.4710      3816.6589          0.00
        25.7589      3545.2134          0.00
        30.6138      3233.8059          0.00
        35.6719      2950.1345          0.00
        38.4129      2742.4167          0.00
        42.5246      2659.5679          0.00
        45.1183      2726.3992          0.00
        53.9911      2807.0217          0.00
        62.5774      2578.4575          0.00
        66.1071      2408.2029          0.00
        74.8705      2449.8372          0.00
        77.8884      2359.3713          0.00
        81.3772      2427.4636          0.00
        85.9777      2342.4265          0.00
        88.7500      2363.7642          0.00
        93.2522      2328.0095          0.00
        95.5692      2338.5322          0.00
        98.0089      2336.3596          0.00
! 
!
      31    !Number of refined parameters
!
!  Zero    Code    SyCos    Code   SySin    Code  Lambda     Code MORE ->Patt# 1
 -0.00855   11.0  0.00000    0.0  0.00000    0.0 0.000000    0.00   0
!-------------------------------------------------------------------------------
!  Data for PHASE number:   1  ==> Current R_Bragg for Pattern#  1:   5.7489
!-------------------------------------------------------------------------------
 #(C) 2021 by FIZ Karlsruhe - Leibniz Institute for Information Infrastructure.  All rights reserved.
!
!Nat Dis Ang Pr1 Pr2 Pr3 Jbt Irf Isy Str Furth       ATZ    Nvk Npr More
   6   0   0 0.0 0.0 1.0   0   0   0   0   0       1095.733   0   5   0
!
!
P 1 21/c 1               <--Space group symbol
!Atom   Typ       X        Y        Z     Biso       Occ     In Fin N_t Spc /Codes
Na1    Na      0.38120  0.78589  0.10473  1.11627   1.00000   0   0   0    0  
                141.00   151.00   161.00     0.00      0.00
Ta1    Ta      0.15941  0.25719  0.29618  0.47176   1.00000   0   0   0    0  
                171.00   181.00   191.00     0.00      0.00
O1     O       0.21693  0.15793  0.04919  0.58064   1.00000   0   0   0    0  
                201.00   211.00   221.00     0.00      0.00
O2     O       0.05608  0.54306  0.22012  0.58064   1.00000   0   0   0    0  
                231.00   241.00   251.00     0.00      0.00
F1     F       0.38179  0.47171  0.30933  1.12063   1.00000   0   0   0    0  
                261.00   271.00   281.00     0.00      0.00
F2     F       0.34207  0.98799  0.37446  1.12063   1.00000   0   0   0    0  
                291.00   301.00   311.00     0.00      0.00
!-------> Profile Parameters for Pattern #   1  ----> Phase #   1
!  Scale          Shape1      Bov      Str1      Str2      Str3   Strain-Model
 0.2011706E-02   0.39231   0.00000   0.00000   0.00000   0.00000       0
      21.00000   101.000     0.000     0.000     0.000     0.000
!       U         V          W           X          Y        GauSiz   LorSiz Size-Model
   0.062643  -0.036684   0.012128   0.001740   0.000000   0.000000   0.000000    0
     71.000     91.000     81.000    111.000      0.000      0.000      0.000
!     a          b         c        alpha      beta       gamma      #Cell Info
   8.137749   5.478100   7.523122  90.000000 102.421730  90.000000   
   31.00000   41.00000   51.00000    0.00000   61.00000    0.00000
!  Pref1    Pref2      Asy1     Asy2     Asy3     Asy4  
  0.00000  0.00000  0.04392  0.00470  0.00000  0.00000
     0.00     0.00   121.00   131.00     0.00     0.00
!  2Th1/TOF1    2Th2/TOF2  Pattern to plot
      10.090      99.993       1

File: powder_X-ray_diffraction/variable-temperature_experiments/NaTaO2F2/Rietveld_refinement/250°C/NaTaO2F2.pcr
COMM  #(C) 2021 by FIZ Karlsruhe - Leibniz Institute for Information Infrastructure.  All rights reserved.
! Current global Chi2 (Bragg contrib.) =      13.12    
! Files => DAT-file: NaTaO2F2.dat,  PCR-file: NaTaO2F2
!Job Npr Nph Nba Nex Nsc Nor Dum Iwg Ilo Ias Res Ste Nre Cry Uni Cor Opt Aut
   0   5   1  23   0   0   0   0   0   0   0   0   0   0   0   0   0   0   1
!
!Ipr Ppl Ioc Mat Pcr Ls1 Ls2 Ls3 NLI Prf Ins Rpa Sym Hkl Fou Sho Ana
   0   0   1   0   1   0   4   0   0   3  10  -1   0   0   0   0   0
!
! Lambda1  Lambda2    Ratio    Bkpos    Wdt    Cthm     muR   AsyLim   Rpolarz  2nd-muR -> Patt# 1
 1.540560 1.544390  0.50000   40.000  8.0000  0.9100  0.0000   90.00    0.0000  0.0000
!
!NCY  Eps  R_at  R_an  R_pr  R_gl     Thmin       Step       Thmax    PSD    Sent0
 33  0.10  1.00  1.00  1.00  1.00     10.0904   0.013132    99.9934   0.000   0.000
!
!2Theta/TOF/E(Kev)   Background  for Pattern#  1
        10.2946      6055.9673          0.00
        12.5938      5447.4370          0.00
        13.7842      5096.3862          0.00
        15.6443      4766.1694          0.00
        18.4583      4192.0542          0.00
        21.3452      3812.0188          0.00
        25.7188      3529.4976          0.00
        30.6101      3233.7534          0.00
        35.5506      2984.6533          0.00
        38.2783      2749.6670          0.00
        42.5789      2675.9766          0.00
        45.1205      2748.4148          0.00
        54.6562      2811.7864          0.00
        62.7292      2567.8606          0.00
        66.1116      2414.2627          0.00
        75.0923      2456.1733          0.00
        77.8601      2355.5566          0.00
        81.4435      2431.0896          0.00
        86.0074      2351.0857          0.00
        88.7679      2371.4080          0.00
        93.2753      2332.0146          0.00
        95.6860      2344.2144          0.00
        98.0045      2340.4807          0.00
! 
!
      31    !Number of refined parameters
!
!  Zero    Code    SyCos    Code   SySin    Code  Lambda     Code MORE ->Patt# 1
 -0.00686   11.0  0.00000    0.0  0.00000    0.0 0.000000    0.00   0
!-------------------------------------------------------------------------------
!  Data for PHASE number:   1  ==> Current R_Bragg for Pattern#  1:   6.0698
!-------------------------------------------------------------------------------
 #(C) 2021 by FIZ Karlsruhe - Leibniz Institute for Information Infrastructure.  All rights reserved.
!
!Nat Dis Ang Pr1 Pr2 Pr3 Jbt Irf Isy Str Furth       ATZ    Nvk Npr More
   6   0   0 0.0 0.0 1.0   0   0   0   0   0       1095.733   0   5   0
!
!
P 1 21/c 1               <--Space group symbol
!Atom   Typ       X        Y        Z     Biso       Occ     In Fin N_t Spc /Codes
Na1    Na      0.38079  0.78621  0.10516  1.11627   1.00000   0   0   0    0  
                141.00   151.00   161.00     0.00      0.00
Ta1    Ta      0.15938  0.25661  0.29612  0.47176   1.00000   0   0   0    0  
                171.00   181.00   191.00     0.00      0.00
O1     O       0.21467  0.15566  0.04803  0.58064   1.00000   0   0   0    0  
                201.00   211.00   221.00     0.00      0.00
O2     O       0.05466  0.54267  0.21862  0.58064   1.00000   0   0   0    0  
                231.00   241.00   251.00     0.00      0.00
F1     F       0.38207  0.47129  0.30780  1.12063   1.00000   0   0   0    0  
                261.00   271.00   281.00     0.00      0.00
F2     F       0.34251  0.98734  0.37190  1.12063   1.00000   0   0   0    0  
                291.00   301.00   311.00     0.00      0.00
!-------> Profile Parameters for Pattern #   1  ----> Phase #   1
!  Scale          Shape1      Bov      Str1      Str2      Str3   Strain-Model
 0.2003068E-02   0.39232   0.00000   0.00000   0.00000   0.00000       0
      21.00000   101.000     0.000     0.000     0.000     0.000
!       U         V          W           X          Y        GauSiz   LorSiz Size-Model
   0.064194  -0.037848   0.012302   0.001737   0.000000   0.000000   0.000000    0
     71.000     91.000     81.000    111.000      0.000      0.000      0.000
!     a          b         c        alpha      beta       gamma      #Cell Info
   8.139784   5.480120   7.524667  90.000000 102.436325  90.000000   
   31.00000   41.00000   51.00000    0.00000   61.00000    0.00000
!  Pref1    Pref2      Asy1     Asy2     Asy3     Asy4  
  0.00000  0.00000  0.04241  0.00536  0.00000  0.00000
     0.00     0.00   121.00   131.00     0.00     0.00
!  2Th1/TOF1    2Th2/TOF2  Pattern to plot
      10.090      99.993       1

File: powder_X-ray_diffraction/variable-temperature_experiments/NaTaO2F2/Rietveld_refinement/260°C/NaTaO2F2.pcr
COMM  #(C) 2021 by FIZ Karlsruhe - Leibniz Institute for Information Infrastructure.  All rights reserved.
! Current global Chi2 (Bragg contrib.) =      13.14    
! Files => DAT-file: NaTaO2F2.dat,  PCR-file: NaTaO2F2
!Job Npr Nph Nba Nex Nsc Nor Dum Iwg Ilo Ias Res Ste Nre Cry Uni Cor Opt Aut
   0   5   1  23   0   0   0   0   0   0   0   0   0   0   0   0   0   0   1
!
!Ipr Ppl Ioc Mat Pcr Ls1 Ls2 Ls3 NLI Prf Ins Rpa Sym Hkl Fou Sho Ana
   0   0   1   0   1   0   4   0   0   3  10  -1   0   0   0   0   0
!
! Lambda1  Lambda2    Ratio    Bkpos    Wdt    Cthm     muR   AsyLim   Rpolarz  2nd-muR -> Patt# 1
 1.540560 1.544390  0.50000   40.000  8.0000  0.9100  0.0000   90.00    0.0000  0.0000
!
!NCY  Eps  R_at  R_an  R_pr  R_gl     Thmin       Step       Thmax    PSD    Sent0
 33  0.10  1.00  1.00  1.00  1.00     10.0904   0.013132    99.9934   0.000   0.000
!
!2Theta/TOF/E(Kev)   Background  for Pattern#  1
        10.2054      6051.9180          0.00
        12.5194      5440.5703          0.00
        13.6429      5123.2036          0.00
        15.4658      4757.2974          0.00
        18.5179      4162.2397          0.00
        21.5231      3774.4382          0.00
        25.6377      3535.3274          0.00
        30.6324      3232.0767          0.00
        35.7217      2979.9233          0.00
        38.5000      2748.2839          0.00
        42.1726      2672.9094          0.00
        45.0908      2747.0654          0.00
        54.0193      2825.7227          0.00
        62.5052      2594.1541          0.00
        66.1830      2420.6868          0.00
        75.0342      2469.2458          0.00
        77.8698      2371.4224          0.00
        81.3542      2441.9624          0.00
        85.8854      2350.6885          0.00
        88.7396      2383.5498          0.00
        93.2366      2334.0999          0.00
        95.5692      2340.8901          0.00
        97.9896      2341.7922          0.00
! 
!
      31    !Number of refined parameters
!
!  Zero    Code    SyCos    Code   SySin    Code  Lambda     Code MORE ->Patt# 1
 -0.00410   11.0  0.00000    0.0  0.00000    0.0 0.000000    0.00   0
!-------------------------------------------------------------------------------
!  Data for PHASE number:   1  ==> Current R_Bragg for Pattern#  1:   6.1922
!-------------------------------------------------------------------------------
 #(C) 2021 by FIZ Karlsruhe - Leibniz Institute for Information Infrastructure.  All rights reserved.
!
!Nat Dis Ang Pr1 Pr2 Pr3 Jbt Irf Isy Str Furth       ATZ    Nvk Npr More
   6   0   0 0.0 0.0 1.0   0   0   0   0   0       1095.733   0   5   0
!
!
P 1 21/c 1               <--Space group symbol
!Atom   Typ       X        Y        Z     Biso       Occ     In Fin N_t Spc /Codes
Na1    Na      0.37985  0.78745  0.10445  1.11627   1.00000   0   0   0    0  
                141.00   151.00   161.00     0.00      0.00
Ta1    Ta      0.15924  0.25635  0.29580  0.47176   1.00000   0   0   0    0  
                171.00   181.00   191.00     0.00      0.00
O1     O       0.21488  0.15533  0.04787  0.58064   1.00000   0   0   0    0  
                201.00   211.00   221.00     0.00      0.00
O2     O       0.05590  0.54188  0.21813  0.58064   1.00000   0   0   0    0  
                231.00   241.00   251.00     0.00      0.00
F1     F       0.38197  0.47140  0.30934  1.12063   1.00000   0   0   0    0  
                261.00   271.00   281.00     0.00      0.00
F2     F       0.34229  0.98784  0.37231  1.12063   1.00000   0   0   0    0  
                291.00   301.00   311.00     0.00      0.00
!-------> Profile Parameters for Pattern #   1  ----> Phase #   1
!  Scale          Shape1      Bov      Str1      Str2      Str3   Strain-Model
 0.1998934E-02   0.39360   0.00000   0.00000   0.00000   0.00000       0
      21.00000   101.000     0.000     0.000     0.000     0.000
!       U         V          W           X          Y        GauSiz   LorSiz Size-Model
   0.065702  -0.039234   0.012550   0.001788   0.000000   0.000000   0.000000    0
     71.000     91.000     81.000    111.000      0.000      0.000      0.000
!     a          b         c        alpha      beta       gamma      #Cell Info
   8.142041   5.482282   7.526263  90.000000 102.451210  90.000000   
   31.00000   41.00000   51.00000    0.00000   61.00000    0.00000
!  Pref1    Pref2      Asy1     Asy2     Asy3     Asy4  
  0.00000  0.00000  0.04521  0.00549  0.00000  0.00000
     0.00     0.00   121.00   131.00     0.00     0.00
!  2Th1/TOF1    2Th2/TOF2  Pattern to plot
      10.090      99.993       1

File: powder_X-ray_diffraction/variable-temperature_experiments/NaTaO2F2/Rietveld_refinement/280°C/NaTaO2F2.pcr
COMM  #(C) 2021 by FIZ Karlsruhe - Leibniz Institute for Information Infrastructure.  All rights reserved.
! Current global Chi2 (Bragg contrib.) =      13.14    
! Files => DAT-file: NaTaO2F2.dat,  PCR-file: NaTaO2F2
!Job Npr Nph Nba Nex Nsc Nor Dum Iwg Ilo Ias Res Ste Nre Cry Uni Cor Opt Aut
   0   5   1  23   0   0   0   0   0   0   0   0   0   0   0   0   0   0   1
!
!Ipr Ppl Ioc Mat Pcr Ls1 Ls2 Ls3 NLI Prf Ins Rpa Sym Hkl Fou Sho Ana
   0   0   1   0   1   0   4   0   0   3  10  -1   0   0   0   0   0
!
! Lambda1  Lambda2    Ratio    Bkpos    Wdt    Cthm     muR   AsyLim   Rpolarz  2nd-muR -> Patt# 1
 1.540560 1.544390  0.50000   40.000  8.0000  0.9100  0.0000   90.00    0.0000  0.0000
!
!NCY  Eps  R_at  R_an  R_pr  R_gl     Thmin       Step       Thmax    PSD    Sent0
 33  0.10  1.00  1.00  1.00  1.00     10.0904   0.013132    99.9934   0.000   0.000
!
!2Theta/TOF/E(Kev)   Background  for Pattern#  1
        10.4732      5944.0454          0.00
        12.6161      5326.0923          0.00
        13.5201      5090.1885          0.00
        15.6696      4701.3926          0.00
        18.4687      4143.8145          0.00
        21.4152      3784.6118          0.00
        25.8772      3506.2131          0.00
        30.6696      3233.9031          0.00
        35.4710      3001.2852          0.00
        38.2478      2753.2756          0.00
        42.4531      2679.7295          0.00
        45.1205      2758.5679          0.00
        53.9955      2831.6470          0.00
        62.5112      2607.5508          0.00
        66.4241      2426.0867          0.00
        74.9747      2476.1907          0.00
        77.8505      2370.3730          0.00
        81.3192      2443.2231          0.00
        85.8438      2368.2883          0.00
        88.6094      2381.4561          0.00
        93.1696      2343.5076          0.00
        95.2701      2364.9412          0.00
        97.9353      2354.4248          0.00
! 
!
      31    !Number of refined parameters
!
!  Zero    Code    SyCos    Code   SySin    Code  Lambda     Code MORE ->Patt# 1
  0.00014   11.0  0.00000    0.0  0.00000    0.0 0.000000    0.00   0
!-------------------------------------------------------------------------------
!  Data for PHASE number:   1  ==> Current R_Bragg for Pattern#  1:   6.3457
!-------------------------------------------------------------------------------
 #(C) 2021 by FIZ Karlsruhe - Leibniz Institute for Information Infrastructure.  All rights reserved.
!
!Nat Dis Ang Pr1 Pr2 Pr3 Jbt Irf Isy Str Furth       ATZ    Nvk Npr More
   6   0   0 0.0 0.0 1.0   0   0   0   0   0       1095.733   0   5   0
!
!
P 1 21/c 1               <--Space group symbol
!Atom   Typ       X        Y        Z     Biso       Occ     In Fin N_t Spc /Codes
Na1    Na      0.38015  0.78711  0.10354  1.11627   1.00000   0   0   0    0  
                141.00   151.00   161.00     0.00      0.00
Ta1    Ta      0.15927  0.25617  0.29571  0.47176   1.00000   0   0   0    0  
                171.00   181.00   191.00     0.00      0.00
O1     O       0.21641  0.15573  0.04685  0.58064   1.00000   0   0   0    0  
                201.00   211.00   221.00     0.00      0.00
O2     O       0.05008  0.54043  0.21187  0.58064   1.00000   0   0   0    0  
                231.00   241.00   251.00     0.00      0.00
F1     F       0.38666  0.46907  0.31363  1.12063   1.00000   0   0   0    0  
                261.00   271.00   281.00     0.00      0.00
F2     F       0.34095  0.98627  0.36936  1.12063   1.00000   0   0   0    0  
                291.00   301.00   311.00     0.00      0.00
!-------> Profile Parameters for Pattern #   1  ----> Phase #   1
!  Scale          Shape1      Bov      Str1      Str2      Str3   Strain-Model
 0.1985680E-02   0.39217   0.00000   0.00000   0.00000   0.00000       0
      21.00000   101.000     0.000     0.000     0.000     0.000
!       U         V          W           X          Y        GauSiz   LorSiz Size-Model
   0.065722  -0.038982   0.012525   0.001705   0.000000   0.000000   0.000000    0
     71.000     91.000     81.000    111.000      0.000      0.000      0.000
!     a          b         c        alpha      beta       gamma      #Cell Info
   8.146342   5.486474   7.529275  90.000000 102.479889  90.000000   
   31.00000   41.00000   51.00000    0.00000   61.00000    0.00000
!  Pref1    Pref2      Asy1     Asy2     Asy3     Asy4  
  0.00000  0.00000  0.05239  0.00632  0.00000  0.00000
     0.00     0.00   121.00   131.00     0.00     0.00
!  2Th1/TOF1    2Th2/TOF2  Pattern to plot
      10.090      99.993       1

File: powder_X-ray_diffraction/variable-temperature_experiments/NaTaO2F2/Rietveld_refinement/40°C/NaTaO2F2.pcr
COMM  #(C) 2021 by FIZ Karlsruhe - Leibniz Institute for Information Infrastructure.  All rights reserved.
! Current global Chi2 (Bragg contrib.) =      14.99    
! Files => DAT-file: NaTaO2F2.dat,  PCR-file: NaTaO2F2
!Job Npr Nph Nba Nex Nsc Nor Dum Iwg Ilo Ias Res Ste Nre Cry Uni Cor Opt Aut
   0   5   1  23   0   0   0   0   0   0   0   0   0   0   0   0   0   0   1
!
!Ipr Ppl Ioc Mat Pcr Ls1 Ls2 Ls3 NLI Prf Ins Rpa Sym Hkl Fou Sho Ana
   0   0   1   0   1   0   4   0   0   3  10  -1   0   0   0   0   0
!
! Lambda1  Lambda2    Ratio    Bkpos    Wdt    Cthm     muR   AsyLim   Rpolarz  2nd-muR -> Patt# 1
 1.540560 1.544390  0.50000   40.000  8.0000  0.9100  0.0000   90.00    0.0000  0.0000
!
!NCY  Eps  R_at  R_an  R_pr  R_gl     Thmin       Step       Thmax    PSD    Sent0
 33  0.10  1.00  1.00  1.00  1.00     10.0904   0.013132    99.9934   0.000   0.000
!
!2Theta/TOF/E(Kev)   Background  for Pattern#  1
        10.1845      7017.8706          0.00
        12.6429      6186.8662          0.00
        13.7679      5785.2461          0.00
        15.5298      5363.7515          0.00
        18.4040      4603.4824          0.00
        21.5312      4084.6841          0.00
        25.5357      3685.5405          0.00
        30.8988      3235.0632          0.00
        35.7790      2958.9417          0.00
        38.7165      2733.5540          0.00
        42.6845      2624.5166          0.00
        45.2679      2657.5090          0.00
        54.2500      2702.4133          0.00
        62.6726      2495.6147          0.00
        66.4286      2331.2798          0.00
        75.3862      2395.5957          0.00
        78.4048      2320.5969          0.00
        81.9330      2337.0439          0.00
        86.5201      2248.2856          0.00
        90.2560      2344.7336          0.00
        94.0119      2243.9097          0.00
        96.2857      2261.4602          0.00
        98.5446      2283.5249          0.00
! 
!
      31    !Number of refined parameters
!
!  Zero    Code    SyCos    Code   SySin    Code  Lambda     Code MORE ->Patt# 1
 -0.04781   11.0  0.00000    0.0  0.00000    0.0 0.000000    0.00   0
!-------------------------------------------------------------------------------
!  Data for PHASE number:   1  ==> Current R_Bragg for Pattern#  1:   6.3007
!-------------------------------------------------------------------------------
 #(C) 2021 by FIZ Karlsruhe - Leibniz Institute for Information Infrastructure.  All rights reserved.
!
!Nat Dis Ang Pr1 Pr2 Pr3 Jbt Irf Isy Str Furth       ATZ    Nvk Npr More
   6   0   0 0.0 0.0 1.0   0   0   0   0   0       1095.733   0   5   0
!
!
P 1 21/c 1               <--Space group symbol
!Atom   Typ       X        Y        Z     Biso       Occ     In Fin N_t Spc /Codes
Na1    Na      0.37990  0.78623  0.10653  1.11627   1.00000   0   0   0    0  
                141.00   151.00   161.00     0.00      0.00
Ta1    Ta      0.15907  0.25895  0.29787  0.47176   1.00000   0   0   0    0  
                171.00   181.00   191.00     0.00      0.00
O1     O       0.21339  0.14605  0.05461  0.58064   1.00000   0   0   0    0  
                201.00   211.00   221.00     0.00      0.00
O2     O       0.06757  0.56354  0.21841  0.58064   1.00000   0   0   0    0  
                231.00   241.00   251.00     0.00      0.00
F1     F       0.37960  0.47725  0.30582  1.12063   1.00000   0   0   0    0  
                261.00   271.00   281.00     0.00      0.00
F2     F       0.34211  0.99116  0.38030  1.12063   1.00000   0   0   0    0  
                291.00   301.00   311.00     0.00      0.00
!-------> Profile Parameters for Pattern #   1  ----> Phase #   1
!  Scale          Shape1      Bov      Str1      Str2      Str3   Strain-Model
 0.2029536E-02   0.50276   0.00000   0.00000   0.00000   0.00000       0
      21.00000   101.000     0.000     0.000     0.000     0.000
!       U         V          W           X          Y        GauSiz   LorSiz Size-Model
   0.051253  -0.028500   0.010460  -0.000465   0.000000   0.000000   0.000000    0
     71.000     91.000     81.000    111.000      0.000      0.000      0.000
!     a          b         c        alpha      beta       gamma      #Cell Info
   8.098221   5.439235   7.495933  90.000000 102.151268  90.000000   
   31.00000   41.00000   51.00000    0.00000   61.00000    0.00000
!  Pref1    Pref2      Asy1     Asy2     Asy3     Asy4  
  0.00000  0.00000  0.00910  0.00480  0.00000  0.00000
     0.00     0.00   121.00   131.00     0.00     0.00
!  2Th1/TOF1    2Th2/TOF2  Pattern to plot
      10.090      99.993       1

File: powder_X-ray_diffraction/variable-temperature_experiments/NaTaO2F2/Rietveld_refinement/60°C/NaTaO2F2.pcr
COMM  #(C) 2021 by FIZ Karlsruhe - Leibniz Institute for Information Infrastructure.  All rights reserved.
! Current global Chi2 (Bragg contrib.) =      14.75    
! Files => DAT-file: NaTaO2F2.dat,  PCR-file: NaTaO2F2
!Job Npr Nph Nba Nex Nsc Nor Dum Iwg Ilo Ias Res Ste Nre Cry Uni Cor Opt Aut
   0   5   1  23   0   0   0   0   0   0   0   0   0   0   0   0   0   0   1
!
!Ipr Ppl Ioc Mat Pcr Ls1 Ls2 Ls3 NLI Prf Ins Rpa Sym Hkl Fou Sho Ana
   0   0   1   0   1   0   4   0   0   3  10  -1   0   0   0   0   0
!
! Lambda1  Lambda2    Ratio    Bkpos    Wdt    Cthm     muR   AsyLim   Rpolarz  2nd-muR -> Patt# 1
 1.540560 1.544390  0.50000   40.000  8.0000  0.9100  0.0000   90.00    0.0000  0.0000
!
!NCY  Eps  R_at  R_an  R_pr  R_gl     Thmin       Step       Thmax    PSD    Sent0
 33  0.10  1.00  1.00  1.00  1.00     10.0904   0.013132    99.9934   0.000   0.000
!
!2Theta/TOF/E(Kev)   Background  for Pattern#  1
        10.2143      6918.5962          0.00
        12.1250      6232.7397          0.00
        13.5952      5751.1133          0.00
        15.4167      5310.3325          0.00
        18.4115      4545.6460          0.00
        21.5595      4033.8411          0.00
        25.5238      3665.3464          0.00
        30.7083      3244.0156          0.00
        35.7448      2956.5933          0.00
        38.6406      2733.1755          0.00
        42.5729      2627.6533          0.00
        45.2917      2664.0049          0.00
        54.1823      2705.1870          0.00
        62.7857      2503.4541          0.00
        66.3698      2344.4812          0.00
        75.3906      2408.4849          0.00
        78.3988      2324.3457          0.00
        81.9167      2346.1814          0.00
        86.5260      2261.5300          0.00
        90.2381      2356.3726          0.00
        94.0052      2246.9436          0.00
        96.1845      2259.2090          0.00
        98.5655      2302.3718          0.00
! 
!
      31    !Number of refined parameters
!
!  Zero    Code    SyCos    Code   SySin    Code  Lambda     Code MORE ->Patt# 1
 -0.04434   11.0  0.00000    0.0  0.00000    0.0 0.000000    0.00   0
!-------------------------------------------------------------------------------
!  Data for PHASE number:   1  ==> Current R_Bragg for Pattern#  1:   6.1303
!-------------------------------------------------------------------------------
 #(C) 2021 by FIZ Karlsruhe - Leibniz Institute for Information Infrastructure.  All rights reserved.
!
!Nat Dis Ang Pr1 Pr2 Pr3 Jbt Irf Isy Str Furth       ATZ    Nvk Npr More
   6   0   0 0.0 0.0 1.0   0   0   0   0   0       1095.733   0   5   0
!
!
P 1 21/c 1               <--Space group symbol
!Atom   Typ       X        Y        Z     Biso       Occ     In Fin N_t Spc /Codes
Na1    Na      0.38018  0.78537  0.10562  1.11329   1.00000   0   0   0    0  
                151.00   161.00   171.00     0.00      0.00
Ta1    Ta      0.15913  0.25871  0.29768  0.47137   1.00000   0   0   0    0  
                181.00   191.00   201.00     0.00      0.00
O1     O       0.21484  0.14704  0.05322  0.58428   1.00000   0   0   0    0  
                211.00   221.00   231.00     0.00      0.00
O2     O       0.06793  0.56189  0.21906  0.58428   1.00000   0   0   0    0  
                241.00   251.00   261.00     0.00      0.00
F1     F       0.37882  0.47692  0.30497  1.12119   1.00000   0   0   0    0  
                271.00   281.00   291.00     0.00      0.00
F2     F       0.34324  0.99365  0.37982  1.12119   1.00000   0   0   0    0  
                301.00   311.00   141.00     0.00      0.00
!-------> Profile Parameters for Pattern #   1  ----> Phase #   1
!  Scale          Shape1      Bov      Str1      Str2      Str3   Strain-Model
 0.2034067E-02   0.48919   0.00000   0.00000   0.00000   0.00000       0
      21.00000   101.000     0.000     0.000     0.000     0.000
!       U         V          W           X          Y        GauSiz   LorSiz Size-Model
   0.051771  -0.028717   0.010399  -0.000088   0.000000   0.000000   0.000000    0
     71.000     91.000     81.000    111.000      0.000      0.000      0.000
!     a          b         c        alpha      beta       gamma      #Cell Info
   8.101879   5.442926   7.498402  90.000000 102.177666  90.000000   
   31.00000   41.00000   51.00000    0.00000   61.00000    0.00000
!  Pref1    Pref2      Asy1     Asy2     Asy3     Asy4  
  0.00000  0.00000  0.01130  0.00478  0.00000  0.00000
     0.00     0.00   121.00   131.00     0.00     0.00
!  2Th1/TOF1    2Th2/TOF2  Pattern to plot
      10.090      99.993       1

File: powder_X-ray_diffraction/variable-temperature_experiments/NaTaO2F2/Rietveld_refinement/80°C/NaTaO2F2.pcr
COMM  #(C) 2021 by FIZ Karlsruhe - Leibniz Institute for Information Infrastructure.  All rights reserved.
! Files => DAT-file: .dat,  PCR-file: D:\ZAKARY_OUAIL\MA_THESE\Deuxième_année_de_thèse\DRX\Affinement_DRX\Fullprof\Thermodiff_n°1_NaTaO2F2_GC_vf\80°C\Test_1_R-R_PV_Biso=RT_RR\NaTaO2F2
!Job Npr Nph Nba Nex Nsc Nor Dum Iwg Ilo Ias Res Ste Nre Cry Uni Cor Opt Aut
   0   5   1  23   0   0   0   0   0   0   0   0   0   0   0   0   0   0   1
!
!Ipr Ppl Ioc Mat Pcr Ls1 Ls2 Ls3 NLI Prf Ins Rpa Sym Hkl Fou Sho Ana
   0   0   1   0   1   0   4   0   0   3  10  -1   0   0   0   0   0
!
! Lambda1  Lambda2    Ratio    Bkpos    Wdt    Cthm     muR   AsyLim   Rpolarz  2nd-muR -> Patt# 1
 1.540560 1.544390  0.50000   40.000  8.0000  0.9100  0.0000   90.00    0.0000  0.0000
!
!NCY  Eps  R_at  R_an  R_pr  R_gl     Thmin       Step       Thmax    PSD    Sent0
 33  0.10  1.00  1.00  1.00  1.00     10.0904   0.013132    99.9934   0.000   0.000
!
!2Theta/TOF/E(Kev)   Background  for Pattern#  1
        10.2128      6805.5898          0.00
        12.6756      5994.6577          0.00
        13.8065      5566.7417          0.00
        15.7991      5162.0981          0.00
        18.4911      4466.7324          0.00
        21.2827      4030.4912          0.00
        25.7388      3629.1282          0.00
        30.8140      3227.9990          0.00
        35.5536      2982.6421          0.00
        38.7812      2739.9854          0.00
        42.5432      2637.1465          0.00
        45.2879      2666.8218          0.00
        54.2366      2728.8230          0.00
        62.6324      2503.1833          0.00
        66.3899      2356.2085          0.00
        75.5030      2406.2954          0.00
        78.2068      2332.6860          0.00
        81.8899      2353.7769          0.00
        86.4762      2275.2761          0.00
        89.7143      2350.2832          0.00
        93.9301      2261.3574          0.00
        96.1161      2279.7915          0.00
        98.4509      2306.3301          0.00
! 
!
      31    !Number of refined parameters
!
!  Zero    Code    SyCos    Code   SySin    Code  Lambda     Code MORE ->Patt# 1
 -0.04214   11.0  0.00000    0.0  0.00000    0.0 0.000000    0.00   0
!-------------------------------------------------------------------------------
!  Data for PHASE number:   1  ==> Current R_Bragg for Pattern#  1:     0.00
!-------------------------------------------------------------------------------
 #(C) 2021 by FIZ Karlsruhe - Leibniz Institute for Information Infrastructure.  All rights reserved.
!
!Nat Dis Ang Pr1 Pr2 Pr3 Jbt Irf Isy Str Furth       ATZ    Nvk Npr More
   6   0   0 0.0 0.0 1.0   0   0   0   0   0       1095.733   0   5   0
!
!
P 1 21/c 1               <--Space group symbol
!Atom   Typ       X        Y        Z     Biso       Occ     In Fin N_t Spc /Codes
Na1    Na      0.38017  0.78454  0.10551  1.11627   1.00000   0   0   0    0  
                141.00   151.00   161.00     0.00      0.00
Ta1    Ta      0.15926  0.25858  0.29741  0.47176   1.00000   0   0   0    0  
                171.00   181.00   191.00     0.00      0.00
O1     O       0.21326  0.14849  0.05331  0.58064   1.00000   0   0   0    0  
                201.00   211.00   221.00     0.00      0.00
O2     O       0.06665  0.56024  0.22004  0.58064   1.00000   0   0   0    0  
                231.00   241.00   251.00     0.00      0.00
F1     F       0.37766  0.47671  0.30619  1.12063   1.00000   0   0   0    0  
                261.00   271.00   281.00     0.00      0.00
F2     F       0.34292  0.99295  0.37998  1.12063   1.00000   0   0   0    0  
                291.00   301.00   311.00     0.00      0.00
!-------> Profile Parameters for Pattern #  1
!  Scale        Shape1      Bov      Str1      Str2      Str3   Strain-Model
 0.20382E-02   0.47998   0.00000   0.00000   0.00000   0.00000       0
    21.00000   101.000     0.000     0.000     0.000     0.000
!       U         V          W           X          Y        GauSiz   LorSiz Size-Model
   0.052383  -0.029247   0.010469   0.000095   0.000000   0.000000   0.000000    0
     71.000     91.000     81.000    111.000      0.000      0.000      0.000
!     a          b         c        alpha      beta       gamma      #Cell Info
   8.105434   5.446600   7.500887  90.000000 102.204041  90.000000   
   31.00000   41.00000   51.00000    0.00000   61.00000    0.00000
!  Pref1    Pref2      Asy1     Asy2     Asy3     Asy4  
  0.00000  0.00000  0.00625  0.00463  0.00000  0.00000
     0.00     0.00   121.00   131.00     0.00     0.00
!  2Th1/TOF1    2Th2/TOF2  Pattern to plot
      10.090      99.993       1
