Repository: ozakary/data-NaMO2F2

# Powder X-Ray Diffraction Data for NaMO<sub>2</sub>F<sub>2</sub> (M = Nb<sup>5+</sup>, Ta<sup>5+</sup>)

**Author:** Ouail Zakary  
**ORCID:** [0000-0002-7793-3306](https://orcid.org/0000-0002-7793-3306)  
**E-mail:** [Ouail.Zakary@oulu.fi](mailto:Ouail.Zakary@oulu.fi)  
**Website:** [Ouail Zakary - webpage](https://cc.oulu.fi/~nmrwww/members/Ouail_Zakary.html)

This repository contains datasets of **Powder X-Ray Diffraction (PXRD)** data for the compounds NaNbO<sub>2</sub>F<sub>2</sub> and NaTaO<sub>2</sub>F<sub>2</sub>, recorded under both room temperature (RT) and variable temperature conditions.

File: powder_X-ray_diffraction/variable-temperature_experiments/NaTaO2F2/Rietveld_refinement/40°C/NaTaO2F2.prf (part 3 of 10)
  #(C) 2021 by FIZ Karlsruhe - Leibniz Institute for Information Infrastructure.  All rights reserved.   Chi2: 12.9663  CELL:    8.09822   5.43924   7.49593   90.0000  102.1513   90.0000   SPGR: P 1 21/c 1             TEMP:      0.00
  1   6848     1.54056     1.54439    -0.04781     0.00000     0.00000    0
   704     0     0
 2Theta	Yobs	Ycal	Yobs-Ycal	Backg	Posr	(hkl)	K
     31.4140	   3102.	   3206.	 -30020.	   2645.
     31.4271	   3112.	   3205.	 -30009.	   2644.
     31.4402	   3081.	   3204.	 -30040.	   2643.
     31.4533	   3105.	   3204.	 -30015.	   2643.
     31.4665	   3137.	   3203.	 -29982.	   2642.
     31.4796	   3070.	   3202.	 -30048.	   2641.
     31.4927	   3204.	   3201.	 -29914.	   2640.
     31.5059	   3137.	   3201.	 -29980.	   2640.
     31.5190	   3065.	   3200.	 -30051.	   2639.
     31.5321	   3028.	   3199.	 -30087.	   2638.
     31.5453	   3086.	   3198.	 -30029.	   2637.
     31.5584	   3145.	   3198.	 -29969.	   2637.
     31.5715	   3202.	   3197.	 -29911.	   2636.
     31.5847	   3055.	   3196.	 -30057.	   2635.
     31.5978	   3093.	   3196.	 -30019.	   2635.
     31.6109	   3103.	   3195.	 -30008.	   2634.
     31.6240	   3112.	   3194.	 -29998.	   2633.
     31.6372	   3155.	   3193.	 -29954.	   2632.
     31.6503	   3090.	   3193.	 -30019.	   2632.
     31.6634	   3052.	   3192.	 -30056.	   2631.
     31.6766	   3238.	   3191.	 -29869.	   2630.
     31.6897	   3164.	   3191.	 -29943.	   2629.
     31.7028	   3068.	   3190.	 -30038.	   2629.
     31.7160	   3212.	   3189.	 -29893.	   2628.
     31.7291	   2978.	   3188.	 -30126.	   2627.
     31.7422	   3229.	   3188.	 -29875.	   2626.
     31.7553	   3170.	   3187.	 -29933.	   2626.
     31.7685	   3142.	   3186.	 -29960.	   2625.
     31.7816	   3123.	   3186.	 -29979.	   2624.
     31.7947	   3175.	   3185.	 -29926.	   2623.
     31.8079	   3173.	   3184.	 -29927.	   2623.
     31.8210	   3183.	   3184.	 -29917.	   2622.
     31.8341	   3113.	   3183.	 -29986.	   2621.
     31.8473	   2986.	   3182.	 -30112.	   2620.
     31.8604	   3049.	   3181.	 -30048.	   2620.
     31.8735	   3088.	   3181.	 -30009.	   2619.
     31.8866	   3145.	   3180.	 -29951.	   2618.
     31.8998	   3022.	   3179.	 -30073.	   2617.
     31.9129	   3124.	   3179.	 -29971.	   2617.
     31.9260	   3056.	   3178.	 -30038.	   2616.
     31.9392	   3226.	   3177.	 -29867.	   2615.
     31.9523	   3058.	   3177.	 -30035.	   2614.
     31.9654	   3063.	   3176.	 -30029.	   2614.
     31.9786	   3126.	   3175.	 -29965.	   2613.
     31.9917	   3091.	   3175.	 -30000.	   2612.
     32.0048	   3133.	   3174.	 -29957.	   2611.
     32.0180	   3143.	   3173.	 -29947.	   2611.
     32.0311	   3174.	   3173.	 -29915.	   2610.
     32.0442	   3074.	   3172.	 -30014.	   2609.
     32.0573	   3140.	   3172.	 -29948.	   2609.
     32.0705	   3126.	   3171.	 -29961.	   2608.
     32.0836	   3147.	   3171.	 -29940.	   2607.
     32.0967	   3127.	   3170.	 -29960.	   2606.
     32.1099	   3208.	   3170.	 -29878.	   2606.
     32.1230	   3208.	   3170.	 -29878.	   2605.
     32.1361	   3190.	   3170.	 -29896.	   2604.
     32.1493	   3125.	   3170.	 -29961.	   2603.
     32.1624	   3252.	   3170.	 -29834.	   2603.
     32.1755	   3278.	   3171.	 -29809.	   2602.
     32.1886	   3206.	   3172.	 -29882.	   2601.
     32.2018	   3236.	   3175.	 -29855.	   2600.
     32.2149	   3184.	   3204.	 -29936.	   2600.
     32.2280	   3190.	   3215.	 -29942.	   2599.
     32.2412	   3325.	   3234.	 -29826.	   2598.
     32.2543	   3313.	   3262.	 -29865.	   2597.
     32.2674	   3270.	   3297.	 -29943.	   2597.
     32.2806	   3108.	   3332.	 -30140.	   2596.
     32.2937	   3223.	   3356.	 -30050.	   2595.
     32.3068	   3217.	   3370.	 -30069.	   2594.
     32.3199	   3387.	   3352.	 -29881.	   2594.
     32.3331	   3279.	   3330.	 -29967.	   2593.
     32.3462	   3207.	   3314.	 -30024.	   2592.
     32.3593	   3316.	   3309.	 -29909.	   2591.
     32.3725	   3205.	   3309.	 -30020.	   2591.
     32.3856	   3107.	   3304.	 -30113.	   2590.
     32.3987	   3327.	   3291.	 -29880.	   2589.
     32.4119	   3172.	   3274.	 -30018.	   2588.
     32.4250	   3131.	   3259.	 -30044.	   2588.
     32.4381	   3254.	   3248.	 -29910.	   2587.
     32.4512	   3223.	   3242.	 -29935.	   2586.
     32.4644	   3216.	   3240.	 -29941.	   2585.
     32.4775	   3313.	   3242.	 -29845.	   2585.
     32.4906	   3225.	   3245.	 -29936.	   2584.
     32.5038	   3122.	   3250.	 -30044.	   2583.
     32.5169	   3297.	   3256.	 -29875.	   2583.
     32.5300	   3119.	   3263.	 -30060.	   2582.
     32.5432	   3209.	   3271.	 -29978.	   2581.
     32.5563	   3306.	   3280.	 -29890.	   2580.
     32.5694	   3266.	   3291.	 -29941.	   2580.
     32.5826	   3248.	   3303.	 -29971.	   2579.
     32.5957	   3162.	   3317.	 -30071.	   2578.
     32.6088	   3428.	   3334.	 -29822.	   2577.
     32.6219	   3393.	   3353.	 -29876.	   2577.
     32.6351	   3351.	   3376.	 -29941.	   2576.
     32.6482	   3379.	   3403.	 -29940.	   2575.
     32.6613	   3572.	   3481.	 -29825.	   2574.
     32.6745	   3587.	   3523.	 -29852.	   2574.
     32.6876	   3534.	   3574.	 -29956.	   2573.
     32.7007	   3648.	   3637.	 -29905.	   2572.
     32.7139	   3782.	   3718.	 -29852.	   2571.
     32.7270	   3791.	   3824.	 -29949.	   2571.
     32.7401	   3798.	   3994.	 -30112.	   2570.
     32.7532	   4006.	   4224.	 -30134.	   2569.
     32.7664	   4154.	   4622.	 -30384.	   2568.
     32.7795	   4609.	   5332.	 -30639.	   2568.
     32.7926	   5388.	   6564.	 -31092.	   2567.
     32.8058	   7094.	   8534.	 -31356.	   2566.
     32.8189	  10294.	  11267.	 -30889.	   2565.
     32.8320	  15519.	  14525.	 -28922.	   2565.
     32.8452	  20852.	  17586.	 -26650.	   2564.
     32.8583	  22891.	  19168.	 -26193.	   2563.
     32.8714	  20596.	  18539.	 -27859.	   2562.
     32.8845	  16299.	  16480.	 -30097.	   2562.
     32.8977	  13094.	  14367.	 -31189.	   2561.
     32.9108	  12150.	  13079.	 -30845.	   2560.
     32.9239	  12786.	  12669.	 -29799.	   2559.
     32.9371	  13827.	  12525.	 -28614.	   2559.
     32.9502	  12974.	  11811.	 -28754.	   2558.
     32.9633	  10606.	  10325.	 -29635.	   2557.
     32.9765	   8054.	   8515.	 -30377.	   2557.
     32.9896	   6366.	   6890.	 -30440.	   2556.
     33.0027	   5256.	   5673.	 -30333.	   2555.
     33.0159	   4636.	   4884.	 -30164.	   2554.
     33.0290	   4164.	   4435.	 -30187.	   2554.
     33.0421	   4222.	   4198.	 -29892.	   2553.
     33.0552	   4037.	   4078.	 -29957.	   2552.
     33.0684	   4068.	   4020.	 -29868.	   2551.
     33.0815	   4090.	   3998.	 -29825.	   2551.
     33.0946	   4017.	   4002.	 -29901.	   2550.
     33.1078	   4102.	   4027.	 -29841.	   2549.
     33.1209	   4251.	   4074.	 -29739.	   2548.
     33.1340	   4350.	   4146.	 -29712.	   2548.
     33.1472	   4497.	   4250.	 -29669.	   2547.
     33.1603	   4580.	   4393.	 -29729.	   2546.
     33.1734	   4612.	   4595.	 -29899.	   2545.
     33.1865	   4746.	   4938.	 -30108.	   2545.
     33.1997	   5169.	   5446.	 -30193.	   2544.
     33.2128	   6054.	   6349.	 -30211.	   2543.
     33.2259	   7174.	   7979.	 -30721.	   2542.
     33.2391	   9473.	  10779.	 -31222.	   2542.
     33.2522	  13310.	  15052.	 -31659.	   2541.
     33.2653	  19030.	  20739.	 -31625.	   2540.
     33.2785	  26564.	  27174.	 -30526.	   2539.
     33.2916	  33272.	  32421.	 -29065.	   2539.
     33.3047	  35202.	  34134.	 -28848.	   2538.
     33.3178	  32001.	  31709.	 -29624.	   2537.
     33.3310	  27905.	  27321.	 -29332.	   2536.
     33.3441	  24911.	  23573.	 -28578.	   2536.
     33.3572	  22420.	  21615.	 -29111.	   2535.
     33.3704	  21663.	  21193.	 -29446.	   2534.
     33.3835	  21456.	  20874.	 -29334.	   2533.
     33.3966	  19671.	  19174.	 -29420.	   2533.
     33.4098	  16650.	  16050.	 -29316.	   2532.
     33.4229	  13485.	  12567.	 -28999.	   2531.
     33.4360	  10568.	   9548.	 -28896.	   2531.
     33.4492	   7839.	   7338.	 -29415.	   2530.
     33.4623	   6176.	   5948.	 -29688.	   2529.
     33.4754	   5186.	   5147.	 -29877.	   2528.
     33.4885	   4810.	   4703.	 -29809.	   2528.
     33.5017	   4573.	   4448.	 -29791.	   2527.
     33.5148	   4310.	   4268.	 -29874.	   2526.
     33.5279	   4153.	   4163.	 -29926.	   2525.
     33.5411	   4140.	   4088.	 -29864.	   2525.
     33.5542	   4010.	   4034.	 -29940.	   2524.
     33.5673	   3984.	   3998.	 -29930.	   2523.
     33.5805	   4103.	   3976.	 -29789.	   2522.
     33.5936	   4048.	   3957.	 -29825.	   2522.
     33.6067	   4079.	   3963.	 -29801.	   2521.
     33.6198	   4155.	   3983.	 -29744.	   2520.
     33.6330	   4084.	   4018.	 -29850.	   2519.
     33.6461	   4167.	   4070.	 -29819.	   2519.
     33.6592	   4330.	   4142.	 -29728.	   2518.
     33.6724	   4486.	   4240.	 -29670.	   2517.
     33.6855	   4586.	   4369.	 -29699.	   2516.
     33.6986	   4947.	   4544.	 -29513.	   2516.
     33.7118	   5248.	   4794.	 -29462.	   2515.
     33.7249	   5932.	   5175.	 -29159.	   2514.
     33.7380	   6517.	   5820.	 -29219.	   2513.
     33.7511	   7884.	   6967.	 -28999.	   2513.
     33.7643	   9728.	   8984.	 -29173.	   2512.
     33.7774	  12861.	  12206.	 -29261.	   2511.
     33.7905	  16927.	  16817.	 -29806.	   2510.
     33.8037	  21783.	  22588.	 -30721.	   2510.
     33.8168	  25886.	  28408.	 -32438.	   2509.
     33.8299	  29775.	  32438.	 -32579.	   2508.
     33.8431	  31821.	  33217.	 -31312.	   2507.
     33.8562	  31682.	  31720.	 -29954.	   2507.
     33.8693	  30960.	  30151.	 -29107.	   2506.
     33.8825	  32795.	  29625.	 -26747.	   2505.
     33.8956	  32833.	  29677.	 -26760.	   2505.
     33.9087	  30451.	  29061.	 -28527.	   2504.
     33.9218	  26723.	  26926.	 -30119.	   2503.
     33.9350	  23227.	  23358.	 -30047.	   2502.
     33.9481	  19829.	  19471.	 -29558.	   2502.
     33.9612	  17519.	  16291.	 -28688.	   2501.
     33.9744	  15772.	  13908.	 -28052.	   2500.
     33.9875	  13471.	  11919.	 -28364.	   2499.
     34.0006	  10926.	   9983.	 -28973.	   2499.
     34.0138	   8547.	   8179.	 -29548.	   2498.
     34.0269	   6927.	   6704.	 -29693.	   2497.
     34.0400	   5901.	   5595.	 -29610.	   2496.
     34.0531	   4866.	   4869.	 -29919.	   2496.
     34.0663	   4443.	   4413.	 -29886.	   2495.
     34.0794	   4031.	   4135.	 -30020.	   2494.
     34.0925	   3841.	   3955.	 -30031.	   2493.
     34.1057	   3738.	   3829.	 -30007.	   2493.
     34.1188	   3686.	   3733.	 -29963.	   2492.
     34.1319	   3505.	   3656.	 -30067.	   2491.
     34.1451	   3453.	   3591.	 -30054.	   2490.
     34.1582	   3487.	   3552.	 -29982.	   2490.
     34.1713	   3321.	   3506.	 -30101.	   2489.
     34.1844	   3369.	   3466.	 -30014.	   2488.
     34.1976	   3309.	   3432.	 -30039.	   2487.
     34.2107	   3378.	   3402.	 -29940.	   2487.
     34.2238	   3225.	   3375.	 -30066.	   2486.
     34.2370	   3312.	   3352.	 -29956.	   2485.
     34.2501	   3222.	   3339.	 -30033.	   2484.
     34.2632	   3240.	   3321.	 -29997.	   2484.
     34.2764	   3241.	   3305.	 -29980.	   2483.
     34.2895	   3227.	   3291.	 -29980.	   2482.
     34.3026	   3273.	   3278.	 -29921.	   2481.
     34.3158	   3283.	   3267.	 -29900.	   2481.
     34.3289	   3153.	   3257.	 -30020.	   2480.
     34.3420	   3141.	   3248.	 -30023.	   2479.
     34.3551	   3117.	   3240.	 -30039.	   2479.
     34.3683	   3155.	   3233.	 -29994.	   2478.
     34.3814	   3085.	   3227.	 -30058.	   2477.
     34.3945	   3142.	   3222.	 -29996.	   2476.
     34.4077	   3188.	   3218.	 -29946.	   2476.
     34.4208	   3090.	   3215.	 -30041.	   2475.
     34.4339	   3113.	   3212.	 -30015.	   2474.
     34.4471	   3118.	   3210.	 -30008.	   2473.
     34.4602	   3250.	   3209.	 -29875.	   2473.
     34.4733	   3191.	   3210.	 -29935.	   2472.
     34.4864	   3217.	   3172.	 -29871.	   2471.
     34.4996	   3173.	   3176.	 -29919.	   2470.
     34.5127	   3214.	   3180.	 -29882.	   2470.
     34.5258	   3187.	   3186.	 -29915.	   2469.
     34.5390	   3247.	   3193.	 -29862.	   2468.
     34.5521	   3354.	   3186.	 -29748.	   2467.
     34.5652	   3312.	   3197.	 -29802.	   2467.
     34.5784	   3205.	   3192.	 -29903.	   2466.
     34.5915	   3227.	   3209.	 -29898.	   2465.
     34.6046	   3362.	   3229.	 -29784.	   2464.
     34.6177	   3362.	   3254.	 -29808.	   2464.
     34.6309	   3442.	   3277.	 -29751.	   2463.
     34.6440	   3352.	   3316.	 -29880.	   2462.
     34.6571	   3417.	   3365.	 -29864.	   2461.
     34.6703	   3430.	   3430.	 -29916.	   2461.
     34.6834	   3664.	   3519.	 -29771.	   2460.
     34.6965	   3722.	   3656.	 -29850.	   2459.
     34.7097	   3821.	   3891.	 -29986.	   2458.
     34.7228	   4148.	   4310.	 -30078.	   2458.
     34.7359	   4656.	   5048.	 -30308.	   2457.
     34.7491	   5932.	   6255.	 -30239.	   2456.
     34.7622	   7292.	   7975.	 -30599.	   2455.
     34.7753	   9679.	  10096.	 -30333.	   2455.
     34.7884	  12745.	  12198.	 -29369.	   2454.
     34.8016	  14159.	  13506.	 -29263.	   2453.
     34.8147	  13675.	  13332.	 -29573.	   2453.
     34.8278	  11882.	  11996.	 -30031.	   2452.
     34.8410	  10199.	  10422.	 -30139.	   2451.
     34.8541	   8750.	   9333.	 -30499.	   2450.
     34.8672	   8601.	   8931.	 -30246.	   2450.
     34.8804	   8925.	   8979.	 -29970.	   2449.
     34.8935	   9111.	   8913.	 -29718.	   2448.
     34.9066	   8482.	   8288.	 -29722.	   2447.
     34.9197	   7173.	   7201.	 -29944.	   2447.
     34.9329	   5964.	   6014.	 -29966.	   2446.
     34.9460	   4925.	   5017.	 -30008.	   2445.
     34.9591	   4232.	   4305.	 -29989.	   2444.
     34.9723	   3833.	   3855.	 -29938.	   2444.
     34.9854	   3539.	   3599.	 -29976.	   2443.
     34.9985	   3467.	   3456.	 -29905.	   2442.
     35.0117	   3470.	   3372.	 -29818.	   2441.
     35.0248	   3301.	   3320.	 -29936.	   2441.
     35.0379	   3226.	   3288.	 -29978.	   2440.
     35.0510	   3243.	   3273.	 -29946.	   2439.
     35.0642	   3270.	   3274.	 -29920.	   2438.
     35.0773	   3467.	   3292.	 -29741.	   2438.
     35.0904	   3577.	   3324.	 -29663.	   2437.
     35.1036	   3740.	   3359.	 -29535.	   2436.
     35.1167	   4059.	   3378.	 -29235.	   2435.
     35.1298	   3956.	   3364.	 -29324.	   2435.
     35.1430	   3792.	   3321.	 -29445.	   2434.
     35.1561	   3585.	   3273.	 -29604.	   2433.
     35.1692	   3488.	   3237.	 -29665.	   2432.
     35.1824	   3366.	   3218.	 -29768.	   2432.
     35.1955	   3415.	   3212.	 -29713.	   2431.
     35.2086	   3472.	   3206.	 -29650.	   2430.
     35.2217	   3457.	   3188.	 -29647.	   2429.
     35.2349	   3364.	   3157.	 -29709.	   2429.
     35.2480	   3328.	   3124.	 -29712.	   2428.
     35.2611	   3163.	   3094.	 -29848.	   2427.
     35.2743	   3158.	   3072.	 -29830.	   2427.
     35.2874	   3148.	   3057.	 -29825.	   2426.
     35.3005	   2961.	   3046.	 -30002.	   2425.
     35.3137	   3011.	   3039.	 -29945.	   2424.
     35.3268	   2962.	   3034.	 -29988.	   2424.
     35.3399	   2997.	   3030.	 -29949.	   2423.
     35.3530	   2959.	   3026.	 -29983.	   2422.
     35.3662	   3082.	   3023.	 -29857.	   2421.
     35.3793	   2904.	   3020.	 -30032.	   2421.
     35.3924	   2947.	   3017.	 -29986.	   2420.
     35.4056	   2994.	   3014.	 -29936.	   2419.
     35.4187	   3043.	   3012.	 -29885.	   2418.
     35.4318	   3062.	   3009.	 -29863.	   2418.
     35.4450	   2962.	   3007.	 -29961.	   2417.
     35.4581	   3012.	   2990.	 -29894.	   2416.
     35.4712	   3065.	   2988.	 -29840.	   2415.
     35.4843	   3044.	   2987.	 -29859.	   2415.
     35.4975	   2905.	   2986.	 -29997.	   2414.
     35.5106	   2870.	   2985.	 -30031.	   2413.
     35.5237	   2993.	   2983.	 -29906.	   2412.
     35.5369	   3007.	   2982.	 -29891.	   2412.
     35.5500	   2883.	   2973.	 -30007.	   2411.
     35.5631	   2977.	   2973.	 -29912.	   2410.
     35.5763	   2923.	   2972.	 -29965.	   2409.
     35.5894	   2949.	   2971.	 -29938.	   2409.
     35.6025	   2910.	   2970.	 -29976.	   2408.
     35.6156	   2897.	   2969.	 -29989.	   2407.
     35.6288	   2993.	   2969.	 -29892.	   2406.
     35.6419	   3000.	   2968.	 -29884.	   2406.
     35.6550	   2914.	   2967.	 -29969.	   2405.
     35.6682	   3049.	   2966.	 -29833.	   2404.
     35.6813	   2927.	   2965.	 -29955.	   2403.
     35.6944	   2929.	   2965.	 -29952.	   2403.
     35.7076	   2977.	   2964.	 -29903.	   2402.
     35.7207	   2968.	   2963.	 -29911.	   2401.
     35.7338	   2929.	   2962.	 -29949.	   2401.
     35.7470	   2822.	   2962.	 -30056.	   2400.
     35.7601	   2946.	   2961.	 -29931.	   2399.
     35.7732	   3055.	   2960.	 -29821.	   2398.
     35.7863	   2881.	   2959.	 -29994.	   2397.
     35.7995	   2889.	   2958.	 -29985.	   2396.
     35.8126	   2924.	   2957.	 -29949.	   2395.
     35.8257	   2812.	   2956.	 -30060.	   2394.
     35.8389	   2799.	   2955.	 -30072.	   2393.
     35.8520	   2976.	   2954.	 -29894.	   2392.
     35.8651	   2872.	   2953.	 -29997.	   2391.
     35.8783	   2865.	   2952.	 -30003.	   2390.
     35.8914	   2975.	   2951.	 -29892.	   2389.
     35.9045	   2867.	   2950.	 -29999.	   2388.
     35.9176	   2998.	   2949.	 -29867.	   2387.
     35.9308	   3022.	   2948.	 -29842.	   2386.
     35.9439	   2961.	   2947.	 -29902.	   2385.
     35.9570	   2931.	   2946.	 -29931.	   2384.
     35.9702	   3050.	   2945.	 -29811.	   2383.
     35.9833	   2923.	   2944.	 -29938.	   2382.
     35.9964	   2983.	   2944.	 -29877.	   2381.
     36.0096	   2963.	   2943.	 -29896.	   2380.
     36.0227	   2870.	   2942.	 -29988.	   2379.
     36.0358	   2955.	   2951.	 -29912.	   2378.
     36.0489	   3009.	   2952.	 -29859.	   2377.
     36.0621	   2934.	   2954.	 -29936.	   2376.
     36.0752	   2868.	   2957.	 -30005.	   2375.
     36.0883	   3037.	   2962.	 -29841.	   2374.
     36.1015	   3004.	   2968.	 -29880.	   2373.
     36.1146	   2996.	   2975.	 -29896.	   2372.
     36.1277	   2956.	   2985.	 -29945.	   2371.
     36.1409	   3021.	   2986.	 -29881.	   2370.
     36.1540	   2979.	   2982.	 -29919.	   2369.
     36.1671	   3099.	   2976.	 -29793.	   2368.
     36.1802	   3032.	   2971.	 -29855.	   2367.
     36.1934	   3104.	   2969.	 -29781.	   2366.
     36.2065	   3101.	   2969.	 -29784.	   2365.
     36.2196	   3019.	   2970.	 -29867.	   2364.
     36.2328	   3007.	   2970.	 -29879.	   2363.
     36.2459	   3092.	   2967.	 -29791.	   2362.
     36.2590	   2965.	   2964.	 -29915.	   2361.
     36.2722	   2985.	   2960.	 -29891.	   2360.
     36.2853	   2953.	   2958.	 -29921.	   2359.
     36.2984	   2901.	   2957.	 -29972.	   2358.
     36.3116	   2996.	   2957.	 -29877.	   2357.
     36.3247	   2960.	   2958.	 -29914.	   2356.
     36.3378	   2919.	   2959.	 -29956.	   2355.
     36.3509	   2972.	   2961.	 -29905.	   2354.
     36.3641	   2964.	   2964.	 -29916.	   2353.
     36.3772	   2968.	   2966.	 -29914.	   2352.
     36.3903	   2923.	   2970.	 -29963.	   2351.
     36.4035	   2909.	   2974.	 -29981.	   2350.
     36.4166	   2994.	   2978.	 -29900.	   2349.
     36.4297	   3049.	   2984.	 -29851.	   2348.
     36.4429	   2943.	   2990.	 -29963.	   2347.
     36.4560	   2865.	   2998.	 -30049.	   2346.
     36.4691	   2892.	   3007.	 -30031.	   2345.
     36.4822	   2996.	   3018.	 -29939.	   2344.
     36.4954	   2945.	   3032.	 -30003.	   2343.
     36.5085	   3049.	   3049.	 -29916.	   2342.
     36.5216	   3122.	   3070.	 -29865.	   2341.
     36.5348	   3109.	   3098.	 -29905.	   2340.
     36.5479	   3230.	   3133.	 -29819.	   2339.
     36.5610	   3061.	   3181.	 -30036.	   2338.
     36.5742	   3163.	   3255.	 -30008.	   2337.
     36.5873	   3233.	   3377.	 -30060.	   2336.
     36.6004	   3256.	   3596.	 -30256.	   2335.
     36.6135	   3638.	   3984.	 -30262.	   2334.
     36.6267	   4251.	   4633.	 -30298.	   2333.
     36.6398	   5252.	   5584.	 -30248.	   2332.
     36.6529	   6776.	   6799.	 -29939.	   2331.
     36.6661	   8391.	   8086.	 -29611.	   2330.
     36.6792	   9536.	   9005.	 -29385.	   2329.
     36.6923	   9996.	   9104.	 -29024.	   2328.
     36.7055	   9161.	   8395.	 -29150.	   2327.
     36.7186	   7672.	   7402.	 -29646.	   2326.
     36.7317	   6298.	   6605.	 -30223.	   2325.
     36.7449	   5901.	   6224.	 -30239.	   2324.
     36.7580	   6292.	   6226.	 -29850.	   2323.
     36.7711	   6421.	   6352.	 -29847.	   2322.
     36.7842	   6654.	   6256.	 -29519.	   2321.
     36.7974	   6186.	   5787.	 -29518.	   2320.
     36.8105	   5435.	   5114.	 -29595.	   2319.
     36.8236	   4569.	   4445.	 -29792.	   2318.
     36.8368	   3820.	   3906.	 -30002.	   2317.
     36.8499	   3489.	   3550.	 -29978.	   2316.
     36.8630	   3410.	   3328.	 -29834.	   2315.
     36.8762	   3193.	   3201.	 -29924.	   2314.
     36.8893	   2975.	   3129.	 -30070.	   2313.
     36.9024	   3070.	   3085.	 -29931.	   2312.
     36.9155	   3056.	   3057.	 -29917.	   2311.
     36.9287	   3044.	   3034.	 -29906.	   2310.
     36.9418	   2999.	   3021.	 -29938.	   2309.
     36.9549	   2995.	   3007.	 -29928.	   2308.
     36.9681	   3020.	   2995.	 -29891.	   2307.
     36.9812	   3010.	   2985.	 -29891.	   2306.
     36.9943	   2955.	   2977.	 -29938.	   2305.
     37.0075	   2895.	   2970.	 -29991.	   2304.
     37.0206	   2927.	   2964.	 -29953.	   2303.
     37.0337	   2934.	   2959.	 -29941.	   2302.
     37.0468	   2886.	   2955.	 -29985.	   2301.
     37.0600	   2914.	   2951.	 -29954.	   2300.
     37.0731	   2883.	   2949.	 -29982.	   2299.
     37.0862	   2887.	   2947.	 -29976.	   2298.
     37.0994	   2872.	   2946.	 -29990.	   2297.
     37.1125	   2985.	   2945.	 -29876.	   2296.
     37.1256	   2825.	   2946.	 -30037.	   2295.
     37.1388	   2966.	   2947.	 -29897.	   2294.
     37.1519	   2925.	   2948.	 -29939.	   2293.
     37.1650	   2954.	   2950.	 -29912.	   2292.
     37.1782	   2905.	   2953.	 -29964.	   2291.
     37.1913	   2915.	   2956.	 -29957.	   2290.
     37.2044	   2943.	   2961.	 -29934.	   2289.
     37.2175	   2926.	   2967.	 -29957.	   2288.
     37.2307	   3051.	   2974.	 -29839.	   2287.
     37.2438	   2902.	   2982.	 -29996.	   2286.
     37.2569	   3063.	   2992.	 -29845.	   2285.
     37.2701	   3074.	   3004.	 -29846.	   2284.
     37.2832	   3144.	   3019.	 -29791.	   2283.
     37.2963	   3024.	   3037.	 -29930.	   2282.
     37.3095	   3135.	   3061.	 -29842.	   2281.
     37.3226	   3192.	   3089.	 -29814.	   2280.
     37.3357	   3186.	   3127.	 -29857.	   2279.
     37.3488	   3240.	   3168.	 -29844.	   2278.
     37.3620	   3285.	   3242.	 -29873.	   2276.
     37.3751	   3432.	   3358.	 -29842.	   2275.
     37.3882	   3600.	   3551.	 -29867.	   2274.
     37.4014	   3890.	   3882.	 -29908.	   2273.
     37.4145	   4352.	   4422.	 -29986.	   2272.
     37.4276	   5031.	   5249.	 -30134.	   2271.
     37.4408	   6261.	   6405.	 -30060.	   2270.
     37.4539	   7562.	   7802.	 -30156.	   2269.
     37.4670	   8802.	   9211.	 -30325.	   2268.
     37.4801	   9612.	  10326.	 -30630.	   2267.
     37.4933	  10080.	  10826.	 -30662.	   2266.
     37.5064	   9955.	  10453.	 -30414.	   2265.
     37.5195	   9063.	   9446.	 -30299.	   2264.
     37.5327	   7950.	   8367.	 -30334.	   2263.
     37.5458	   7260.	   7636.	 -30292.	   2262.
     37.5589	   7059.	   7325.	 -30182.	   2261.
     37.5721	   6830.	   7279.	 -30365.	   2260.
     37.5852	   6750.	   7240.	 -30406.	   2259.
     37.5983	   6552.	   6931.	 -30295.	   2258.
     37.6115	   6021.	   6259.	 -30154.	   2257.
     37.6246	   5378.	   5424.	 -29962.	   2256.
     37.6377	   4583.	   4647.	 -29980.	   2255.
     37.6508	   4079.	   4047.	 -29884.	   2254.
     37.6640	   3545.	   3644.	 -30016.	   2253.
     37.6771	   3444.	   3414.	 -29886.	   2252.
     37.6902	   3236.	   3303.	 -29983.	   2251.
     37.7034	   3158.	   3277.	 -30036.	   2250.
     37.7165	   3214.	   3321.	 -30023.	   2249.
     37.7296	   3319.	   3425.	 -30022.	   2248.
     37.7428	   3434.	   3577.	 -30059.	   2247.
     37.7559	   3816.	   3742.	 -29842.	   2246.
     37.7690	   3860.	   3859.	 -29915.	   2245.
     37.7821	   3783.	   3865.	 -29998.	   2244.
     37.7953	   3783.	   3763.	 -29896.	   2243.
     37.8084	   3542.	   3621.	 -29996.	   2242.
     37.8215	   3462.	   3498.	 -29953.	   2241.
     37.8347	   3393.	   3424.	 -29948.	   2240.
     37.8478	   3321.	   3403.	 -29998.	   2239.
     37.8609	   3306.	   3408.	 -30018.	   2238.
     37.8741	   3413.	   3393.	 -29896.	   2237.
     37.8872	   3359.	   3331.	 -29888.	   2236.
     37.9003	   3109.	   3237.	 -30044.	   2235.
     37.9134	   3119.	   3136.	 -29934.	   2234.
     37.9266	   3106.	   3047.	 -29857.	   2233.
     37.9397	   3007.	   2977.	 -29887.	   2232.
     37.9528	   2816.	   2929.	 -30029.	   2231.
     37.9660	   2861.	   2897.	 -29952.	   2230.
     37.9791	   2896.	   2876.	 -29896.	   2229.
     37.9922	   2797.	   2862.	 -29981.	   2228.
     38.0054	   2793.	   2853.	 -29976.	   2227.
     38.0185	   2794.	   2845.	 -29967.	   2226.
     38.0316	   2792.	   2839.	 -29963.	   2225.
     38.0448	   2793.	   2834.	 -29957.	   2224.
     38.0579	   2727.	   2829.	 -30018.	   2223.
     38.0710	   2762.	   2825.	 -29979.	   2222.
     38.0841	   2784.	   2821.	 -29954.	   2221.
     38.0973	   2859.	   2818.	 -29875.	   2220.
     38.1104	   2779.	   2815.	 -29952.	   2219.
     38.1235	   2729.	   2809.	 -29996.	   2218.
     38.1367	   2745.	   2806.	 -29977.	   2217.
     38.1498	   2679.	   2803.	 -30041.	   2216.
     38.1629	   2840.	   2792.	 -29868.	   2215.
     38.1761	   2753.	   2790.	 -29953.	   2214.
     38.1892	   2786.	   2788.	 -29918.	   2213.
     38.2023	   2745.	   2786.	 -29957.	   2212.
     38.2154	   2696.	   2785.	 -30005.	   2211.
     38.2286	   2836.	   2781.	 -29862.	   2210.
     38.2417	   2761.	   2780.	 -29935.	   2209.
     38.2548	   2681.	   2774.	 -30009.	   2208.
     38.2680	   2765.	   2773.	 -29924.	   2207.
     38.2811	   2797.	   2771.	 -29890.	   2206.
     38.2942	   2581.	   2770.	 -30105.	   2205.
     38.3074	   2729.	   2769.	 -29956.	   2204.
     38.3205	   2753.	   2768.	 -29931.	   2203.
     38.3336	   2758.	   2766.	 -29924.	   2202.
     38.3467	   2743.	   2765.	 -29938.	   2201.
     38.3599	   2719.	   2764.	 -29961.	   2200.
     38.3730	   2841.	   2763.	 -29838.	   2199.
     38.3861	   2772.	   2762.	 -29906.	   2198.
     38.3993	   2731.	   2761.	 -29946.	   2197.
     38.4124	   2745.	   2759.	 -29931.	   2196.
     38.4255	   2703.	   2758.	 -29971.	   2195.
     38.4387	   2767.	   2756.	 -29905.	   2194.
     38.4518	   2711.	   2755.	 -29960.	   2193.
     38.4649	   2715.	   2754.	 -29955.	   2192.
     38.4781	   2715.	   2753.	 -29954.	   2191.
     38.4912	   2694.	   2752.	 -29974.	   2190.
     38.5043	   2738.	   2751.	 -29929.	   2189.
     38.5174	   2737.	   2750.	 -29929.	   2188.
     38.5306	   2733.	   2748.	 -29931.	   2187.
     38.5437	   2639.	   2747.	 -30024.	   2186.
     38.5568	   2759.	   2746.	 -29903.	   2185.
     38.5700	   2755.	   2745.	 -29906.	   2184.
     38.5831	   2846.	   2744.	 -29814.	   2183.
     38.5962	   2777.	   2743.	 -29882.	   2182.
     38.6094	   2741.	   2742.	 -29917.	   2181.
     38.6225	   2764.	   2741.	 -29893.	   2180.
     38.6356	   2758.	   2740.	 -29898.	   2179.
     38.6487	   2730.	   2739.	 -29925.	   2178.
     38.6619	   2763.	   2738.	 -29891.	   2177.
     38.6750	   2838.	   2737.	 -29815.	   2176.
     38.6881	   2861.	   2736.	 -29791.	   2175.
     38.7013	   2707.	   2735.	 -29944.	   2174.
     38.7144	   2675.	   2734.	 -29975.	   2173.
     38.7275	   2694.	   2733.	 -29955.	   2172.
     38.7407	   2703.	   2733.	 -29946.	   2172.
     38.7538	   2785.	   2733.	 -29864.	   2172.
     38.7669	   2749.	   2732.	 -29899.	   2171.
     38.7800	   2827.	   2732.	 -29821.	   2171.
     38.7932	   2757.	   2731.	 -29891.	   2170.
     38.8063	   2765.	   2731.	 -29882.	   2170.
     38.8194	   2697.	   2731.	 -29950.	   2170.
     38.8326	   2722.	   2730.	 -29924.	   2169.
     38.8457	   2760.	   2730.	 -29886.	   2169.
     38.8588	   2751.	   2730.	 -29895.	   2169.
     38.8720	   2791.	   2729.	 -29854.	   2168.
     38.8851	   2659.	   2729.	 -29986.	   2168.
     38.8982	   2657.	   2729.	 -29988.	   2168.
     38.9114	   2707.	   2728.	 -29937.	   2167.
     38.9245	   2591.	   2728.	 -30053.	   2167.
     38.9376	   2664.	   2727.	 -29980.	   2166.
     38.9507	   2772.	   2727.	 -29871.	   2166.
     38.9639	   2692.	   2727.	 -29951.	   2166.
     38.9770	   2704.	   2726.	 -29938.	   2165.
     38.9901	   2739.	   2726.	 -29903.	   2165.
     39.0033	   2791.	   2726.	 -29851.	   2165.
     39.0164	   2680.	   2725.	 -29961.	   2164.
     39.0295	   2727.	   2725.	 -29914.	   2164.
     39.0427	   2821.	   2725.	 -29820.	   2164.
     39.0558	   2749.	   2724.	 -29891.	   2163.
     39.0689	   2689.	   2724.	 -29951.	   2163.
     39.0820	   2775.	   2724.	 -29865.	   2163.
     39.0952	   2747.	   2723.	 -29892.	   2162.
     39.1083	   2670.	   2723.	 -29969.	   2162.
     39.1214	   2711.	   2722.	 -29928.	   2161.
     39.1346	   2754.	   2726.	 -29888.	   2161.
     39.1477	   2789.	   2726.	 -29853.	   2161.
     39.1608	   2744.	   2725.	 -29898.	   2160.
     39.1740	   2722.	   2725.	 -29919.	   2160.
     39.1871	   2643.	   2725.	 -29998.	   2160.
     39.2002	   2662.	   2725.	 -29979.	   2159.
     39.2133	   2669.	   2725.	 -29972.	   2159.
     39.2265	   2608.	   2726.	 -30035.	   2159.
     39.2396	   2691.	   2726.	 -29952.	   2158.
     39.2527	   2710.	   2726.	 -29933.	   2158.
     39.2659	   2776.	   2726.	 -29867.	   2157.
     39.2790	   2783.	   2726.	 -29860.	   2157.
     39.2921	   2753.	   2727.	 -29890.	   2157.
     39.3053	   2788.	   2727.	 -29855.	   2156.
     39.3184	   2791.	   2727.	 -29852.	   2156.
     39.3315	   2752.	   2727.	 -29891.	   2156.
     39.3446	   2678.	   2727.	 -29965.	   2155.
     39.3578	   2712.	   2727.	 -29932.	   2155.
     39.3709	   2771.	   2728.	 -29873.	   2155.
     39.3840	   2822.	   2728.	 -29822.	   2154.
     39.3972	   2732.	   2729.	 -29913.	   2154.
     39.4103	   2786.	   2729.	 -29859.	   2153.
     39.4234	   2731.	   2730.	 -29915.	   2153.
     39.4366	   2643.	   2731.	 -30004.	   2153.
     39.4497	   2618.	   2732.	 -30030.	   2152.
     39.4628	   2741.	   2733.	 -29908.	   2152.
     39.4760	   2759.	   2734.	 -29891.	   2152.
     39.4891	   2764.	   2742.	 -29894.	   2151.
     39.5022	   2600.	   2744.	 -30060.	   2151.
     39.5153	   2826.	   2746.	 -29836.	   2151.
     39.5285	   2746.	   2749.	 -29919.	   2150.
     39.5416	   2721.	   2752.	 -29947.	   2150.
     39.5547	   2753.	   2755.	 -29918.	   2150.
     39.5679	   2822.	   2759.	 -29854.	   2149.
     39.5810	   2810.	   2764.	 -29870.	   2149.
     39.5941	   2727.	   2774.	 -29963.	   2148.
     39.6073	   2751.	   2781.	 -29946.	   2148.
     39.6204	   2800.	   2790.	 -29906.	   2148.
     39.6335	   2922.	   2801.	 -29796.	   2147.
     39.6466	   2771.	   2816.	 -29961.	   2147.
     39.6598	   2904.	   2836.	 -29848.	   2147.
     39.6729	   3068.	   2865.	 -29713.	   2146.
     39.6860	   3057.	   2914.	 -29773.	   2146.
     39.6992	   2971.	   3000.	 -29945.	   2146.
     39.7123	   3147.	   3159.	 -29928.	   2145.
     39.7254	   3332.	   3408.	 -29992.	   2145.
     39.7386	   3799.	   3779.	 -29896.	   2144.
     39.7517	   4285.	   4252.	 -29883.	   2144.
     39.7648	   4776.	   4760.	 -29900.	   2144.
     39.7779	   5107.	   5147.	 -29956.	   2143.
     39.7911	   5204.	   5227.	 -29939.	   2143.
     39.8042	   5102.	   4972.	 -29786.	   2143.
     39.8173	   4845.	   4566.	 -29637.	   2142.
     39.8305	   4332.	   4198.	 -29782.	   2142.
     39.8436	   4120.	   3990.	 -29786.	   2142.
     39.8567	   4159.	   3957.	 -29714.	   2141.
     39.8699	   4244.	   4042.	 -29714.	   2141.
     39.8830	   4071.	   4123.	 -29968.	   2141.
     39.8961	   4082.	   4081.	 -29915.	   2140.
     39.9092	   4088.	   3891.	 -29719.	   2140.
     39.9224	   3743.	   3630.	 -29803.	   2139.
     39.9355	   3547.	   3385.	 -29754.	   2139.
     39.9486	   3453.	   3196.	 -29659.	   2139.
     39.9618	   3204.	   3073.	 -29785.	   2138.
     39.9749	   3143.	   3007.	 -29780.	   2138.
     39.9880	   3061.	   2980.	 -29835.	   2138.
     40.0012	   3088.	   2977.	 -29805.	   2137.
     40.0143	   3227.	   2991.	 -29680.	   2137.
     40.0274	   3123.	   3022.	 -29815.	   2137.
     40.0406	   3155.	   3079.	 -29840.	   2136.
     40.0537	   3258.	   3181.	 -29839.	   2136.
     40.0668	   3448.	   3368.	 -29836.	   2135.
     40.0799	   3777.	   3694.	 -29833.	   2135.
     40.0931	   4171.	   4222.	 -29967.	   2135.
     40.1062	   4951.	   4966.	 -29931.	   2134.
     40.1193	   5803.	   5877.	 -29990.	   2134.
     40.1325	   6778.	   6783.	 -29921.	   2134.
     40.1456	   7194.	   7346.	 -30068.	   2133.
     40.1587	   7236.	   7283.	 -29963.	   2133.
     40.1719	   6655.	   6678.	 -29939.	   2133.
     40.1850	   6000.	   5920.	 -29836.	   2132.
     40.1981	   5290.	   5328.	 -29954.	   2132.
     40.2112	   5208.	   5055.	 -29763.	   2131.
     40.2244	   5247.	   5094.	 -29763.	   2131.
     40.2375	   5371.	   5305.	 -29850.	   2131.
     40.2506	   5549.	   5462.	 -29829.	   2130.
     40.2638	   5397.	   5383.	 -29902.	   2130.
     40.2769	   5064.	   5112.	 -29964.	   2130.
     40.2900	   4924.	   4859.	 -29851.	   2129.
     40.3032	   4920.	   4827.	 -29824.	   2129.
     40.3163	   5127.	   5149.	 -29938.	   2129.
     40.3294	   5897.	   5850.	 -29869.	   2128.
     40.3425	   7153.	   6829.	 -29592.	   2128.
     40.3557	   8802.	   7831.	 -28945.	   2128.
     40.3688	   9692.	   8410.	 -28634.	   2127.
     40.3819	   9472.	   8229.	 -28674.	   2127.
     40.3951	   8246.	   7426.	 -29096.	   2126.
     40.4082	   6891.	   6475.	 -29500.	   2126.
     40.4213	   5950.	   5745.	 -29711.	   2126.
     40.4345	   5627.	   5404.	 -29693.	   2125.
     40.4476	   5885.	   5433.	 -29464.	   2125.
     40.4607	   6081.	   5658.	 -29493.	   2125.
     40.4739	   6443.	   5779.	 -29252.	   2124.
     40.4870	   6228.	   5574.	 -29262.	   2124.
     40.5001	   5657.	   5073.	 -29332.	   2124.
     40.5132	   4805.	   4474.	 -29585.	   2123.
     40.5264	   4207.	   3933.	 -29642.	   2123.
     40.5395	   3772.	   3533.	 -29678.	   2122.
     40.5526	   3531.	   3274.	 -29659.	   2122.
     40.5658	   3250.	   3130.	 -29796.	   2122.
     40.5789	   3155.	   3044.	 -29805.	   2121.
     40.5920	   3130.	   3001.	 -29788.	   2121.
     40.6052	   3008.	   2959.	 -29867.	   2121.
     40.6183	   2978.	   2926.	 -29864.	   2120.
     40.6314	   3000.	   2901.	 -29817.	   2120.
     40.6445	   2884.	   2884.	 -29916.	   2120.
     40.6577	   2888.	   2874.	 -29902.	   2119.
     40.6708	   2870.	   2867.	 -29913.	   2119.
     40.6839	   2859.	   2862.	 -29919.	   2119.
     40.6971	   2743.	   2854.	 -30027.	   2118.
     40.7102	   2777.	   2851.	 -29990.	   2118.
     40.7233	   2850.	   2842.	 -29908.	   2117.
     40.7365	   2874.	   2834.	 -29876.	   2117.
     40.7496	   2751.	   2846.	 -30011.	   2117.
     40.7627	   2757.	   2844.	 -30003.	   2116.
     40.7758	   2781.	   2844.	 -29979.	   2116.
     40.7890	   2865.	   2846.	 -29897.	   2116.
     40.8021	   2813.	   2850.	 -29953.	   2115.
     40.8152	   2850.	   2848.	 -29914.	   2115.
     40.8284	   2771.	   2854.	 -29999.	   2115.
     40.8415	   2799.	   2862.	 -29979.	   2114.
     40.8546	   2961.	   2879.	 -29834.	   2114.
     40.8678	   2894.	   2890.	 -29912.	   2113.
     40.8809	   2907.	   2903.	 -29913.	   2113.
     40.8940	   2863.	   2919.	 -29972.	   2113.
     40.9072	   2965.	   2937.	 -29888.	   2112.
     40.9203	   3079.	   2956.	 -29793.	   2112.
     40.9334	   3153.	   2982.	 -29745.	   2112.
     40.9465	   3137.	   3013.	 -29792.	   2111.
     40.9597	   3225.	   3051.	 -29742.	   2111.
     40.9728	   3330.	   3099.	 -29685.	   2111.
     40.9859	   3330.	   3159.	 -29745.	   2110.
     40.9991	   3560.	   3242.	 -29598.	   2110.
     41.0122	   3674.	   3365.	 -29607.	   2109.
     41.0253	   3925.	   3567.	 -29558.	   2109.
     41.0385	   4364.	   3911.	 -29463.	   2109.
     41.0516	   4889.	   4508.	 -29535.	   2108.
     41.0647	   5735.	   5451.	 -29632.	   2108.
     41.0778	   6843.	   6785.	 -29858.	   2108.
     41.0910	   8029.	   8437.	 -30324.	   2107.
     41.1041	   9420.	  10081.	 -30577.	   2107.
     41.1172	  10616.	  11173.	 -30473.	   2107.
     41.1304	  11219.	  11183.	 -29880.	   2106.
     41.1435	  10605.	  10228.	 -29539.	   2106.
     41.1566	   9278.	   9000.	 -29638.	   2106.
     41.1698	   8503.	   8128.	 -29541.	   2105.
     41.1829	   8042.	   8016.	 -29891.	   2105.
     41.1960	   8308.	   8788.	 -30396.	   2104.
     41.2091	   9556.	  10326.	 -30686.	   2104.
     41.2223	  11517.	  12264.	 -30663.	   2104.
     41.2354	  13813.	  13993.	 -30096.	   2103.
     41.2485	  15724.	  14996.	 -29188.	   2103.
     41.2617	  16043.	  14840.	 -28713.	   2103.
     41.2748	  14130.	  13462.	 -29248.	   2102.
     41.2879	  11918.	  11483.	 -29481.	   2102.
     41.3011	   9582.	   9697.	 -30031.	   2102.
     41.3142	   8050.	   8669.	 -30535.	   2101.
     41.3273	   8090.	   8612.	 -30438.	   2101.
     41.3405	   8924.	   9524.	 -30517.	   2100.
     41.3536	  10661.	  11170.	 -30425.	   2100.
     41.3667	  12774.	  13117.	 -30259.	   2100.
     41.3798	  14045.	  14883.	 -30754.	   2099.
     41.3930	  15001.	  16113.	 -31028.	   2099.
     41.4061	  14926.	  16327.	 -31317.	   2099.
     41.4192	  14371.	  15151.	 -30696.	   2098.
     41.4324	  12289.	  12962.	 -30589.	   2098.
     41.4455	   9780.	  10686.	 -30822.	   2098.
     41.4586	   8081.	   8983.	 -30818.	   2097.
     41.4718	   7354.	   8128.	 -30690.	   2097.
     41.4849	   7105.	   8072.	 -30883.	   2096.
     41.4980	   7787.	   8471.	 -30600.	   2096.
     41.5111	   8117.	   8798.	 -30597.	   2096.
     41.5243	   8082.	   8547.	 -30381.	   2095.
     41.5374	   7186.	   7663.	 -30393.	   2095.
     41.5505	   6214.	   6491.	 -30193.	   2095.
     41.5637	   5351.	   5368.	 -29933.	   2094.
     41.5768	   4382.	   4492.	 -30026.	   2094.
     41.5899	   3739.	   3894.	 -30071.	   2094.
     41.6031	   3336.	   3523.	 -30103.	   2093.
     41.6162	   3276.	   3308.	 -29948.	   2093.
     41.6293	   3153.	   3181.	 -29944.	   2093.
     41.6424	   3077.	   3100.	 -29939.	   2092.
     41.6556	   2950.	   3042.	 -30008.	   2092.
     41.6687	   2852.	   2998.	 -30062.	   2091.
     41.6818	   2898.	   2962.	 -29980.	   2091.
     41.6950	   2759.	   2931.	 -30089.	   2091.
     41.7081	   2800.	   2906.	 -30022.	   2090.
     41.7212	   2925.	   2883.	 -29874.	   2090.
     41.7344	   2724.	   2864.	 -30056.	   2090.
     41.7475	   2759.	   2847.	 -30004.	   2089.
     41.7606	   2804.	   2832.	 -29944.	   2089.
     41.7738	   2696.	   2818.	 -30039.	   2089.
     41.7869	   2687.	   2807.	 -30036.	   2088.
     41.8000	   2727.	   2784.	 -29973.	   2088.
     41.8131	   2699.	   2775.	 -29992.	   2087.
     41.8263	   2831.	   2767.	 -29852.	   2087.
     41.8394	   2694.	   2759.	 -29982.	   2087.
     41.8525	   2716.	   2753.	 -29953.	   2086.
     41.8657	   2646.	   2746.	 -30016.	   2086.
     41.8788	   2656.	   2741.	 -30001.	   2086.
     41.8919	   2701.	   2736.	 -29951.	   2085.
     41.9051	   2630.	   2725.	 -30011.	   2085.
     41.9182	   2717.	   2721.	 -29920.	   2085.
     41.9313	   2698.	   2704.	 -29922.	   2084.
     41.9444	   2684.	   2701.	 -29933.	   2084.
     41.9576	   2707.	   2699.	 -29908.	   2084.
     41.9707	   2617.	   2697.	 -29996.	   2083.
     41.9838	   2583.	   2695.	 -30028.	   2083.
     41.9970	   2566.	   2695.	 -30045.	   2082.
     42.0101	   2613.	   2697.	 -30000.	   2082.
     42.0232	   2654.	   2702.	 -29964.	   2082.
     42.0364	   2637.	   2710.	 -29989.	   2081.
     42.0495	   2630.	   2716.	 -30002.	   2081.
     42.0626	   2638.	   2730.	 -30008.	   2081.
     42.0757	   2709.	   2742.	 -29949.	   2080.
     42.0889	   2807.	   2730.	 -29839.	   2080.
     42.1020	   2677.	   2724.	 -29963.	   2080.
     42.1151	   2650.	   2711.	 -29977.	   2079.
