Repository: ozakary/data-NaMO2F2

# Powder X-Ray Diffraction Data for NaMO<sub>2</sub>F<sub>2</sub> (M = Nb<sup>5+</sup>, Ta<sup>5+</sup>)

**Author:** Ouail Zakary  
**ORCID:** [0000-0002-7793-3306](https://orcid.org/0000-0002-7793-3306)  
**E-mail:** [Ouail.Zakary@oulu.fi](mailto:Ouail.Zakary@oulu.fi)  
**Website:** [Ouail Zakary - webpage](https://cc.oulu.fi/~nmrwww/members/Ouail_Zakary.html)

This repository contains datasets of **Powder X-Ray Diffraction (PXRD)** data for the compounds NaNbO<sub>2</sub>F<sub>2</sub> and NaTaO<sub>2</sub>F<sub>2</sub>, recorded under both room temperature (RT) and variable temperature conditions.

File: powder_X-ray_diffraction/variable-temperature_experiments/NaTaO2F2/Rietveld_refinement/220°C/NaTaO2F2.prf (part 8 of 10)
  #(C) 2021 by FIZ Karlsruhe - Leibniz Institute for Information Infrastructure.  All rights reserved.   Chi2: 11.3024  CELL:    8.13349   5.47399   7.52006   90.0000  102.3927   90.0000   SPGR: P 1 21/c 1             TEMP:      0.00
  1   6848     1.54056     1.54439    -0.01331     0.00000     0.00000    0
   713     0     0
 2Theta	Yobs	Ycal	Yobs-Ycal	Backg	Posr	(hkl)	K
     84.9855	   2536.	   2473.	 -31840.	   1778.
     84.9986	   2507.	   2483.	 -31879.	   1777.
     85.0118	   2567.	   2495.	 -31831.	   1777.
     85.0249	   2589.	   2509.	 -31823.	   1777.
     85.0380	   2616.	   2525.	 -31812.	   1777.
     85.0512	   2570.	   2543.	 -31876.	   1776.
     85.0643	   2639.	   2565.	 -31829.	   1776.
     85.0774	   2629.	   2592.	 -31866.	   1776.
     85.0906	   2741.	   2624.	 -31786.	   1776.
     85.1037	   2759.	   2661.	 -31805.	   1775.
     85.1168	   2862.	   2705.	 -31746.	   1775.
     85.1299	   2847.	   2755.	 -31811.	   1775.
     85.1431	   2929.	   2809.	 -31783.	   1775.
     85.1562	   2960.	   2865.	 -31808.	   1775.
     85.1693	   3009.	   2919.	 -31813.	   1774.
     85.1825	   2958.	   2967.	 -31912.	   1774.
     85.1956	   2908.	   3001.	 -31996.	   1774.
     85.2087	   2904.	   3020.	 -32019.	   1774.
     85.2219	   3084.	   3020.	 -31839.	   1773.
     85.2350	   3058.	   3005.	 -31850.	   1773.
     85.2481	   3201.	   2980.	 -31682.	   1773.
     85.2612	   3187.	   2953.	 -31669.	   1773.
     85.2744	   3153.	   2930.	 -31680.	   1772.
     85.2875	   3128.	   2918.	 -31693.	   1772.
     85.3006	   3144.	   2921.	 -31680.	   1772.
     85.3138	   3228.	   2942.	 -31617.	   1772.
     85.3269	   3166.	   2983.	 -31720.	   1771.
     85.3400	   3115.	   3047.	 -31835.	   1771.
     85.3532	   3195.	   3133.	 -31841.	   1771.
     85.3663	   3380.	   3238.	 -31761.	   1771.
     85.3794	   3502.	   3361.	 -31762.	   1770.
     85.3925	   3619.	   3494.	 -31778.	   1770.
     85.4057	   3780.	   3632.	 -31755.	   1770.
     85.4188	   3781.	   3762.	 -31884.	   1770.
     85.4319	   3984.	   3873.	 -31792.	   1770.
     85.4451	   4179.	   3956.	 -31680.	   1769.
     85.4582	   4281.	   4003.	 -31625.	   1769.
     85.4713	   4416.	   4017.	 -31504.	   1769.
     85.4845	   4547.	   4001.	 -31356.	   1769.
     85.4976	   4417.	   3963.	 -31449.	   1768.
     85.5107	   4301.	   3911.	 -31513.	   1768.
     85.5238	   4066.	   3851.	 -31688.	   1768.
     85.5370	   3948.	   3785.	 -31740.	   1768.
     85.5501	   3753.	   3713.	 -31863.	   1767.
     85.5632	   3618.	   3637.	 -31922.	   1767.
     85.5764	   3407.	   3555.	 -32051.	   1767.
     85.5895	   3447.	   3474.	 -31930.	   1767.
     85.6026	   3320.	   3398.	 -31981.	   1766.
     85.6158	   3295.	   3332.	 -31940.	   1766.
     85.6289	   3330.	   3281.	 -31854.	   1766.
     85.6420	   3415.	   3246.	 -31734.	   1766.
     85.6552	   3313.	   3225.	 -31815.	   1766.
     85.6683	   3269.	   3215.	 -31849.	   1765.
     85.6814	   3187.	   3212.	 -31928.	   1765.
     85.6945	   3275.	   3211.	 -31839.	   1765.
     85.7077	   3331.	   3206.	 -31778.	   1765.
     85.7208	   3288.	   3195.	 -31810.	   1764.
     85.7339	   3323.	   3178.	 -31758.	   1764.
     85.7471	   3337.	   3154.	 -31720.	   1764.
     85.7602	   3304.	   3128.	 -31727.	   1764.
     85.7733	   3273.	   3099.	 -31729.	   1763.
     85.7865	   3156.	   3069.	 -31816.	   1763.
     85.7996	   2967.	   3036.	 -31972.	   1763.
     85.8127	   3032.	   2999.	 -31870.	   1763.
     85.8259	   2843.	   2959.	 -32019.	   1762.
     85.8390	   2805.	   2911.	 -32009.	   1762.
     85.8521	   2796.	   2860.	 -31966.	   1762.
     85.8652	   2737.	   2806.	 -31972.	   1762.
     85.8784	   2656.	   2754.	 -32001.	   1761.
     85.8915	   2676.	   2705.	 -31932.	   1761.
     85.9046	   2677.	   2661.	 -31887.	   1761.
     85.9178	   2617.	   2622.	 -31908.	   1761.
     85.9309	   2598.	   2589.	 -31894.	   1761.
     85.9440	   2500.	   2562.	 -31965.	   1760.
     85.9572	   2586.	   2541.	 -31858.	   1760.
     85.9703	   2563.	   2525.	 -31865.	   1760.
     85.9834	   2613.	   2514.	 -31804.	   1760.
     85.9965	   2562.	   2507.	 -31848.	   1759.
     86.0097	   2440.	   2505.	 -31968.	   1759.
     86.0228	   2480.	   2506.	 -31929.	   1759.
     86.0359	   2557.	   2512.	 -31858.	   1759.
     86.0491	   2522.	   2523.	 -31904.	   1759.
     86.0622	   2507.	   2539.	 -31934.	   1759.
     86.0753	   2641.	   2560.	 -31822.	   1759.
     86.0885	   2552.	   2590.	 -31941.	   1760.
     86.1016	   2521.	   2627.	 -32009.	   1760.
     86.1147	   2647.	   2672.	 -31928.	   1760.
     86.1278	   2585.	   2726.	 -32043.	   1760.
     86.1410	   2654.	   2787.	 -32036.	   1760.
     86.1541	   2751.	   2855.	 -32007.	   1760.
     86.1672	   2880.	   2927.	 -31950.	   1760.
     86.1804	   2912.	   2999.	 -31990.	   1760.
     86.1935	   2907.	   3065.	 -32061.	   1760.
     86.2066	   3075.	   3118.	 -31946.	   1760.
     86.2198	   3092.	   3151.	 -31962.	   1760.
     86.2329	   3042.	   3159.	 -32020.	   1761.
     86.2460	   3024.	   3141.	 -32020.	   1761.
     86.2591	   2919.	   3099.	 -32083.	   1761.
     86.2723	   2888.	   3041.	 -32056.	   1761.
     86.2854	   2787.	   2974.	 -32090.	   1761.
     86.2985	   2706.	   2907.	 -32104.	   1761.
     86.3117	   2737.	   2843.	 -32009.	   1761.
     86.3248	   2718.	   2786.	 -31970.	   1761.
     86.3379	   2680.	   2738.	 -31961.	   1761.
     86.3511	   2665.	   2702.	 -31940.	   1761.
     86.3642	   2636.	   2678.	 -31945.	   1761.
     86.3773	   2640.	   2667.	 -31930.	   1761.
     86.3904	   2546.	   2666.	 -32023.	   1762.
     86.4036	   2540.	   2676.	 -32039.	   1762.
     86.4167	   2644.	   2694.	 -31953.	   1762.
     86.4298	   2657.	   2719.	 -31965.	   1762.
     86.4430	   2621.	   2748.	 -32030.	   1762.
     86.4561	   2666.	   2777.	 -32014.	   1762.
     86.4692	   2791.	   2804.	 -31916.	   1762.
     86.4824	   2803.	   2824.	 -31924.	   1762.
     86.4955	   2738.	   2834.	 -31999.	   1762.
     86.5086	   2791.	   2833.	 -31945.	   1762.
     86.5218	   2723.	   2822.	 -32002.	   1762.
     86.5349	   2754.	   2804.	 -31953.	   1763.
     86.5480	   2709.	   2785.	 -31979.	   1763.
     86.5611	   2713.	   2768.	 -31958.	   1763.
     86.5743	   2676.	   2756.	 -31983.	   1763.
     86.5874	   2593.	   2754.	 -32064.	   1763.
     86.6005	   2650.	   2761.	 -32014.	   1763.
     86.6137	   2749.	   2782.	 -31936.	   1763.
     86.6268	   2727.	   2815.	 -31991.	   1763.
     86.6399	   2800.	   2860.	 -31963.	   1763.
     86.6531	   2839.	   2917.	 -31981.	   1763.
     86.6662	   2794.	   2981.	 -32090.	   1763.
     86.6793	   2942.	   3049.	 -32010.	   1763.
     86.6925	   3173.	   3115.	 -31845.	   1764.
     86.7056	   3296.	   3173.	 -31780.	   1764.
     86.7187	   3327.	   3214.	 -31790.	   1764.
     86.7318	   3384.	   3233.	 -31752.	   1764.
     86.7450	   3372.	   3228.	 -31759.	   1764.
     86.7581	   3199.	   3199.	 -31903.	   1764.
     86.7712	   3232.	   3154.	 -31825.	   1764.
     86.7844	   3036.	   3096.	 -31963.	   1764.
     86.7975	   2966.	   3034.	 -31971.	   1764.
     86.8106	   2857.	   2971.	 -32017.	   1764.
     86.8238	   2755.	   2911.	 -32059.	   1764.
     86.8369	   2775.	   2857.	 -31985.	   1764.
     86.8500	   2839.	   2810.	 -31874.	   1765.
     86.8631	   2629.	   2776.	 -32050.	   1765.
     86.8763	   2696.	   2752.	 -31959.	   1765.
     86.8894	   2668.	   2740.	 -31975.	   1765.
     86.9025	   2697.	   2740.	 -31946.	   1765.
     86.9157	   2715.	   2750.	 -31938.	   1765.
     86.9288	   2651.	   2768.	 -32020.	   1765.
     86.9419	   2693.	   2793.	 -32003.	   1765.
     86.9551	   2770.	   2822.	 -31955.	   1765.
     86.9682	   2877.	   2851.	 -31877.	   1765.
     86.9813	   2866.	   2877.	 -31914.	   1765.
     86.9944	   2960.	   2897.	 -31840.	   1766.
     87.0076	   2954.	   2908.	 -31857.	   1766.
     87.0207	   2968.	   2910.	 -31845.	   1766.
     87.0338	   2880.	   2907.	 -31930.	   1766.
     87.0470	   2842.	   2900.	 -31961.	   1766.
     87.0601	   2890.	   2894.	 -31907.	   1766.
     87.0732	   2897.	   2891.	 -31897.	   1766.
     87.0864	   2791.	   2895.	 -32007.	   1766.
     87.0995	   2811.	   2906.	 -31998.	   1766.
     87.1126	   2917.	   2925.	 -31911.	   1766.
     87.1257	   2885.	   2954.	 -31972.	   1766.
     87.1389	   2911.	   2993.	 -31985.	   1766.
     87.1520	   2984.	   3038.	 -31957.	   1767.
     87.1651	   3045.	   3090.	 -31948.	   1767.
     87.1783	   3015.	   3145.	 -32033.	   1767.
     87.1914	   3116.	   3202.	 -31989.	   1767.
     87.2045	   3123.	   3260.	 -32040.	   1767.
     87.2177	   3267.	   3317.	 -31953.	   1767.
     87.2308	   3266.	   3368.	 -32005.	   1767.
     87.2439	   3312.	   3408.	 -31999.	   1767.
     87.2570	   3426.	   3431.	 -31908.	   1767.
     87.2702	   3388.	   3431.	 -31946.	   1767.
     87.2833	   3397.	   3404.	 -31910.	   1767.
     87.2964	   3291.	   3355.	 -31967.	   1768.
     87.3096	   3159.	   3287.	 -32031.	   1768.
     87.3227	   3111.	   3211.	 -32003.	   1768.
     87.3358	   2994.	   3134.	 -32043.	   1768.
     87.3490	   2989.	   3061.	 -31975.	   1768.
     87.3621	   2819.	   2998.	 -32082.	   1768.
     87.3752	   2852.	   2947.	 -31998.	   1768.
     87.3884	   2814.	   2909.	 -31998.	   1768.
     87.4015	   2853.	   2884.	 -31934.	   1768.
     87.4146	   2786.	   2871.	 -31988.	   1768.
     87.4277	   2791.	   2870.	 -31982.	   1768.
     87.4409	   2768.	   2878.	 -32013.	   1768.
     87.4540	   2832.	   2893.	 -31964.	   1769.
     87.4671	   2918.	   2913.	 -31898.	   1769.
     87.4803	   2876.	   2940.	 -31967.	   1769.
     87.4934	   2866.	   2967.	 -32004.	   1769.
     87.5065	   2883.	   2994.	 -32014.	   1769.
     87.5197	   2944.	   3018.	 -31977.	   1769.
     87.5328	   2995.	   3036.	 -31944.	   1769.
     87.5459	   3032.	   3044.	 -31915.	   1769.
     87.5590	   2898.	   3043.	 -32048.	   1769.
     87.5722	   2993.	   3035.	 -31945.	   1769.
     87.5853	   2952.	   3024.	 -31975.	   1769.
     87.5984	   2982.	   3014.	 -31935.	   1769.
     87.6116	   2892.	   3009.	 -32020.	   1770.
     87.6247	   2825.	   3011.	 -32089.	   1770.
     87.6378	   2874.	   3021.	 -32050.	   1770.
     87.6510	   2914.	   3039.	 -32028.	   1770.
     87.6641	   2994.	   3066.	 -31975.	   1770.
     87.6772	   3128.	   3100.	 -31875.	   1770.
     87.6904	   3193.	   3137.	 -31847.	   1770.
     87.7035	   3209.	   3174.	 -31868.	   1770.
     87.7166	   3391.	   3209.	 -31721.	   1770.
     87.7297	   3560.	   3235.	 -31578.	   1770.
     87.7429	   3674.	   3250.	 -31479.	   1770.
     87.7560	   3661.	   3251.	 -31493.	   1771.
     87.7691	   3434.	   3236.	 -31705.	   1771.
     87.7823	   3403.	   3209.	 -31709.	   1771.
     87.7954	   3209.	   3172.	 -31866.	   1771.
     87.8085	   3049.	   3129.	 -31983.	   1771.
     87.8217	   2882.	   3083.	 -32104.	   1771.
     87.8348	   2900.	   3036.	 -32039.	   1771.
     87.8479	   2907.	   2990.	 -31986.	   1771.
     87.8610	   2876.	   2947.	 -31974.	   1771.
     87.8742	   2842.	   2910.	 -31971.	   1771.
     87.8873	   2790.	   2880.	 -31993.	   1771.
     87.9004	   2872.	   2858.	 -31889.	   1771.
     87.9136	   2837.	   2845.	 -31911.	   1772.
     87.9267	   2801.	   2840.	 -31942.	   1772.
     87.9398	   2873.	   2843.	 -31873.	   1772.
     87.9530	   2830.	   2852.	 -31925.	   1772.
     87.9661	   2730.	   2867.	 -32040.	   1772.
     87.9792	   2832.	   2884.	 -31955.	   1772.
     87.9923	   2939.	   2901.	 -31865.	   1772.
     88.0055	   3046.	   2918.	 -31775.	   1772.
     88.0186	   3144.	   2933.	 -31692.	   1772.
     88.0317	   3134.	   2944.	 -31713.	   1772.
     88.0449	   3089.	   2954.	 -31768.	   1772.
     88.0580	   2885.	   2963.	 -31981.	   1772.
     88.0711	   2920.	   2976.	 -31959.	   1773.
     88.0843	   2890.	   2995.	 -32008.	   1773.
     88.0974	   2950.	   3022.	 -31975.	   1773.
     88.1105	   2878.	   3059.	 -32084.	   1773.
     88.1236	   2879.	   3107.	 -32131.	   1773.
     88.1368	   2985.	   3168.	 -32086.	   1773.
     88.1499	   3125.	   3240.	 -32018.	   1773.
     88.1630	   3321.	   3322.	 -31904.	   1773.
     88.1762	   3380.	   3409.	 -31932.	   1773.
     88.1893	   3554.	   3496.	 -31845.	   1773.
     88.2024	   3650.	   3576.	 -31829.	   1773.
     88.2156	   3765.	   3639.	 -31777.	   1774.
     88.2287	   3738.	   3675.	 -31840.	   1774.
     88.2418	   3758.	   3679.	 -31824.	   1774.
     88.2550	   3714.	   3649.	 -31838.	   1774.
     88.2681	   3734.	   3593.	 -31762.	   1774.
     88.2812	   3582.	   3519.	 -31840.	   1774.
     88.2943	   3489.	   3436.	 -31850.	   1774.
     88.3075	   3387.	   3353.	 -31869.	   1774.
     88.3206	   3286.	   3276.	 -31893.	   1774.
     88.3337	   3200.	   3208.	 -31911.	   1774.
     88.3469	   3076.	   3151.	 -31978.	   1774.
     88.3600	   3077.	   3105.	 -31931.	   1774.
     88.3731	   3006.	   3069.	 -31966.	   1775.
     88.3863	   3010.	   3043.	 -31936.	   1775.
     88.3994	   2937.	   3027.	 -31993.	   1775.
     88.4125	   3028.	   3020.	 -31895.	   1775.
     88.4256	   3104.	   3022.	 -31821.	   1775.
     88.4388	   2980.	   3033.	 -31956.	   1775.
     88.4519	   2987.	   3050.	 -31966.	   1775.
     88.4650	   3057.	   3073.	 -31919.	   1775.
     88.4782	   3016.	   3093.	 -31980.	   1775.
     88.4913	   3097.	   3109.	 -31915.	   1775.
     88.5044	   3126.	   3114.	 -31891.	   1775.
     88.5176	   3096.	   3106.	 -31913.	   1776.
     88.5307	   3129.	   3083.	 -31857.	   1776.
     88.5438	   3182.	   3049.	 -31770.	   1776.
     88.5569	   3066.	   3008.	 -31845.	   1776.
     88.5701	   3042.	   2963.	 -31824.	   1776.
     88.5832	   3015.	   2918.	 -31806.	   1776.
     88.5963	   2863.	   2876.	 -31916.	   1776.
     88.6095	   2724.	   2838.	 -32017.	   1776.
     88.6226	   2790.	   2805.	 -31918.	   1776.
     88.6357	   2701.	   2776.	 -31978.	   1776.
     88.6489	   2654.	   2751.	 -32000.	   1776.
     88.6620	   2642.	   2728.	 -31989.	   1776.
     88.6751	   2603.	   2708.	 -32008.	   1777.
     88.6882	   2628.	   2688.	 -31963.	   1777.
     88.7014	   2654.	   2669.	 -31918.	   1777.
     88.7145	   2597.	   2652.	 -31958.	   1777.
     88.7276	   2536.	   2634.	 -32001.	   1777.
     88.7408	   2569.	   2620.	 -31954.	   1777.
     88.7539	   2573.	   2607.	 -31937.	   1777.
     88.7670	   2528.	   2598.	 -31973.	   1777.
     88.7802	   2591.	   2593.	 -31905.	   1777.
     88.7933	   2548.	   2594.	 -31949.	   1777.
     88.8064	   2633.	   2600.	 -31870.	   1777.
     88.8196	   2550.	   2614.	 -31967.	   1777.
     88.8327	   2613.	   2635.	 -31925.	   1778.
     88.8458	   2572.	   2665.	 -31996.	   1778.
     88.8589	   2522.	   2702.	 -32083.	   1778.
     88.8721	   2669.	   2748.	 -31982.	   1778.
     88.8852	   2679.	   2800.	 -32024.	   1778.
     88.8983	   2815.	   2858.	 -31946.	   1778.
     88.9115	   2907.	   2919.	 -31915.	   1778.
     88.9246	   3056.	   2980.	 -31827.	   1778.
     88.9377	   3149.	   3036.	 -31790.	   1778.
     88.9509	   3160.	   3083.	 -31826.	   1778.
     88.9640	   3377.	   3113.	 -31639.	   1778.
     88.9771	   3329.	   3123.	 -31697.	   1779.
     88.9902	   3340.	   3112.	 -31675.	   1779.
     89.0034	   3195.	   3081.	 -31788.	   1779.
     89.0165	   3161.	   3036.	 -31778.	   1779.
     89.0296	   3027.	   2984.	 -31860.	   1779.
     89.0428	   2861.	   2929.	 -31971.	   1779.
     89.0559	   2804.	   2877.	 -31976.	   1779.
     89.0690	   2712.	   2830.	 -32021.	   1779.
     89.0822	   2721.	   2790.	 -31972.	   1779.
     89.0953	   2772.	   2760.	 -31891.	   1779.
     89.1084	   2673.	   2739.	 -31969.	   1779.
     89.1216	   2724.	   2727.	 -31906.	   1779.
     89.1347	   2728.	   2724.	 -31899.	   1780.
     89.1478	   2748.	   2727.	 -31882.	   1780.
     89.1609	   2748.	   2736.	 -31891.	   1780.
     89.1741	   2780.	   2750.	 -31873.	   1780.
     89.1872	   2752.	   2766.	 -31917.	   1780.
     89.2003	   2823.	   2784.	 -31864.	   1780.
     89.2135	   2822.	   2801.	 -31882.	   1780.
     89.2266	   2863.	   2814.	 -31854.	   1780.
     89.2397	   2944.	   2824.	 -31783.	   1780.
     89.2529	   2858.	   2827.	 -31872.	   1780.
     89.2660	   2900.	   2821.	 -31824.	   1780.
     89.2791	   2870.	   2809.	 -31842.	   1781.
     89.2922	   2767.	   2793.	 -31929.	   1781.
     89.3054	   2849.	   2774.	 -31828.	   1781.
     89.3185	   2777.	   2757.	 -31883.	   1781.
     89.3316	   2693.	   2744.	 -31954.	   1781.
     89.3448	   2666.	   2737.	 -31974.	   1781.
     89.3579	   2714.	   2736.	 -31925.	   1781.
     89.3710	   2793.	   2742.	 -31852.	   1781.
     89.3842	   2716.	   2755.	 -31942.	   1781.
     89.3973	   2792.	   2771.	 -31882.	   1781.
     89.4104	   2838.	   2792.	 -31857.	   1781.
     89.4235	   2716.	   2812.	 -31999.	   1781.
     89.4367	   2825.	   2831.	 -31909.	   1782.
     89.4498	   2940.	   2844.	 -31807.	   1782.
     89.4629	   2947.	   2848.	 -31804.	   1782.
     89.4761	   2847.	   2842.	 -31898.	   1782.
     89.4892	   2815.	   2826.	 -31914.	   1782.
     89.5023	   2891.	   2801.	 -31813.	   1782.
     89.5155	   2785.	   2772.	 -31890.	   1782.
     89.5286	   2730.	   2741.	 -31914.	   1782.
     89.5417	   2727.	   2711.	 -31887.	   1782.
     89.5548	   2630.	   2685.	 -31958.	   1782.
     89.5680	   2600.	   2662.	 -31965.	   1782.
     89.5811	   2619.	   2646.	 -31930.	   1782.
     89.5942	   2645.	   2636.	 -31894.	   1782.
     89.6074	   2614.	   2635.	 -31924.	   1782.
     89.6205	   2683.	   2641.	 -31861.	   1782.
     89.6336	   2661.	   2656.	 -31898.	   1782.
     89.6468	   2646.	   2680.	 -31937.	   1782.
     89.6599	   2701.	   2715.	 -31917.	   1782.
     89.6730	   2759.	   2755.	 -31899.	   1782.
     89.6861	   2795.	   2803.	 -31911.	   1782.
     89.6993	   2858.	   2856.	 -31901.	   1782.
     89.7124	   2956.	   2912.	 -31859.	   1781.
     89.7255	   2995.	   2966.	 -31874.	   1781.
     89.7387	   3182.	   3020.	 -31741.	   1781.
     89.7518	   3251.	   3067.	 -31719.	   1781.
     89.7649	   3504.	   3104.	 -31503.	   1781.
     89.7781	   3602.	   3126.	 -31427.	   1781.
     89.7912	   3676.	   3134.	 -31361.	   1781.
     89.8043	   3623.	   3126.	 -31406.	   1781.
     89.8175	   3529.	   3106.	 -31480.	   1781.
     89.8306	   3374.	   3079.	 -31608.	   1780.
     89.8437	   3217.	   3050.	 -31736.	   1780.
     89.8568	   3118.	   3023.	 -31808.	   1780.
     89.8700	   3062.	   3004.	 -31845.	   1780.
     89.8831	   3020.	   2994.	 -31877.	   1780.
     89.8962	   2969.	   2997.	 -31931.	   1780.
     89.9094	   3010.	   3012.	 -31905.	   1780.
     89.9225	   2998.	   3039.	 -31944.	   1780.
     89.9356	   2926.	   3078.	 -32055.	   1780.
     89.9488	   2908.	   3124.	 -32119.	   1779.
     89.9619	   2945.	   3174.	 -32132.	   1779.
     89.9750	   3031.	   3223.	 -32095.	   1779.
     89.9882	   3206.	   3269.	 -31965.	   1779.
     90.0013	   3138.	   3304.	 -32069.	   1779.
     90.0144	   3257.	   3332.	 -31978.	   1779.
     90.0275	   3428.	   3354.	 -31829.	   1779.
     90.0407	   3583.	   3366.	 -31686.	   1779.
     90.0538	   3683.	   3371.	 -31591.	   1779.
     90.0669	   3851.	   3370.	 -31422.	   1778.
     90.0801	   3853.	   3361.	 -31411.	   1778.
     90.0932	   3809.	   3344.	 -31438.	   1778.
     90.1063	   3856.	   3322.	 -31369.	   1778.
     90.1195	   3551.	   3296.	 -31648.	   1778.
     90.1326	   3426.	   3270.	 -31747.	   1778.
     90.1457	   3360.	   3246.	 -31789.	   1778.
     90.1588	   3298.	   3226.	 -31831.	   1778.
     90.1720	   3273.	   3210.	 -31840.	   1778.
     90.1851	   3175.	   3198.	 -31926.	   1777.
     90.1982	   3148.	   3186.	 -31941.	   1777.
     90.2114	   3189.	   3175.	 -31889.	   1777.
     90.2245	   3115.	   3162.	 -31950.	   1777.
     90.2376	   3002.	   3147.	 -32048.	   1777.
     90.2508	   3001.	   3129.	 -32031.	   1777.
     90.2639	   3022.	   3110.	 -31991.	   1777.
     90.2770	   2982.	   3089.	 -32010.	   1777.
     90.2901	   2981.	   3066.	 -31988.	   1777.
     90.3033	   3045.	   3044.	 -31902.	   1776.
     90.3164	   2965.	   3025.	 -31963.	   1776.
     90.3295	   2925.	   3009.	 -31987.	   1776.
     90.3427	   2959.	   2999.	 -31943.	   1776.
     90.3558	   2921.	   2996.	 -31978.	   1776.
     90.3689	   3082.	   3001.	 -31822.	   1776.
     90.3821	   3098.	   3012.	 -31817.	   1776.
     90.3952	   2998.	   3029.	 -31934.	   1776.
     90.4083	   3041.	   3053.	 -31915.	   1776.
     90.4214	   3153.	   3082.	 -31832.	   1775.
     90.4346	   3125.	   3114.	 -31892.	   1775.
     90.4477	   3203.	   3147.	 -31847.	   1775.
     90.4608	   3301.	   3177.	 -31779.	   1775.
     90.4740	   3349.	   3199.	 -31753.	   1775.
     90.4871	   3366.	   3207.	 -31744.	   1775.
     90.5002	   3393.	   3202.	 -31712.	   1775.
     90.5134	   3377.	   3183.	 -31709.	   1775.
     90.5265	   3242.	   3152.	 -31813.	   1775.
     90.5396	   3209.	   3113.	 -31807.	   1775.
     90.5527	   3054.	   3070.	 -31919.	   1774.
     90.5659	   2983.	   3028.	 -31948.	   1774.
     90.5790	   2835.	   2989.	 -32057.	   1774.
     90.5921	   2820.	   2955.	 -32038.	   1774.
     90.6053	   2906.	   2927.	 -31924.	   1774.
     90.6184	   2892.	   2904.	 -31915.	   1774.
     90.6315	   2792.	   2884.	 -31995.	   1774.
     90.6447	   2919.	   2869.	 -31853.	   1774.
     90.6578	   2740.	   2855.	 -32018.	   1774.
     90.6709	   2758.	   2844.	 -31989.	   1773.
     90.6841	   2769.	   2836.	 -31970.	   1773.
     90.6972	   2915.	   2831.	 -31819.	   1773.
     90.7103	   2804.	   2830.	 -31929.	   1773.
     90.7234	   2887.	   2833.	 -31849.	   1773.
     90.7366	   2859.	   2840.	 -31884.	   1773.
     90.7497	   2903.	   2849.	 -31849.	   1773.
     90.7628	   3033.	   2860.	 -31730.	   1773.
     90.7760	   2926.	   2871.	 -31848.	   1773.
     90.7891	   2964.	   2882.	 -31821.	   1772.
     90.8022	   2933.	   2893.	 -31863.	   1772.
     90.8154	   2950.	   2905.	 -31858.	   1772.
     90.8285	   2982.	   2920.	 -31841.	   1772.
     90.8416	   2997.	   2938.	 -31844.	   1772.
     90.8548	   2988.	   2961.	 -31876.	   1772.
     90.8679	   2880.	   2987.	 -32010.	   1772.
     90.8810	   2965.	   3016.	 -31954.	   1772.
     90.8941	   3089.	   3044.	 -31858.	   1772.
     90.9073	   3113.	   3069.	 -31859.	   1771.
     90.9204	   3122.	   3085.	 -31866.	   1771.
     90.9335	   3173.	   3091.	 -31820.	   1771.
     90.9467	   3208.	   3083.	 -31778.	   1771.
     90.9598	   3084.	   3062.	 -31881.	   1771.
     90.9729	   3133.	   3033.	 -31803.	   1771.
     90.9861	   3003.	   2997.	 -31897.	   1771.
     90.9992	   2910.	   2964.	 -31957.	   1771.
     91.0123	   2895.	   2933.	 -31941.	   1771.
     91.0254	   2805.	   2909.	 -32007.	   1770.
     91.0386	   2845.	   2894.	 -31952.	   1770.
     91.0517	   2837.	   2893.	 -31959.	   1770.
     91.0648	   2866.	   2906.	 -31943.	   1770.
     91.0780	   2907.	   2935.	 -31931.	   1770.
     91.0911	   2968.	   2979.	 -31914.	   1770.
     91.1042	   3041.	   3040.	 -31902.	   1770.
     91.1174	   3006.	   3117.	 -32014.	   1770.
     91.1305	   3162.	   3206.	 -31947.	   1770.
     91.1436	   3349.	   3304.	 -31858.	   1769.
     91.1567	   3445.	   3408.	 -31866.	   1769.
     91.1699	   3549.	   3511.	 -31865.	   1769.
     91.1830	   3634.	   3604.	 -31873.	   1769.
     91.1961	   3712.	   3679.	 -31870.	   1769.
     91.2093	   3763.	   3726.	 -31866.	   1769.
     91.2224	   3774.	   3739.	 -31868.	   1769.
     91.2355	   3808.	   3716.	 -31811.	   1769.
     91.2487	   3667.	   3661.	 -31897.	   1769.
     91.2618	   3621.	   3582.	 -31864.	   1768.
     91.2749	   3638.	   3488.	 -31753.	   1768.
     91.2880	   3528.	   3389.	 -31764.	   1768.
     91.3012	   3306.	   3291.	 -31888.	   1768.
     91.3143	   3116.	   3201.	 -31987.	   1768.
     91.3274	   3057.	   3121.	 -31967.	   1768.
     91.3406	   2974.	   3057.	 -31986.	   1768.
     91.3537	   2948.	   3010.	 -31965.	   1768.
     91.3668	   2896.	   2981.	 -31988.	   1768.
     91.3800	   2906.	   2971.	 -31968.	   1767.
     91.3931	   2923.	   2981.	 -31961.	   1767.
     91.4062	   2911.	   3009.	 -32001.	   1767.
     91.4193	   2966.	   3056.	 -31993.	   1767.
     91.4325	   3022.	   3121.	 -32002.	   1767.
     91.4456	   3181.	   3201.	 -31923.	   1767.
     91.4587	   3097.	   3294.	 -32100.	   1767.
     91.4719	   3177.	   3399.	 -32125.	   1767.
     91.4850	   3285.	   3510.	 -32128.	   1767.
     91.4981	   3354.	   3622.	 -32171.	   1767.
     91.5113	   3609.	   3732.	 -32026.	   1766.
     91.5244	   3766.	   3834.	 -31971.	   1766.
     91.5375	   3723.	   3928.	 -32108.	   1766.
     91.5507	   3807.	   4009.	 -32105.	   1766.
     91.5638	   4031.	   4072.	 -31944.	   1766.
     91.5769	   4134.	   4113.	 -31882.	   1766.
     91.5900	   4323.	   4125.	 -31705.	   1766.
     91.6032	   4221.	   4105.	 -31787.	   1766.
     91.6163	   4021.	   4051.	 -31933.	   1766.
     91.6294	   3784.	   3969.	 -32088.	   1765.
     91.6426	   3647.	   3864.	 -32120.	   1765.
     91.6557	   3567.	   3745.	 -32081.	   1765.
     91.6688	   3396.	   3619.	 -32126.	   1765.
     91.6820	   3175.	   3494.	 -32222.	   1765.
     91.6951	   2999.	   3377.	 -32281.	   1765.
     91.7082	   2981.	   3273.	 -32195.	   1765.
     91.7213	   2925.	   3184.	 -32162.	   1765.
     91.7345	   2885.	   3112.	 -32130.	   1765.
     91.7476	   2862.	   3060.	 -32101.	   1764.
     91.7607	   2882.	   3028.	 -32049.	   1764.
     91.7739	   2811.	   3015.	 -32107.	   1764.
     91.7870	   2913.	   3019.	 -32009.	   1764.
     91.8001	   2859.	   3039.	 -32083.	   1764.
     91.8133	   2888.	   3072.	 -32087.	   1764.
     91.8264	   2958.	   3113.	 -32058.	   1764.
     91.8395	   3201.	   3159.	 -31861.	   1764.
     91.8526	   3213.	   3205.	 -31895.	   1764.
     91.8658	   3282.	   3246.	 -31867.	   1763.
     91.8789	   3301.	   3274.	 -31876.	   1763.
     91.8920	   3356.	   3285.	 -31832.	   1763.
     91.9052	   3321.	   3277.	 -31859.	   1763.
     91.9183	   3286.	   3250.	 -31867.	   1763.
     91.9314	   3133.	   3207.	 -31977.	   1763.
     91.9446	   3162.	   3152.	 -31893.	   1763.
     91.9577	   3026.	   3089.	 -31966.	   1763.
     91.9708	   2954.	   3023.	 -31972.	   1763.
     91.9840	   2853.	   2957.	 -32007.	   1762.
     91.9971	   2822.	   2894.	 -31975.	   1762.
     92.0102	   2841.	   2838.	 -31900.	   1762.
     92.0233	   2755.	   2788.	 -31936.	   1762.
     92.0365	   2782.	   2745.	 -31866.	   1762.
     92.0496	   2744.	   2710.	 -31869.	   1762.
     92.0627	   2723.	   2684.	 -31864.	   1762.
     92.0759	   2675.	   2665.	 -31893.	   1762.
     92.0890	   2709.	   2655.	 -31849.	   1762.
     92.1021	   2666.	   2650.	 -31887.	   1761.
     92.1153	   2624.	   2652.	 -31931.	   1761.
     92.1284	   2763.	   2659.	 -31799.	   1761.
     92.1415	   2728.	   2671.	 -31846.	   1761.
     92.1546	   2781.	   2687.	 -31809.	   1761.
     92.1678	   2737.	   2706.	 -31872.	   1761.
     92.1809	   2760.	   2727.	 -31870.	   1761.
     92.1940	   2875.	   2749.	 -31777.	   1761.
     92.2072	   2852.	   2770.	 -31821.	   1761.
     92.2203	   2866.	   2790.	 -31827.	   1760.
     92.2334	   2863.	   2808.	 -31848.	   1760.
     92.2466	   2879.	   2823.	 -31847.	   1760.
     92.2597	   2929.	   2836.	 -31810.	   1760.
     92.2728	   3039.	   2847.	 -31711.	   1760.
     92.2859	   2902.	   2858.	 -31859.	   1760.
     92.2991	   3080.	   2869.	 -31692.	   1760.
     92.3122	   3008.	   2880.	 -31775.	   1760.
     92.3253	   2847.	   2892.	 -31948.	   1760.
     92.3385	   2803.	   2904.	 -32004.	   1759.
     92.3516	   2873.	   2915.	 -31945.	   1759.
     92.3647	   2876.	   2923.	 -31950.	   1759.
     92.3779	   2877.	   2929.	 -31955.	   1759.
     92.3910	   2893.	   2933.	 -31943.	   1759.
     92.4041	   2967.	   2937.	 -31873.	   1759.
     92.4173	   2917.	   2944.	 -31930.	   1759.
     92.4304	   2903.	   2957.	 -31957.	   1759.
     92.4435	   2896.	   2979.	 -31986.	   1759.
     92.4566	   2924.	   3012.	 -31991.	   1759.
     92.4698	   3111.	   3058.	 -31850.	   1758.
     92.4829	   3042.	   3116.	 -31977.	   1758.
     92.4960	   3042.	   3186.	 -32047.	   1758.
     92.5092	   3246.	   3267.	 -31924.	   1758.
     92.5223	   3340.	   3356.	 -31919.	   1758.
     92.5354	   3340.	   3448.	 -32011.	   1758.
     92.5486	   3495.	   3539.	 -31947.	   1758.
     92.5617	   3789.	   3620.	 -31734.	   1758.
     92.5748	   3837.	   3686.	 -31752.	   1758.
     92.5879	   3913.	   3728.	 -31718.	   1757.
     92.6011	   3866.	   3742.	 -31779.	   1757.
     92.6142	   3870.	   3724.	 -31757.	   1757.
     92.6273	   3620.	   3679.	 -31962.	   1757.
     92.6405	   3419.	   3610.	 -32094.	   1757.
     92.6536	   3364.	   3526.	 -32065.	   1757.
     92.6667	   3221.	   3433.	 -32115.	   1757.
     92.6799	   2950.	   3337.	 -32290.	   1757.
     92.6930	   3124.	   3244.	 -32023.	   1757.
     92.7061	   2906.	   3156.	 -32153.	   1756.
     92.7192	   2970.	   3079.	 -32012.	   1756.
     92.7324	   2835.	   3014.	 -32082.	   1756.
     92.7455	   2853.	   2963.	 -32013.	   1756.
     92.7586	   2920.	   2927.	 -31910.	   1756.
     92.7718	   2795.	   2906.	 -32014.	   1756.
     92.7849	   2890.	   2899.	 -31912.	   1756.
     92.7980	   2808.	   2902.	 -31997.	   1756.
     92.8112	   2828.	   2918.	 -31993.	   1756.
     92.8243	   2907.	   2941.	 -31937.	   1755.
     92.8374	   2961.	   2969.	 -31911.	   1755.
     92.8505	   3017.	   2997.	 -31883.	   1755.
     92.8637	   3013.	   3023.	 -31913.	   1755.
     92.8768	   3057.	   3039.	 -31885.	   1755.
     92.8899	   3096.	   3044.	 -31851.	   1755.
     92.9031	   3092.	   3034.	 -31845.	   1755.
     92.9162	   2992.	   3010.	 -31921.	   1755.
     92.9293	   2915.	   2973.	 -31961.	   1755.
     92.9425	   2866.	   2926.	 -31963.	   1754.
     92.9556	   2817.	   2874.	 -31960.	   1754.
     92.9687	   2727.	   2819.	 -31995.	   1754.
     92.9819	   2565.	   2765.	 -32103.	   1754.
     92.9950	   2697.	   2714.	 -31920.	   1754.
     93.0081	   2560.	   2668.	 -32011.	   1754.
     93.0212	   2557.	   2626.	 -31972.	   1754.
     93.0344	   2574.	   2589.	 -31918.	   1754.
     93.0475	   2424.	   2558.	 -32037.	   1754.
     93.0606	   2564.	   2532.	 -31871.	   1753.
     93.0738	   2475.	   2511.	 -31939.	   1753.
     93.0869	   2572.	   2494.	 -31825.	   1753.
     93.1000	   2428.	   2480.	 -31954.	   1753.
     93.1132	   2557.	   2469.	 -31815.	   1753.
     93.1263	   2442.	   2460.	 -31921.	   1753.
     93.1394	   2451.	   2453.	 -31905.	   1753.
     93.1525	   2526.	   2447.	 -31824.	   1753.
     93.1657	   2452.	   2442.	 -31893.	   1753.
     93.1788	   2469.	   2434.	 -31868.	   1752.
     93.1919	   2339.	   2430.	 -31994.	   1752.
     93.2051	   2462.	   2425.	 -31866.	   1752.
     93.2182	   2483.	   2420.	 -31840.	   1752.
     93.2313	   2516.	   2415.	 -31802.	   1752.
     93.2445	   2450.	   2411.	 -31864.	   1752.
     93.2576	   2429.	   2408.	 -31882.	   1752.
     93.2707	   2412.	   2404.	 -31895.	   1752.
     93.2839	   2441.	   2402.	 -31864.	   1752.
     93.2970	   2436.	   2399.	 -31866.	   1751.
     93.3101	   2405.	   2398.	 -31896.	   1751.
     93.3232	   2404.	   2396.	 -31895.	   1751.
     93.3364	   2359.	   2395.	 -31939.	   1751.
     93.3495	   2422.	   2394.	 -31875.	   1751.
     93.3626	   2480.	   2394.	 -31817.	   1751.
     93.3758	   2411.	   2394.	 -31886.	   1751.
     93.3889	   2473.	   2395.	 -31825.	   1751.
     93.4020	   2418.	   2395.	 -31880.	   1751.
     93.4152	   2398.	   2397.	 -31902.	   1750.
     93.4283	   2459.	   2398.	 -31842.	   1750.
     93.4414	   2436.	   2401.	 -31868.	   1750.
     93.4545	   2476.	   2404.	 -31831.	   1750.
     93.4677	   2428.	   2407.	 -31882.	   1750.
     93.4808	   2356.	   2411.	 -31958.	   1750.
     93.4939	   2494.	   2417.	 -31826.	   1750.
     93.5071	   2456.	   2425.	 -31872.	   1750.
     93.5202	   2430.	   2435.	 -31908.	   1750.
     93.5333	   2377.	   2447.	 -31973.	   1750.
     93.5465	   2401.	   2462.	 -31964.	   1749.
     93.5596	   2561.	   2481.	 -31822.	   1749.
     93.5727	   2392.	   2503.	 -32014.	   1749.
     93.5858	   2592.	   2530.	 -31841.	   1749.
     93.5990	   2554.	   2561.	 -31910.	   1749.
     93.6121	   2572.	   2597.	 -31928.	   1749.
     93.6252	   2514.	   2636.	 -32025.	   1749.
     93.6384	   2622.	   2680.	 -31961.	   1749.
     93.6515	   2753.	   2726.	 -31876.	   1749.
     93.6646	   2816.	   2772.	 -31859.	   1748.
     93.6778	   2891.	   2819.	 -31831.	   1748.
     93.6909	   2892.	   2861.	 -31872.	   1748.
     93.7040	   3099.	   2895.	 -31699.	   1748.
     93.7171	   3133.	   2920.	 -31690.	   1748.
     93.7303	   3198.	   2933.	 -31638.	   1748.
     93.7434	   3123.	   2932.	 -31712.	   1748.
     93.7565	   3193.	   2921.	 -31631.	   1748.
     93.7697	   3070.	   2900.	 -31733.	   1748.
     93.7828	   2967.	   2874.	 -31810.	   1748.
     93.7959	   2966.	   2847.	 -31784.	   1747.
     93.8091	   2824.	   2822.	 -31901.	   1747.
     93.8222	   2741.	   2800.	 -31962.	   1747.
     93.8353	   2793.	   2783.	 -31893.	   1747.
     93.8484	   2778.	   2771.	 -31896.	   1747.
     93.8616	   2642.	   2767.	 -32028.	   1747.
     93.8747	   2836.	   2768.	 -31835.	   1747.
     93.8878	   2813.	   2774.	 -31864.	   1747.
     93.9010	   2820.	   2783.	 -31866.	   1747.
     93.9141	   2860.	   2795.	 -31838.	   1746.
     93.9272	   2874.	   2808.	 -31837.	   1746.
     93.9404	   2838.	   2821.	 -31886.	   1746.
     93.9535	   2839.	   2833.	 -31897.	   1746.
     93.9666	   2889.	   2845.	 -31859.	   1746.
     93.9798	   2982.	   2855.	 -31776.	   1746.
     93.9929	   3028.	   2861.	 -31736.	   1746.
     94.0060	   2953.	   2863.	 -31813.	   1746.
     94.0191	   2983.	   2860.	 -31780.	   1746.
     94.0323	   2972.	   2850.	 -31781.	   1746.
     94.0454	   2921.	   2834.	 -31816.	   1745.
     94.0585	   2911.	   2811.	 -31803.	   1745.
     94.0717	   2765.	   2785.	 -31923.	   1745.
     94.0848	   2749.	   2757.	 -31911.	   1745.
     94.0979	   2715.	   2729.	 -31917.	   1745.
     94.1111	   2660.	   2702.	 -31945.	   1745.
     94.1242	   2627.	   2678.	 -31954.	   1745.
     94.1373	   2631.	   2658.	 -31930.	   1745.
     94.1505	   2528.	   2641.	 -32016.	   1745.
     94.1636	   2646.	   2629.	 -31886.	   1744.
     94.1767	   2556.	   2620.	 -31967.	   1744.
     94.1898	   2638.	   2614.	 -31879.	   1744.
     94.2030	   2687.	   2611.	 -31827.	   1744.
     94.2161	   2626.	   2607.	 -31884.	   1744.
     94.2292	   2608.	   2607.	 -31902.	   1744.
     94.2424	   2699.	   2607.	 -31811.	   1744.
     94.2555	   2605.	   2609.	 -31907.	   1744.
     94.2686	   2600.	   2611.	 -31914.	   1744.
     94.2818	   2602.	   2616.	 -31917.	   1744.
     94.2949	   2694.	   2622.	 -31831.	   1743.
     94.3080	   2659.	   2632.	 -31876.	   1743.
     94.3211	   2572.	   2646.	 -31977.	   1743.
     94.3343	   2661.	   2663.	 -31905.	   1743.
     94.3474	   2685.	   2686.	 -31904.	   1743.
     94.3605	   2646.	   2714.	 -31971.	   1743.
     94.3737	   2664.	   2748.	 -31987.	   1743.
     94.3868	   2812.	   2788.	 -31879.	   1743.
     94.3999	   2849.	   2833.	 -31887.	   1743.
     94.4131	   3018.	   2884.	 -31769.	   1742.
     94.4262	   2999.	   2937.	 -31841.	   1742.
     94.4393	   2994.	   2991.	 -31900.	   1742.
     94.4524	   3182.	   3044.	 -31765.	   1742.
     94.4656	   3108.	   3095.	 -31890.	   1742.
     94.4787	   3336.	   3140.	 -31707.	   1742.
     94.4918	   3284.	   3180.	 -31799.	   1742.
     94.5050	   3233.	   3212.	 -31882.	   1742.
     94.5181	   3219.	   3236.	 -31920.	   1742.
     94.5312	   3267.	   3248.	 -31884.	   1742.
     94.5444	   3509.	   3248.	 -31642.	   1741.
     94.5575	   3437.	   3234.	 -31700.	   1741.
     94.5706	   3321.	   3205.	 -31787.	   1741.
     94.5837	   3383.	   3164.	 -31684.	   1741.
     94.5969	   3216.	   3113.	 -31800.	   1741.
     94.6100	   3025.	   3057.	 -31935.	   1741.
     94.6231	   2872.	   2999.	 -32030.	   1741.
     94.6363	   2817.	   2943.	 -32029.	   1741.
     94.6494	   2851.	   2892.	 -31944.	   1741.
     94.6625	   2855.	   2849.	 -31897.	   1740.
     94.6757	   2732.	   2813.	 -31984.	   1740.
     94.6888	   2728.	   2786.	 -31961.	   1740.
     94.7019	   2740.	   2768.	 -31931.	   1740.
     94.7150	   2581.	   2758.	 -32080.	   1740.
     94.7282	   2663.	   2754.	 -31994.	   1740.
     94.7413	   2816.	   2757.	 -31844.	   1740.
     94.7544	   2747.	   2764.	 -31920.	   1740.
     94.7676	   2744.	   2774.	 -31933.	   1740.
     94.7807	   2741.	   2784.	 -31946.	   1739.
     94.7938	   2887.	   2794.	 -31810.	   1739.
     94.8070	   2830.	   2804.	 -31877.	   1739.
     94.8201	   2936.	   2810.	 -31777.	   1739.
     94.8332	   2853.	   2813.	 -31863.	   1739.
     94.8464	   2843.	   2810.	 -31870.	   1739.
     94.8595	   2935.	   2802.	 -31770.	   1739.
     94.8726	   2919.	   2786.	 -31770.	   1739.
     94.8857	   2711.	   2763.	 -31955.	   1739.
     94.8989	   2841.	   2735.	 -31797.	   1739.
     94.9120	   2759.	   2702.	 -31846.	   1738.
     94.9251	   2627.	   2668.	 -31944.	   1738.
     94.9383	   2628.	   2632.	 -31907.	   1738.
     94.9514	   2580.	   2597.	 -31920.	   1738.
     94.9645	   2570.	   2564.	 -31897.	   1738.
     94.9777	   2401.	   2534.	 -32036.	   1738.
     94.9908	   2489.	   2507.	 -31921.	   1738.
     95.0039	   2432.	   2482.	 -31953.	   1738.
     95.0170	   2449.	   2461.	 -31915.	   1738.
     95.0302	   2478.	   2444.	 -31869.	   1737.
     95.0433	   2406.	   2429.	 -31926.	   1737.
     95.0564	   2414.	   2416.	 -31905.	   1737.
     95.0696	   2367.	   2405.	 -31941.	   1737.
     95.0827	   2461.	   2396.	 -31838.	   1737.
     95.0958	   2457.	   2389.	 -31835.	   1737.
     95.1090	   2452.	   2384.	 -31835.	   1737.
     95.1221	   2371.	   2380.	 -31912.	   1737.
     95.1352	   2422.	   2377.	 -31858.	   1737.
     95.1484	   2412.	   2374.	 -31865.	   1737.
     95.1615	   2482.	   2371.	 -31792.	   1736.
     95.1746	   2453.	   2370.	 -31820.	   1736.
     95.1877	   2376.	   2369.	 -31896.	   1736.
     95.2009	   2357.	   2368.	 -31914.	   1736.
     95.2140	   2362.	   2367.	 -31908.	   1736.
     95.2271	   2447.	   2367.	 -31823.	   1736.
     95.2403	   2400.	   2367.	 -31870.	   1736.
     95.2534	   2434.	   2367.	 -31835.	   1736.
     95.2665	   2382.	   2366.	 -31887.	   1736.
     95.2797	   2389.	   2366.	 -31880.	   1735.
     95.2928	   2397.	   2365.	 -31871.	   1735.
     95.3059	   2405.	   2365.	 -31863.	   1735.
     95.3190	   2420.	   2364.	 -31847.	   1735.
     95.3322	   2471.	   2363.	 -31795.	   1735.
     95.3453	   2331.	   2363.	 -31935.	   1735.
     95.3584	   2373.	   2362.	 -31892.	   1735.
     95.3716	   2454.	   2361.	 -31810.	   1735.
     95.3847	   2454.	   2359.	 -31808.	   1735.
     95.3978	   2439.	   2358.	 -31822.	   1735.
     95.4110	   2386.	   2357.	 -31874.	   1734.
     95.4241	   2326.	   2356.	 -31933.	   1734.
     95.4372	   2372.	   2355.	 -31886.	   1734.
     95.4503	   2298.	   2354.	 -31959.	   1734.
     95.4635	   2427.	   2353.	 -31829.	   1734.
     95.4766	   2366.	   2352.	 -31889.	   1734.
     95.4897	   2310.	   2352.	 -31945.	   1734.
     95.5029	   2323.	   2351.	 -31931.	   1734.
     95.5160	   2336.	   2351.	 -31918.	   1734.
     95.5291	   2473.	   2351.	 -31781.	   1733.
     95.5423	   2359.	   2351.	 -31895.	   1733.
     95.5554	   2433.	   2351.	 -31821.	   1733.
     95.5685	   2469.	   2352.	 -31786.	   1733.
     95.5816	   2398.	   2352.	 -31857.	   1733.
     95.5948	   2491.	   2352.	 -31764.	   1733.
     95.6079	   2388.	   2353.	 -31868.	   1733.
     95.6210	   2360.	   2353.	 -31896.	   1733.
     95.6342	   2419.	   2354.	 -31837.	   1733.
     95.6473	   2382.	   2354.	 -31875.	   1733.
     95.6604	   2405.	   2355.	 -31853.	   1732.
     95.6736	   2352.	   2355.	 -31906.	   1732.
     95.6867	   2372.	   2356.	 -31887.	   1732.
