Repository: ozakary/data-NaMO2F2

# Powder X-Ray Diffraction Data for NaMO<sub>2</sub>F<sub>2</sub> (M = Nb<sup>5+</sup>, Ta<sup>5+</sup>)

**Author:** Ouail Zakary  
**ORCID:** [0000-0002-7793-3306](https://orcid.org/0000-0002-7793-3306)  
**E-mail:** [Ouail.Zakary@oulu.fi](mailto:Ouail.Zakary@oulu.fi)  
**Website:** [Ouail Zakary - webpage](https://cc.oulu.fi/~nmrwww/members/Ouail_Zakary.html)

This repository contains datasets of **Powder X-Ray Diffraction (PXRD)** data for the compounds NaNbO<sub>2</sub>F<sub>2</sub> and NaTaO<sub>2</sub>F<sub>2</sub>, recorded under both room temperature (RT) and variable temperature conditions.

File: powder_X-ray_diffraction/variable-temperature_experiments/NaTaO2F2/Rietveld_refinement/80°C/NaTaO2F2.prf (part 8 of 10)
  #(C) 2021 by FIZ Karlsruhe - Leibniz Institute for Information Infrastructure.  All rights reserved.   Chi2: 12.4641  CELL:    8.10543   5.44660   7.50089   90.0000  102.2040   90.0000   SPGR: P 1 21/c 1             TEMP:      0.00
  1   6848     1.54056     1.54439    -0.04214     0.00000     0.00000    0
   706     0     0
 2Theta	Yobs	Ycal	Yobs-Ycal	Backg	Posr	(hkl)	K
     84.9855	   2374.	   2416.	 -30932.	   1735.
     84.9986	   2357.	   2409.	 -30941.	   1735.
     85.0118	   2414.	   2401.	 -30876.	   1735.
     85.0249	   2382.	   2393.	 -30901.	   1735.
     85.0380	   2339.	   2387.	 -30937.	   1735.
     85.0512	   2345.	   2381.	 -30925.	   1734.
     85.0643	   2380.	   2377.	 -30886.	   1734.
     85.0774	   2298.	   2374.	 -30965.	   1734.
     85.0906	   2372.	   2372.	 -30889.	   1734.
     85.1037	   2371.	   2371.	 -30889.	   1733.
     85.1168	   2371.	   2372.	 -30890.	   1733.
     85.1299	   2350.	   2374.	 -30913.	   1733.
     85.1431	   2352.	   2377.	 -30914.	   1733.
     85.1562	   2428.	   2380.	 -30842.	   1733.
     85.1693	   2354.	   2383.	 -30919.	   1732.
     85.1825	   2410.	   2387.	 -30867.	   1732.
     85.1956	   2421.	   2391.	 -30859.	   1732.
     85.2087	   2369.	   2393.	 -30913.	   1732.
     85.2219	   2424.	   2395.	 -30860.	   1731.
     85.2350	   2375.	   2395.	 -30910.	   1731.
     85.2481	   2400.	   2396.	 -30885.	   1731.
     85.2612	   2485.	   2397.	 -30801.	   1731.
     85.2744	   2391.	   2400.	 -30898.	   1730.
     85.2875	   2459.	   2404.	 -30835.	   1730.
     85.3006	   2401.	   2414.	 -30902.	   1730.
     85.3138	   2419.	   2426.	 -30896.	   1730.
     85.3269	   2516.	   2443.	 -30816.	   1730.
     85.3400	   2425.	   2466.	 -30930.	   1729.
     85.3532	   2582.	   2496.	 -30803.	   1729.
     85.3663	   2651.	   2533.	 -30772.	   1729.
     85.3794	   2650.	   2578.	 -30818.	   1729.
     85.3925	   2763.	   2631.	 -30757.	   1728.
     85.4057	   2819.	   2689.	 -30759.	   1728.
     85.4188	   2844.	   2750.	 -30795.	   1728.
     85.4319	   2898.	   2810.	 -30801.	   1728.
     85.4451	   2810.	   2866.	 -30945.	   1728.
     85.4582	   2889.	   2910.	 -30910.	   1727.
     85.4713	   2955.	   2936.	 -30870.	   1727.
     85.4845	   2804.	   2941.	 -31027.	   1727.
     85.4976	   3010.	   2926.	 -30805.	   1727.
     85.5107	   3055.	   2893.	 -30727.	   1726.
     85.5238	   3100.	   2850.	 -30639.	   1726.
     85.5370	   3112.	   2802.	 -30580.	   1726.
     85.5501	   2970.	   2758.	 -30677.	   1726.
     85.5632	   2946.	   2722.	 -30665.	   1726.
     85.5764	   2893.	   2697.	 -30694.	   1725.
     85.5895	   2752.	   2689.	 -30826.	   1725.
     85.6026	   2761.	   2699.	 -30827.	   1725.
     85.6158	   2808.	   2730.	 -30811.	   1725.
     85.6289	   2899.	   2783.	 -30773.	   1724.
     85.6420	   3023.	   2859.	 -30725.	   1724.
     85.6552	   3158.	   2957.	 -30688.	   1724.
     85.6683	   3338.	   3074.	 -30625.	   1724.
     85.6814	   3501.	   3206.	 -30594.	   1724.
     85.6945	   3747.	   3347.	 -30489.	   1723.
     85.7077	   3796.	   3488.	 -30581.	   1723.
     85.7208	   3890.	   3615.	 -30614.	   1723.
     85.7339	   3968.	   3717.	 -30639.	   1723.
     85.7471	   4007.	   3780.	 -30662.	   1722.
     85.7602	   3974.	   3795.	 -30710.	   1722.
     85.7733	   3977.	   3763.	 -30676.	   1722.
     85.7865	   4023.	   3694.	 -30560.	   1722.
     85.7996	   3820.	   3602.	 -30671.	   1722.
     85.8127	   3894.	   3502.	 -30498.	   1721.
     85.8259	   3841.	   3409.	 -30457.	   1721.
     85.8390	   3669.	   3333.	 -30553.	   1721.
     85.8521	   3469.	   3282.	 -30702.	   1721.
     85.8652	   3353.	   3257.	 -30794.	   1720.
     85.8784	   3323.	   3261.	 -30828.	   1720.
     85.8915	   3266.	   3291.	 -30914.	   1720.
     85.9046	   3278.	   3339.	 -30950.	   1720.
     85.9178	   3354.	   3399.	 -30934.	   1719.
     85.9309	   3369.	   3458.	 -30979.	   1719.
     85.9440	   3589.	   3508.	 -30808.	   1719.
     85.9572	   3559.	   3540.	 -30870.	   1719.
     85.9703	   3591.	   3552.	 -30850.	   1719.
     85.9834	   3658.	   3543.	 -30775.	   1718.
     85.9965	   3652.	   3516.	 -30754.	   1718.
     86.0097	   3552.	   3469.	 -30806.	   1718.
     86.0228	   3528.	   3404.	 -30765.	   1718.
     86.0359	   3456.	   3324.	 -30757.	   1717.
     86.0491	   3456.	   3233.	 -30666.	   1717.
     86.0622	   3304.	   3139.	 -30724.	   1717.
     86.0753	   3259.	   3050.	 -30680.	   1717.
     86.0885	   3062.	   2970.	 -30797.	   1717.
     86.1016	   3024.	   2905.	 -30770.	   1716.
     86.1147	   2958.	   2855.	 -30787.	   1716.
     86.1278	   2862.	   2821.	 -30849.	   1716.
     86.1410	   2827.	   2802.	 -30864.	   1716.
     86.1541	   2772.	   2795.	 -30912.	   1715.
     86.1672	   2723.	   2796.	 -30962.	   1715.
     86.1804	   2741.	   2800.	 -30949.	   1715.
     86.1935	   2711.	   2803.	 -30981.	   1715.
     86.2066	   2737.	   2799.	 -30952.	   1715.
     86.2198	   2740.	   2786.	 -30935.	   1714.
     86.2329	   2626.	   2762.	 -31025.	   1714.
     86.2460	   2711.	   2730.	 -30908.	   1714.
     86.2591	   2619.	   2692.	 -30962.	   1714.
     86.2723	   2721.	   2650.	 -30818.	   1713.
     86.2854	   2613.	   2608.	 -30884.	   1713.
     86.2985	   2570.	   2568.	 -30887.	   1713.
     86.3117	   2613.	   2531.	 -30807.	   1713.
     86.3248	   2524.	   2499.	 -30864.	   1713.
     86.3379	   2524.	   2471.	 -30836.	   1712.
     86.3511	   2504.	   2448.	 -30833.	   1712.
     86.3642	   2425.	   2432.	 -30896.	   1712.
     86.3773	   2470.	   2419.	 -30838.	   1712.
     86.3904	   2427.	   2409.	 -30871.	   1711.
     86.4036	   2496.	   2403.	 -30796.	   1711.
     86.4167	   2442.	   2399.	 -30846.	   1711.
     86.4298	   2399.	   2398.	 -30888.	   1711.
     86.4430	   2467.	   2400.	 -30822.	   1710.
     86.4561	   2402.	   2404.	 -30891.	   1710.
     86.4692	   2457.	   2411.	 -30844.	   1710.
     86.4824	   2424.	   2424.	 -30889.	   1710.
     86.4955	   2470.	   2442.	 -30861.	   1710.
     86.5086	   2378.	   2466.	 -30978.	   1711.
     86.5218	   2400.	   2499.	 -30989.	   1711.
     86.5349	   2480.	   2541.	 -30951.	   1711.
     86.5480	   2531.	   2593.	 -30952.	   1712.
     86.5611	   2541.	   2656.	 -31004.	   1712.
     86.5743	   2728.	   2728.	 -30890.	   1712.
     86.5874	   2813.	   2808.	 -30885.	   1712.
     86.6005	   2703.	   2893.	 -31079.	   1713.
     86.6137	   2840.	   2979.	 -31028.	   1713.
     86.6268	   2907.	   3059.	 -31041.	   1713.
     86.6399	   2969.	   3124.	 -31044.	   1714.
     86.6531	   2973.	   3166.	 -31083.	   1714.
     86.6662	   3098.	   3179.	 -30971.	   1714.
     86.6793	   3002.	   3162.	 -31049.	   1715.
     86.6925	   2936.	   3116.	 -31069.	   1715.
     86.7056	   3014.	   3051.	 -30926.	   1715.
     86.7187	   2841.	   2974.	 -31022.	   1716.
     86.7318	   2853.	   2894.	 -30931.	   1716.
     86.7450	   2682.	   2817.	 -31025.	   1716.
     86.7581	   2522.	   2749.	 -31116.	   1716.
     86.7712	   2541.	   2692.	 -31040.	   1717.
     86.7844	   2594.	   2649.	 -30944.	   1717.
     86.7975	   2518.	   2620.	 -30992.	   1717.
     86.8106	   2591.	   2606.	 -30905.	   1718.
     86.8238	   2544.	   2606.	 -30951.	   1718.
     86.8369	   2520.	   2618.	 -30988.	   1718.
     86.8500	   2606.	   2642.	 -30925.	   1719.
     86.8631	   2563.	   2674.	 -31000.	   1719.
     86.8763	   2608.	   2712.	 -30993.	   1719.
     86.8894	   2733.	   2752.	 -30908.	   1719.
     86.9025	   2730.	   2791.	 -30951.	   1720.
     86.9157	   2783.	   2826.	 -30932.	   1720.
     86.9288	   2797.	   2852.	 -30944.	   1720.
     86.9419	   2746.	   2868.	 -31011.	   1721.
     86.9551	   2781.	   2876.	 -30984.	   1721.
     86.9682	   2807.	   2880.	 -30962.	   1721.
     86.9813	   2856.	   2885.	 -30918.	   1722.
     86.9944	   2775.	   2895.	 -31009.	   1722.
     87.0076	   2824.	   2915.	 -30980.	   1722.
     87.0207	   2787.	   2946.	 -31048.	   1723.
     87.0338	   2910.	   2988.	 -30967.	   1723.
     87.0470	   3009.	   3040.	 -30920.	   1723.
     87.0601	   3066.	   3098.	 -30922.	   1723.
     87.0732	   3042.	   3156.	 -31004.	   1724.
     87.0864	   3146.	   3207.	 -30951.	   1724.
     87.0995	   3280.	   3241.	 -30851.	   1724.
     87.1126	   3309.	   3253.	 -30833.	   1725.
     87.1257	   3348.	   3241.	 -30782.	   1725.
     87.1389	   3141.	   3207.	 -30955.	   1725.
     87.1520	   3051.	   3159.	 -30997.	   1726.
     87.1651	   3011.	   3103.	 -30981.	   1726.
     87.1783	   2768.	   3048.	 -31169.	   1726.
     87.1914	   2774.	   2998.	 -31113.	   1726.
     87.2045	   2696.	   2958.	 -31152.	   1727.
     87.2177	   2794.	   2930.	 -31025.	   1727.
     87.2308	   2792.	   2915.	 -31012.	   1727.
     87.2439	   2752.	   2911.	 -31048.	   1728.
     87.2570	   2894.	   2920.	 -30915.	   1728.
     87.2702	   2958.	   2937.	 -30868.	   1728.
     87.2833	   2940.	   2961.	 -30910.	   1729.
     87.2964	   2951.	   2989.	 -30928.	   1729.
     87.3096	   2951.	   3017.	 -30955.	   1729.
     87.3227	   3189.	   3042.	 -30743.	   1730.
     87.3358	   3167.	   3060.	 -30783.	   1730.
     87.3490	   3058.	   3069.	 -30900.	   1730.
     87.3621	   3172.	   3066.	 -30783.	   1730.
     87.3752	   3007.	   3049.	 -30932.	   1731.
     87.3884	   2975.	   3019.	 -30934.	   1731.
     87.4015	   2886.	   2978.	 -30982.	   1731.
     87.4146	   2958.	   2930.	 -30861.	   1732.
     87.4277	   2766.	   2878.	 -31001.	   1732.
     87.4409	   2682.	   2826.	 -31034.	   1732.
     87.4540	   2745.	   2780.	 -30924.	   1733.
     87.4671	   2666.	   2739.	 -30963.	   1733.
     87.4803	   2573.	   2707.	 -31023.	   1733.
     87.4934	   2624.	   2682.	 -30947.	   1733.
     87.5065	   2721.	   2665.	 -30833.	   1734.
     87.5197	   2637.	   2655.	 -30907.	   1734.
     87.5328	   2611.	   2650.	 -30928.	   1734.
     87.5459	   2758.	   2650.	 -30781.	   1735.
     87.5590	   2647.	   2655.	 -30897.	   1735.
     87.5722	   2724.	   2663.	 -30829.	   1735.
     87.5853	   2729.	   2675.	 -30835.	   1736.
     87.5984	   2829.	   2690.	 -30750.	   1736.
     87.6116	   2661.	   2710.	 -30939.	   1736.
     87.6247	   2808.	   2737.	 -30818.	   1737.
     87.6378	   2741.	   2771.	 -30919.	   1737.
     87.6510	   2831.	   2816.	 -30874.	   1737.
     87.6641	   2684.	   2871.	 -31076.	   1737.
     87.6772	   2897.	   2937.	 -30929.	   1738.
     87.6904	   2892.	   3012.	 -31010.	   1738.
     87.7035	   2985.	   3093.	 -30997.	   1738.
     87.7166	   3028.	   3174.	 -31035.	   1739.
     87.7297	   3162.	   3249.	 -30976.	   1739.
     87.7429	   3262.	   3309.	 -30937.	   1739.
     87.7560	   3311.	   3347.	 -30925.	   1740.
     87.7691	   3150.	   3355.	 -31094.	   1740.
     87.7823	   3285.	   3334.	 -30938.	   1740.
     87.7954	   3082.	   3286.	 -31093.	   1740.
     87.8085	   3110.	   3221.	 -31000.	   1741.
     87.8217	   3104.	   3147.	 -30932.	   1741.
     87.8348	   2947.	   3074.	 -31016.	   1741.
     87.8479	   2809.	   3008.	 -31089.	   1742.
     87.8610	   2838.	   2957.	 -31008.	   1742.
     87.8742	   2868.	   2922.	 -30943.	   1742.
     87.8873	   2879.	   2908.	 -30919.	   1743.
     87.9004	   2841.	   2916.	 -30965.	   1743.
     87.9136	   2930.	   2946.	 -30905.	   1743.
     87.9267	   2794.	   2996.	 -31091.	   1744.
     87.9398	   2986.	   3064.	 -30967.	   1744.
     87.9530	   2978.	   3146.	 -31057.	   1744.
     87.9661	   3054.	   3237.	 -31073.	   1744.
     87.9792	   3335.	   3333.	 -30887.	   1745.
     87.9923	   3631.	   3425.	 -30683.	   1745.
     88.0055	   3786.	   3507.	 -30610.	   1745.
     88.0186	   3901.	   3566.	 -30554.	   1746.
     88.0317	   3997.	   3596.	 -30488.	   1746.
     88.0449	   3911.	   3589.	 -30568.	   1746.
     88.0580	   3857.	   3551.	 -30583.	   1747.
     88.0711	   3593.	   3486.	 -30782.	   1747.
     88.0843	   3383.	   3403.	 -30909.	   1747.
     88.0974	   3189.	   3315.	 -31015.	   1747.
     88.1105	   3149.	   3228.	 -30969.	   1748.
     88.1236	   2975.	   3151.	 -31065.	   1748.
     88.1368	   2982.	   3086.	 -30993.	   1748.
     88.1499	   2959.	   3036.	 -30967.	   1749.
     88.1630	   2918.	   3001.	 -30973.	   1749.
     88.1762	   2953.	   2979.	 -30915.	   1749.
     88.1893	   2929.	   2967.	 -30927.	   1750.
     88.2024	   2978.	   2961.	 -30873.	   1750.
     88.2156	   2913.	   2959.	 -30935.	   1750.
     88.2287	   2895.	   2957.	 -30952.	   1751.
     88.2418	   2978.	   2956.	 -30867.	   1751.
     88.2550	   3064.	   2953.	 -30778.	   1751.
     88.2681	   3146.	   2950.	 -30693.	   1751.
     88.2812	   3126.	   2945.	 -30708.	   1752.
     88.2943	   3185.	   2937.	 -30642.	   1752.
     88.3075	   3159.	   2926.	 -30656.	   1752.
     88.3206	   3093.	   2909.	 -30705.	   1753.
     88.3337	   3030.	   2890.	 -30749.	   1753.
     88.3469	   3030.	   2870.	 -30729.	   1753.
     88.3600	   2876.	   2852.	 -30866.	   1754.
     88.3731	   2814.	   2840.	 -30915.	   1754.
     88.3863	   2825.	   2834.	 -30898.	   1754.
     88.3994	   2814.	   2835.	 -30910.	   1754.
     88.4125	   2815.	   2842.	 -30917.	   1755.
     88.4256	   2804.	   2856.	 -30941.	   1755.
     88.4388	   2806.	   2872.	 -30955.	   1755.
     88.4519	   2874.	   2888.	 -30904.	   1756.
     88.4650	   2942.	   2902.	 -30849.	   1756.
     88.4782	   2871.	   2911.	 -30929.	   1756.
     88.4913	   2908.	   2915.	 -30896.	   1757.
     88.5044	   3057.	   2916.	 -30748.	   1757.
     88.5176	   2930.	   2919.	 -30878.	   1757.
     88.5307	   2981.	   2928.	 -30836.	   1758.
     88.5438	   3006.	   2948.	 -30831.	   1758.
     88.5569	   2946.	   2981.	 -30924.	   1758.
     88.5701	   2983.	   3030.	 -30937.	   1758.
     88.5832	   3011.	   3096.	 -30974.	   1759.
     88.5963	   3003.	   3176.	 -31062.	   1759.
     88.6095	   3231.	   3269.	 -30927.	   1759.
     88.6226	   3492.	   3367.	 -30764.	   1760.
     88.6357	   3567.	   3463.	 -30785.	   1760.
     88.6489	   3771.	   3547.	 -30665.	   1760.
     88.6620	   3769.	   3608.	 -30729.	   1761.
     88.6751	   3876.	   3637.	 -30651.	   1761.
     88.6882	   3832.	   3630.	 -30687.	   1761.
     88.7014	   3756.	   3587.	 -30720.	   1761.
     88.7145	   3787.	   3515.	 -30618.	   1762.
     88.7276	   3451.	   3425.	 -30863.	   1762.
     88.7408	   3187.	   3323.	 -31025.	   1762.
     88.7539	   3049.	   3219.	 -31059.	   1763.
     88.7670	   2870.	   3118.	 -31138.	   1763.
     88.7802	   2897.	   3025.	 -31017.	   1763.
     88.7933	   2757.	   2947.	 -31079.	   1764.
     88.8064	   2791.	   2884.	 -30982.	   1764.
     88.8196	   2660.	   2838.	 -31068.	   1764.
     88.8327	   2544.	   2812.	 -31157.	   1765.
     88.8458	   2595.	   2802.	 -31097.	   1765.
     88.8589	   2727.	   2809.	 -30971.	   1765.
     88.8721	   2699.	   2829.	 -31020.	   1765.
     88.8852	   2791.	   2860.	 -30958.	   1766.
     88.8983	   2866.	   2897.	 -30920.	   1766.
     88.9115	   2989.	   2937.	 -30837.	   1766.
     88.9246	   3002.	   2972.	 -30860.	   1767.
     88.9377	   3066.	   2999.	 -30822.	   1767.
     88.9509	   3146.	   3011.	 -30754.	   1767.
     88.9640	   3088.	   3007.	 -30808.	   1768.
     88.9771	   3061.	   2985.	 -30814.	   1768.
     88.9902	   3111.	   2951.	 -30729.	   1768.
     89.0034	   3039.	   2907.	 -30757.	   1768.
     89.0165	   2851.	   2862.	 -30900.	   1769.
     89.0296	   2846.	   2818.	 -30861.	   1769.
     89.0428	   2762.	   2781.	 -30908.	   1769.
     89.0559	   2616.	   2753.	 -31026.	   1770.
     89.0690	   2590.	   2737.	 -31036.	   1770.
     89.0822	   2681.	   2734.	 -30943.	   1770.
     89.0953	   2565.	   2746.	 -31070.	   1771.
     89.1084	   2708.	   2771.	 -30952.	   1771.
     89.1216	   2807.	   2809.	 -30892.	   1771.
     89.1347	   2853.	   2858.	 -30894.	   1772.
     89.1478	   2851.	   2914.	 -30952.	   1772.
     89.1609	   3034.	   2973.	 -30828.	   1772.
     89.1741	   3127.	   3029.	 -30791.	   1772.
     89.1872	   3241.	   3079.	 -30727.	   1773.
     89.2003	   3423.	   3113.	 -30579.	   1773.
     89.2135	   3278.	   3128.	 -30739.	   1773.
     89.2266	   3326.	   3120.	 -30683.	   1774.
     89.2397	   3154.	   3090.	 -30826.	   1774.
     89.2529	   3071.	   3042.	 -30861.	   1774.
     89.2660	   2921.	   2983.	 -30951.	   1775.
     89.2791	   2942.	   2918.	 -30865.	   1775.
     89.2922	   2719.	   2852.	 -31022.	   1775.
     89.3054	   2822.	   2790.	 -30857.	   1775.
     89.3185	   2690.	   2736.	 -30935.	   1776.
     89.3316	   2618.	   2691.	 -30962.	   1776.
     89.3448	   2620.	   2656.	 -30926.	   1776.
     89.3579	   2550.	   2634.	 -30973.	   1777.
     89.3710	   2546.	   2622.	 -30966.	   1777.
     89.3842	   2505.	   2622.	 -31006.	   1777.
     89.3973	   2536.	   2631.	 -30984.	   1778.
     89.4104	   2654.	   2648.	 -30884.	   1778.
     89.4235	   2669.	   2672.	 -30893.	   1778.
     89.4367	   2673.	   2701.	 -30917.	   1778.
     89.4498	   2693.	   2730.	 -30926.	   1779.
     89.4629	   2736.	   2757.	 -30911.	   1779.
     89.4761	   2849.	   2781.	 -30821.	   1779.
     89.4892	   2909.	   2797.	 -30777.	   1780.
     89.5023	   2862.	   2802.	 -30829.	   1780.
     89.5155	   2817.	   2796.	 -30869.	   1780.
     89.5286	   2785.	   2781.	 -30885.	   1781.
     89.5417	   2638.	   2757.	 -31008.	   1781.
     89.5548	   2694.	   2729.	 -30924.	   1781.
     89.5680	   2674.	   2697.	 -30912.	   1782.
     89.5811	   2606.	   2664.	 -30947.	   1782.
     89.5942	   2588.	   2631.	 -30932.	   1782.
     89.6074	   2471.	   2601.	 -31019.	   1782.
     89.6205	   2571.	   2574.	 -30892.	   1783.
     89.6336	   2507.	   2551.	 -30933.	   1783.
     89.6468	   2565.	   2533.	 -30857.	   1783.
     89.6599	   2455.	   2520.	 -30954.	   1784.
     89.6730	   2443.	   2512.	 -30958.	   1784.
     89.6861	   2413.	   2510.	 -30986.	   1784.
     89.6993	   2440.	   2514.	 -30963.	   1785.
     89.7124	   2367.	   2524.	 -31046.	   1785.
     89.7255	   2522.	   2540.	 -30908.	   1785.
     89.7387	   2593.	   2564.	 -30860.	   1784.
     89.7518	   2536.	   2596.	 -30949.	   1784.
     89.7649	   2596.	   2636.	 -30929.	   1784.
     89.7781	   2729.	   2685.	 -30845.	   1784.
     89.7912	   2703.	   2742.	 -30929.	   1783.
     89.8043	   2776.	   2807.	 -30920.	   1783.
     89.8175	   2930.	   2878.	 -30837.	   1783.
     89.8306	   3158.	   2952.	 -30683.	   1782.
     89.8437	   3456.	   3025.	 -30458.	   1782.
     89.8568	   3625.	   3093.	 -30357.	   1782.
     89.8700	   3697.	   3151.	 -30343.	   1782.
     89.8831	   3719.	   3193.	 -30363.	   1781.
     89.8962	   3531.	   3217.	 -30575.	   1781.
     89.9094	   3461.	   3223.	 -30651.	   1781.
     89.9225	   3424.	   3211.	 -30676.	   1781.
     89.9356	   3168.	   3181.	 -30903.	   1780.
     89.9488	   3068.	   3137.	 -30958.	   1780.
     89.9619	   3120.	   3081.	 -30851.	   1780.
     89.9750	   2982.	   3019.	 -30926.	   1779.
     89.9882	   2882.	   2954.	 -30961.	   1779.
     90.0013	   2856.	   2891.	 -30924.	   1779.
     90.0144	   2808.	   2834.	 -30916.	   1779.
     90.0275	   2663.	   2787.	 -31013.	   1778.
     90.0407	   2684.	   2749.	 -30954.	   1778.
     90.0538	   2682.	   2723.	 -30931.	   1778.
     90.0669	   2655.	   2709.	 -30944.	   1777.
     90.0801	   2663.	   2706.	 -30933.	   1777.
     90.0932	   2817.	   2714.	 -30786.	   1777.
     90.1063	   2864.	   2727.	 -30753.	   1777.
     90.1195	   2894.	   2749.	 -30744.	   1776.
     90.1326	   2985.	   2774.	 -30678.	   1776.
     90.1457	   3060.	   2800.	 -30629.	   1776.
     90.1588	   3111.	   2823.	 -30601.	   1776.
     90.1720	   3121.	   2841.	 -30609.	   1775.
     90.1851	   3092.	   2853.	 -30650.	   1775.
     90.1982	   2978.	   2860.	 -30771.	   1775.
     90.2114	   2951.	   2860.	 -30798.	   1774.
     90.2245	   2891.	   2856.	 -30854.	   1774.
     90.2376	   2831.	   2849.	 -30907.	   1774.
     90.2508	   2943.	   2842.	 -30789.	   1774.
     90.2639	   2877.	   2838.	 -30850.	   1773.
     90.2770	   2938.	   2839.	 -30791.	   1773.
     90.2901	   2908.	   2848.	 -30829.	   1773.
     90.3033	   3024.	   2866.	 -30731.	   1773.
     90.3164	   3078.	   2895.	 -30706.	   1772.
     90.3295	   3045.	   2931.	 -30775.	   1772.
     90.3427	   3233.	   2974.	 -30630.	   1772.
     90.3558	   3210.	   3021.	 -30700.	   1771.
     90.3689	   3301.	   3068.	 -30657.	   1771.
     90.3821	   3149.	   3112.	 -30852.	   1771.
     90.3952	   3192.	   3146.	 -30843.	   1771.
     90.4083	   3119.	   3168.	 -30939.	   1770.
     90.4214	   3137.	   3176.	 -30928.	   1770.
     90.4346	   3006.	   3167.	 -31050.	   1770.
     90.4477	   2889.	   3141.	 -31141.	   1769.
     90.4608	   2989.	   3100.	 -31001.	   1769.
     90.4740	   2874.	   3050.	 -31066.	   1769.
     90.4871	   2941.	   2996.	 -30945.	   1769.
     90.5002	   3021.	   2943.	 -30812.	   1768.
     90.5134	   3013.	   2895.	 -30772.	   1768.
     90.5265	   2895.	   2856.	 -30850.	   1768.
     90.5396	   2910.	   2828.	 -30807.	   1768.
     90.5527	   2989.	   2812.	 -30712.	   1767.
     90.5659	   2903.	   2809.	 -30795.	   1767.
     90.5790	   3006.	   2819.	 -30702.	   1767.
     90.5921	   3055.	   2842.	 -30676.	   1766.
     90.6053	   2963.	   2879.	 -30805.	   1766.
     90.6184	   2980.	   2925.	 -30834.	   1766.
     90.6315	   3104.	   2980.	 -30765.	   1766.
     90.6447	   3170.	   3041.	 -30760.	   1765.
     90.6578	   3175.	   3104.	 -30819.	   1765.
     90.6709	   3165.	   3165.	 -30889.	   1765.
     90.6841	   3146.	   3220.	 -30963.	   1764.
     90.6972	   3341.	   3263.	 -30811.	   1764.
     90.7103	   3157.	   3290.	 -31022.	   1764.
     90.7234	   3104.	   3297.	 -31082.	   1764.
     90.7366	   3123.	   3284.	 -31050.	   1763.
     90.7497	   3195.	   3252.	 -30946.	   1763.
     90.7628	   3116.	   3203.	 -30977.	   1763.
     90.7760	   3104.	   3143.	 -30928.	   1763.
     90.7891	   2921.	   3076.	 -31044.	   1762.
     90.8022	   3008.	   3007.	 -30889.	   1762.
     90.8154	   2890.	   2941.	 -30940.	   1762.
     90.8285	   2995.	   2881.	 -30776.	   1761.
     90.8416	   2805.	   2831.	 -30915.	   1761.
     90.8548	   2686.	   2791.	 -30995.	   1761.
     90.8679	   2799.	   2765.	 -30855.	   1761.
     90.8810	   2634.	   2751.	 -31006.	   1760.
     90.8941	   2663.	   2751.	 -30977.	   1760.
     90.9073	   2757.	   2763.	 -30896.	   1760.
     90.9204	   2661.	   2788.	 -31017.	   1759.
     90.9335	   2715.	   2825.	 -30999.	   1759.
     90.9467	   2842.	   2871.	 -30918.	   1759.
     90.9598	   2803.	   2923.	 -31009.	   1759.
     90.9729	   2990.	   2979.	 -30879.	   1758.
     90.9861	   3039.	   3036.	 -30886.	   1758.
     90.9992	   3143.	   3086.	 -30832.	   1758.
     91.0123	   3271.	   3127.	 -30745.	   1758.
     91.0254	   3220.	   3152.	 -30822.	   1757.
     91.0386	   3456.	   3160.	 -30593.	   1757.
     91.0517	   3477.	   3148.	 -30560.	   1757.
     91.0648	   3359.	   3117.	 -30647.	   1756.
     91.0780	   3274.	   3071.	 -30686.	   1756.
     91.0911	   3139.	   3016.	 -30766.	   1756.
     91.1042	   2967.	   2956.	 -30878.	   1756.
     91.1174	   2828.	   2896.	 -30957.	   1755.
     91.1305	   2797.	   2840.	 -30932.	   1755.
     91.1436	   2756.	   2791.	 -30924.	   1755.
     91.1567	   2582.	   2751.	 -31059.	   1755.
     91.1699	   2705.	   2722.	 -30907.	   1754.
     91.1830	   2710.	   2706.	 -30885.	   1754.
     91.1961	   2651.	   2702.	 -30940.	   1754.
     91.2093	   2724.	   2712.	 -30878.	   1753.
     91.2224	   2721.	   2737.	 -30905.	   1753.
     91.2355	   2784.	   2776.	 -30881.	   1753.
     91.2487	   2788.	   2832.	 -30933.	   1753.
     91.2618	   3005.	   2903.	 -30788.	   1752.
     91.2749	   3017.	   2992.	 -30864.	   1752.
     91.2880	   3095.	   3096.	 -30890.	   1752.
     91.3012	   3282.	   3215.	 -30823.	   1751.
     91.3143	   3487.	   3345.	 -30748.	   1751.
     91.3274	   3618.	   3483.	 -30755.	   1751.
     91.3406	   3857.	   3626.	 -30658.	   1751.
     91.3537	   3898.	   3763.	 -30754.	   1750.
     91.3668	   4050.	   3892.	 -30731.	   1750.
     91.3800	   4143.	   4003.	 -30749.	   1750.
     91.3931	   4215.	   4085.	 -30760.	   1750.
     91.4062	   4129.	   4130.	 -30890.	   1749.
     91.4193	   4193.	   4129.	 -30826.	   1749.
     91.4325	   4201.	   4082.	 -30771.	   1749.
     91.4456	   4147.	   3994.	 -30736.	   1748.
     91.4587	   4000.	   3874.	 -30763.	   1748.
     91.4719	   3818.	   3734.	 -30805.	   1748.
     91.4850	   3619.	   3588.	 -30858.	   1748.
     91.4981	   3405.	   3446.	 -30931.	   1747.
     91.5113	   3176.	   3313.	 -31026.	   1747.
     91.5244	   3188.	   3196.	 -30898.	   1747.
     91.5375	   2881.	   3101.	 -31109.	   1746.
     91.5507	   2989.	   3028.	 -30928.	   1746.
     91.5638	   2791.	   2980.	 -31078.	   1746.
     91.5769	   2857.	   2956.	 -30989.	   1746.
     91.5900	   2999.	   2957.	 -30847.	   1745.
     91.6032	   2952.	   2981.	 -30918.	   1745.
     91.6163	   2952.	   3025.	 -30962.	   1745.
     91.6294	   3075.	   3088.	 -30902.	   1745.
     91.6426	   3029.	   3167.	 -31027.	   1744.
     91.6557	   3265.	   3258.	 -30882.	   1744.
     91.6688	   3383.	   3357.	 -30863.	   1744.
     91.6820	   3490.	   3459.	 -30858.	   1743.
     91.6951	   3453.	   3557.	 -30993.	   1743.
     91.7082	   3603.	   3648.	 -30934.	   1743.
     91.7213	   3690.	   3728.	 -30927.	   1743.
     91.7345	   3629.	   3798.	 -31058.	   1742.
     91.7476	   3681.	   3857.	 -31066.	   1742.
     91.7607	   3711.	   3908.	 -31087.	   1742.
     91.7739	   3831.	   3951.	 -31009.	   1741.
     91.7870	   3821.	   3983.	 -31052.	   1741.
     91.8001	   3899.	   3998.	 -30989.	   1741.
     91.8133	   3926.	   3991.	 -30954.	   1741.
     91.8264	   3922.	   3955.	 -30922.	   1740.
     91.8395	   3839.	   3888.	 -30939.	   1740.
     91.8526	   3618.	   3794.	 -31066.	   1740.
     91.8658	   3448.	   3678.	 -31120.	   1740.
     91.8789	   3128.	   3552.	 -31313.	   1739.
     91.8920	   3139.	   3422.	 -31172.	   1739.
     91.9052	   2934.	   3296.	 -31251.	   1739.
     91.9183	   2837.	   3181.	 -31233.	   1738.
     91.9314	   2849.	   3082.	 -31122.	   1738.
     91.9446	   2773.	   3001.	 -31117.	   1738.
     91.9577	   2664.	   2941.	 -31166.	   1738.
     91.9708	   2738.	   2903.	 -31054.	   1737.
     91.9840	   2860.	   2886.	 -30916.	   1737.
     91.9971	   2768.	   2891.	 -31013.	   1737.
     92.0102	   2779.	   2916.	 -31027.	   1737.
     92.0233	   2888.	   2959.	 -30960.	   1736.
     92.0365	   2964.	   3017.	 -30942.	   1736.
     92.0496	   2999.	   3085.	 -30975.	   1736.
     92.0627	   3081.	   3158.	 -30967.	   1735.
     92.0759	   3161.	   3232.	 -30961.	   1735.
     92.0890	   3326.	   3299.	 -30862.	   1735.
     92.1021	   3491.	   3351.	 -30750.	   1735.
     92.1153	   3337.	   3383.	 -30935.	   1734.
     92.1284	   3308.	   3388.	 -30969.	   1734.
     92.1415	   3348.	   3366.	 -30907.	   1734.
     92.1546	   3198.	   3321.	 -31012.	   1733.
     92.1678	   3162.	   3258.	 -30985.	   1733.
     92.1809	   3023.	   3184.	 -31051.	   1733.
     92.1940	   2970.	   3107.	 -31026.	   1733.
     92.2072	   2889.	   3029.	 -31029.	   1732.
     92.2203	   2728.	   2956.	 -31117.	   1732.
     92.2334	   2809.	   2891.	 -30972.	   1732.
     92.2466	   2794.	   2835.	 -30930.	   1732.
     92.2597	   2671.	   2787.	 -31005.	   1731.
     92.2728	   2751.	   2748.	 -30886.	   1731.
     92.2859	   2861.	   2716.	 -30744.	   1731.
     92.2991	   2655.	   2690.	 -30925.	   1730.
     92.3122	   2656.	   2670.	 -30904.	   1730.
     92.3253	   2610.	   2655.	 -30934.	   1730.
     92.3385	   2633.	   2643.	 -30900.	   1730.
     92.3516	   2681.	   2636.	 -30844.	   1729.
     92.3647	   2543.	   2631.	 -30977.	   1729.
     92.3779	   2657.	   2628.	 -30860.	   1729.
     92.3910	   2665.	   2626.	 -30850.	   1728.
     92.4041	   2698.	   2624.	 -30815.	   1728.
     92.4173	   2685.	   2620.	 -30825.	   1728.
     92.4304	   2602.	   2616.	 -30903.	   1728.
     92.4435	   2605.	   2610.	 -30894.	   1727.
     92.4566	   2661.	   2603.	 -30831.	   1727.
     92.4698	   2645.	   2596.	 -30841.	   1727.
     92.4829	   2551.	   2592.	 -30930.	   1727.
     92.4960	   2570.	   2590.	 -30909.	   1726.
     92.5092	   2489.	   2591.	 -30991.	   1726.
     92.5223	   2569.	   2596.	 -30916.	   1726.
     92.5354	   2591.	   2605.	 -30903.	   1725.
     92.5486	   2580.	   2617.	 -30926.	   1725.
     92.5617	   2577.	   2632.	 -30944.	   1725.
     92.5748	   2701.	   2648.	 -30836.	   1725.
     92.5879	   2559.	   2665.	 -30995.	   1724.
     92.6011	   2812.	   2680.	 -30757.	   1724.
     92.6142	   2757.	   2693.	 -30825.	   1724.
     92.6273	   2853.	   2701.	 -30738.	   1723.
     92.6405	   2801.	   2706.	 -30794.	   1723.
     92.6536	   2847.	   2707.	 -30749.	   1723.
     92.6667	   2790.	   2705.	 -30804.	   1723.
     92.6799	   2731.	   2702.	 -30861.	   1722.
     92.6930	   2831.	   2700.	 -30759.	   1722.
     92.7061	   2696.	   2701.	 -30895.	   1722.
     92.7192	   2679.	   2705.	 -30915.	   1722.
     92.7324	   2622.	   2713.	 -30980.	   1721.
     92.7455	   2764.	   2724.	 -30850.	   1721.
     92.7586	   2582.	   2740.	 -31047.	   1721.
     92.7718	   2675.	   2759.	 -30973.	   1720.
     92.7849	   2768.	   2779.	 -30901.	   1720.
     92.7980	   2749.	   2800.	 -30940.	   1720.
     92.8112	   2815.	   2819.	 -30894.	   1720.
     92.8243	   2773.	   2836.	 -30953.	   1719.
     92.8374	   2845.	   2851.	 -30895.	   1719.
     92.8505	   2778.	   2864.	 -30976.	   1719.
     92.8637	   2851.	   2880.	 -30918.	   1718.
     92.8768	   2944.	   2901.	 -30846.	   1718.
     92.8899	   2951.	   2929.	 -30867.	   1718.
     92.9031	   3021.	   2966.	 -30835.	   1718.
     92.9162	   3002.	   3015.	 -30902.	   1717.
     92.9293	   3126.	   3074.	 -30838.	   1717.
     92.9425	   3125.	   3144.	 -30908.	   1717.
     92.9556	   3193.	   3225.	 -30921.	   1717.
     92.9687	   3265.	   3313.	 -30937.	   1716.
     92.9819	   3398.	   3405.	 -30896.	   1716.
     92.9950	   3464.	   3495.	 -30920.	   1716.
     93.0081	   3571.	   3577.	 -30895.	   1715.
     93.0212	   3680.	   3642.	 -30851.	   1715.
     93.0344	   3810.	   3683.	 -30762.	   1715.
     93.0475	   3773.	   3693.	 -30809.	   1715.
     93.0606	   3636.	   3671.	 -30924.	   1714.
     93.0738	   3588.	   3619.	 -30920.	   1714.
     93.0869	   3443.	   3544.	 -30991.	   1714.
     93.1000	   3204.	   3454.	 -31139.	   1714.
     93.1132	   3117.	   3353.	 -31125.	   1713.
     93.1263	   3012.	   3250.	 -31127.	   1713.
     93.1394	   2982.	   3149.	 -31056.	   1713.
     93.1525	   2906.	   3055.	 -31038.	   1712.
     93.1657	   2890.	   2970.	 -30969.	   1712.
     93.1788	   2739.	   2899.	 -31050.	   1712.
     93.1919	   2684.	   2844.	 -31049.	   1712.
     93.2051	   2824.	   2805.	 -30870.	   1711.
     93.2182	   2705.	   2782.	 -30966.	   1711.
     93.2313	   2807.	   2774.	 -30857.	   1711.
     93.2445	   2729.	   2781.	 -30941.	   1710.
     93.2576	   2697.	   2800.	 -30992.	   1710.
     93.2707	   2732.	   2828.	 -30985.	   1710.
     93.2839	   2879.	   2863.	 -30873.	   1710.
     93.2970	   2838.	   2899.	 -30950.	   1709.
     93.3101	   2870.	   2934.	 -30953.	   1709.
     93.3232	   3046.	   2960.	 -30803.	   1709.
     93.3364	   2904.	   2974.	 -30960.	   1709.
     93.3495	   3010.	   2973.	 -30853.	   1708.
     93.3626	   2978.	   2954.	 -30866.	   1708.
     93.3758	   2854.	   2922.	 -30957.	   1708.
     93.3889	   2790.	   2878.	 -30977.	   1707.
     93.4020	   2762.	   2825.	 -30952.	   1707.
     93.4152	   2728.	   2769.	 -30930.	   1707.
     93.4283	   2723.	   2711.	 -30877.	   1707.
     93.4414	   2590.	   2654.	 -30954.	   1706.
     93.4545	   2516.	   2602.	 -30975.	   1706.
     93.4677	   2544.	   2553.	 -30899.	   1706.
     93.4808	   2463.	   2511.	 -30937.	   1705.
     93.4939	   2434.	   2475.	 -30930.	   1705.
     93.5071	   2391.	   2444.	 -30943.	   1705.
     93.5202	   2400.	   2419.	 -30909.	   1705.
     93.5333	   2362.	   2399.	 -30927.	   1704.
     93.5465	   2343.	   2383.	 -30930.	   1704.
     93.5596	   2334.	   2371.	 -30927.	   1704.
     93.5727	   2364.	   2362.	 -30888.	   1704.
     93.5858	   2268.	   2355.	 -30977.	   1703.
     93.5990	   2441.	   2351.	 -30799.	   1703.
     93.6121	   2466.	   2347.	 -30771.	   1703.
     93.6252	   2342.	   2345.	 -30892.	   1702.
     93.6384	   2307.	   2343.	 -30925.	   1702.
     93.6515	   2324.	   2342.	 -30907.	   1702.
     93.6646	   2430.	   2339.	 -30798.	   1702.
     93.6778	   2385.	   2337.	 -30842.	   1701.
     93.6909	   2254.	   2336.	 -30971.	   1701.
     93.7040	   2284.	   2334.	 -30939.	   1701.
     93.7171	   2364.	   2331.	 -30857.	   1700.
     93.7303	   2303.	   2329.	 -30915.	   1700.
     93.7434	   2338.	   2326.	 -30877.	   1700.
     93.7565	   2359.	   2323.	 -30853.	   1700.
     93.7697	   2337.	   2320.	 -30873.	   1699.
     93.7828	   2417.	   2318.	 -30790.	   1699.
     93.7959	   2348.	   2316.	 -30857.	   1699.
     93.8091	   2303.	   2314.	 -30900.	   1699.
     93.8222	   2285.	   2312.	 -30916.	   1698.
     93.8353	   2238.	   2310.	 -30962.	   1698.
     93.8484	   2336.	   2309.	 -30862.	   1698.
     93.8616	   2279.	   2308.	 -30919.	   1697.
     93.8747	   2268.	   2308.	 -30929.	   1697.
     93.8878	   2273.	   2307.	 -30924.	   1697.
     93.9010	   2269.	   2307.	 -30928.	   1697.
     93.9141	   2415.	   2307.	 -30782.	   1696.
     93.9272	   2325.	   2308.	 -30872.	   1696.
     93.9404	   2333.	   2309.	 -30865.	   1696.
     93.9535	   2327.	   2310.	 -30872.	   1696.
     93.9666	   2356.	   2311.	 -30844.	   1696.
     93.9798	   2259.	   2313.	 -30943.	   1696.
     93.9929	   2346.	   2315.	 -30858.	   1697.
     94.0060	   2303.	   2318.	 -30904.	   1697.
     94.0191	   2357.	   2321.	 -30853.	   1697.
     94.0323	   2377.	   2325.	 -30837.	   1697.
     94.0454	   2284.	   2330.	 -30936.	   1697.
     94.0585	   2375.	   2337.	 -30851.	   1697.
     94.0717	   2363.	   2345.	 -30871.	   1697.
     94.0848	   2391.	   2355.	 -30853.	   1697.
     94.0979	   2419.	   2368.	 -30839.	   1697.
     94.1111	   2339.	   2385.	 -30935.	   1698.
     94.1242	   2405.	   2405.	 -30890.	   1698.
     94.1373	   2366.	   2430.	 -30954.	   1698.
     94.1505	   2502.	   2461.	 -30848.	   1698.
     94.1636	   2430.	   2497.	 -30956.	   1698.
     94.1767	   2452.	   2539.	 -30976.	   1698.
     94.1898	   2486.	   2585.	 -30989.	   1698.
     94.2030	   2704.	   2638.	 -30823.	   1698.
     94.2161	   2638.	   2694.	 -30945.	   1698.
     94.2292	   2743.	   2752.	 -30898.	   1699.
     94.2424	   2814.	   2811.	 -30886.	   1699.
     94.2555	   2953.	   2866.	 -30802.	   1699.
     94.2686	   3042.	   2915.	 -30762.	   1699.
     94.2818	   3262.	   2955.	 -30582.	   1699.
     94.2949	   3213.	   2981.	 -30657.	   1699.
     94.3080	   3136.	   2993.	 -30747.	   1699.
     94.3211	   3213.	   2992.	 -30668.	   1699.
     94.3343	   3112.	   2979.	 -30756.	   1699.
     94.3474	   3082.	   2957.	 -30764.	   1700.
     94.3605	   2886.	   2929.	 -30932.	   1700.
     94.3737	   2924.	   2898.	 -30863.	   1700.
     94.3868	   2793.	   2866.	 -30962.	   1700.
     94.3999	   2875.	   2835.	 -30849.	   1700.
     94.4131	   2817.	   2804.	 -30876.	   1700.
     94.4262	   2892.	   2775.	 -30773.	   1700.
     94.4393	   2774.	   2749.	 -30864.	   1700.
     94.4524	   2902.	   2726.	 -30714.	   1700.
     94.4656	   2846.	   2708.	 -30752.	   1701.
     94.4787	   2802.	   2696.	 -30783.	   1701.
     94.4918	   2736.	   2689.	 -30842.	   1701.
     94.5050	   2777.	   2689.	 -30801.	   1701.
     94.5181	   2716.	   2694.	 -30867.	   1701.
     94.5312	   2764.	   2704.	 -30829.	   1701.
     94.5444	   2882.	   2717.	 -30724.	   1701.
     94.5575	   2947.	   2732.	 -30674.	   1701.
     94.5706	   2959.	   2745.	 -30675.	   1701.
     94.5837	   2847.	   2756.	 -30798.	   1702.
     94.5969	   2832.	   2761.	 -30819.	   1702.
     94.6100	   2864.	   2759.	 -30785.	   1702.
     94.6231	   2972.	   2753.	 -30671.	   1702.
     94.6363	   2913.	   2742.	 -30718.	   1702.
     94.6494	   2706.	   2728.	 -30911.	   1702.
     94.6625	   2758.	   2711.	 -30842.	   1702.
     94.6757	   2706.	   2694.	 -30877.	   1702.
     94.6888	   2723.	   2678.	 -30845.	   1702.
     94.7019	   2748.	   2665.	 -30806.	   1703.
     94.7150	   2789.	   2655.	 -30755.	   1703.
     94.7282	   2721.	   2648.	 -30816.	   1703.
     94.7413	   2671.	   2645.	 -30864.	   1703.
     94.7544	   2798.	   2648.	 -30739.	   1703.
     94.7676	   2800.	   2656.	 -30746.	   1703.
     94.7807	   2748.	   2672.	 -30813.	   1703.
     94.7938	   2736.	   2694.	 -30847.	   1703.
     94.8070	   2732.	   2724.	 -30881.	   1703.
     94.8201	   2853.	   2761.	 -30798.	   1704.
     94.8332	   2858.	   2806.	 -30837.	   1704.
     94.8464	   2897.	   2855.	 -30848.	   1704.
     94.8595	   3040.	   2908.	 -30757.	   1704.
     94.8726	   3128.	   2962.	 -30723.	   1704.
     94.8857	   3234.	   3013.	 -30668.	   1704.
     94.8989	   3332.	   3059.	 -30616.	   1704.
     94.9120	   3275.	   3095.	 -30710.	   1704.
     94.9251	   3217.	   3120.	 -30792.	   1704.
     94.9383	   3201.	   3135.	 -30823.	   1705.
     94.9514	   3137.	   3139.	 -30891.	   1705.
     94.9645	   3192.	   3136.	 -30833.	   1705.
     94.9777	   3275.	   3127.	 -30741.	   1705.
     94.9908	   3201.	   3114.	 -30802.	   1705.
     95.0039	   3195.	   3097.	 -30791.	   1705.
     95.0170	   3205.	   3076.	 -30761.	   1705.
     95.0302	   3199.	   3053.	 -30743.	   1705.
     95.0433	   3190.	   3026.	 -30725.	   1705.
     95.0564	   3057.	   2998.	 -30830.	   1706.
     95.0696	   3020.	   2969.	 -30838.	   1706.
     95.0827	   2839.	   2942.	 -30992.	   1706.
     95.0958	   2865.	   2917.	 -30941.	   1706.
     95.1090	   2912.	   2894.	 -30871.	   1706.
     95.1221	   2860.	   2874.	 -30903.	   1706.
     95.1352	   2861.	   2857.	 -30885.	   1706.
     95.1484	   2836.	   2843.	 -30896.	   1706.
     95.1615	   2713.	   2832.	 -31008.	   1706.
     95.1746	   2795.	   2823.	 -30918.	   1706.
     95.1877	   2813.	   2818.	 -30894.	   1707.
     95.2009	   2872.	   2813.	 -30830.	   1707.
     95.2140	   2770.	   2808.	 -30927.	   1707.
     95.2271	   2776.	   2802.	 -30915.	   1707.
     95.2403	   2785.	   2793.	 -30897.	   1707.
     95.2534	   2751.	   2782.	 -30920.	   1707.
     95.2665	   2769.	   2769.	 -30889.	   1707.
     95.2797	   2653.	   2755.	 -30991.	   1707.
     95.2928	   2695.	   2739.	 -30933.	   1707.
     95.3059	   2720.	   2723.	 -30892.	   1708.
     95.3190	   2629.	   2706.	 -30967.	   1708.
     95.3322	   2751.	   2688.	 -30827.	   1708.
     95.3453	   2760.	   2669.	 -30798.	   1708.
     95.3584	   2703.	   2648.	 -30834.	   1708.
     95.3716	   2802.	   2626.	 -30713.	   1708.
     95.3847	   2589.	   2604.	 -30904.	   1708.
     95.3978	   2595.	   2581.	 -30875.	   1708.
     95.4110	   2526.	   2558.	 -30922.	   1708.
     95.4241	   2434.	   2537.	 -30992.	   1709.
     95.4372	   2435.	   2515.	 -30969.	   1709.
     95.4503	   2585.	   2493.	 -30797.	   1709.
     95.4635	   2478.	   2471.	 -30883.	   1709.
     95.4766	   2397.	   2451.	 -30943.	   1709.
     95.4897	   2450.	   2432.	 -30871.	   1709.
     95.5029	   2425.	   2414.	 -30879.	   1709.
     95.5160	   2452.	   2399.	 -30836.	   1709.
     95.5291	   2378.	   2385.	 -30896.	   1709.
     95.5423	   2335.	   2373.	 -30927.	   1710.
     95.5554	   2295.	   2363.	 -30957.	   1710.
     95.5685	   2329.	   2354.	 -30915.	   1710.
     95.5816	   2318.	   2347.	 -30919.	   1710.
     95.5948	   2425.	   2342.	 -30807.	   1710.
     95.6079	   2314.	   2338.	 -30913.	   1710.
     95.6210	   2357.	   2335.	 -30867.	   1710.
     95.6342	   2267.	   2332.	 -30955.	   1710.
     95.6473	   2346.	   2331.	 -30874.	   1710.
     95.6604	   2360.	   2329.	 -30859.	   1711.
     95.6736	   2341.	   2328.	 -30876.	   1711.
     95.6867	   2334.	   2327.	 -30882.	   1711.
