Repository: ozakary/data-NaMO2F2

# Supporting Data for “Different Magnitudes of Second-Order Jahn-Teller Effect in Isostructural NaMO<sub>2</sub>F<sub>2</sub> (M = Nb<sup>5+</sup>, Ta<sup>5+</sup>) Oxyfluorides”
**Author:** Ouail Zakary  
**ORCID:** [0000-0002-7793-3306](https://orcid.org/0000-0002-7793-3306)  
**E-mail:** [Ouail.Zakary@oulu.fi](mailto:Ouail.Zakary@oulu.fi)  
**Website:** [Ouail_Zakary.html](https://cc.oulu.fi/~nmrwww/members/Ouail_Zakary.html)

This is the Supporting Dataset for the manuscript “Different Magnitudes of Second-Order Jahn-Teller Effect in Isostructural NaMO<sub>2</sub>F<sub>2</sub> (M = Nb<sup>5+</sup>, Ta<sup>5+</sup>) Oxyfluorides”. DOI: TBA

The dataset comprises the following sections:

1. Powder X-ray diffraction data. ([directory](./powder_X-ray_diffraction/))
2. First principle calculation data. ([directory](./first_principle_calculations/))
3. Python scripts and raw numerical data for all figures included in the main manuscript and the Supporting Information. (directory)

# Powder X-Ray Diffraction Data for NaMO<sub>2</sub>F<sub>2</sub> (M = Nb<sup>5+</sup>, Ta<sup>5+</sup>)

**Author:** Ouail Zakary  
**ORCID:** [0000-0002-7793-3306](https://orcid.org/0000-0002-7793-3306)  
**E-mail:** [Ouail.Zakary@oulu.fi](mailto:Ouail.Zakary@oulu.fi)  
**Website:** [Ouail Zakary - webpage](https://cc.oulu.fi/~nmrwww/members/Ouail_Zakary.html)

This repository contains datasets of **Powder X-Ray Diffraction (PXRD)** data for the compounds NaNbO<sub>2</sub>F<sub>2</sub> and NaTaO<sub>2</sub>F<sub>2</sub>, recorded under both room temperature (RT) and variable temperature conditions.

## Overview of the Data

The dataset is organized into two main families of experiments:

1. **Room Temperature PXRD Data:**  
   **Folder:** `./room_temperature_experiments`
   - **NaNbO<sub>2</sub>F<sub>2</sub> Data:**  
     - [Raw Data](./room_temperature_experiments/NaNbO2F2/raw_data/)
     - [Rietveld Refinement Data](./room_temperature_experiments/NaNbO2F2/Rietveld_refinement/)
   - **NaTaO<sub>2</sub>F<sub>2</sub> Data:**  
     - [Raw Data](./room_temperature_experiments/NaTaO2F2/raw_data/)
     - [Rietveld Refinement Data](./room_temperature_experiments/NaTaO2F2/Rietveld_refinement/)

2. **Variable Temperature PXRD Data:**  
   **Folder:** `./variable-temperature_experiments`
   - **NaNbO<sub>2</sub>F<sub>2</sub> Data:**  
     - [Raw Data](./variable-temperature_experiments/NaNbO2F2/raw_data/)
     - [Rietveld Refinement Data](./variable-temperature_experiments/NaNbO2F2/Rietveld_refinement/)
   - **NaTaO<sub>2</sub>F<sub>2</sub> Data:**  
     - [Raw Data](./variable-temperature_experiments/NaTaO2F2/raw_data/)
     - [Rietveld Refinement Data](./variable-temperature_experiments/NaTaO2F2/Rietveld_refinement/)

## Methods

### PXRD Data Collection

Both RT and temperature-controlled PXRD patterns were recorded using a **PANalytical θ/θ Bragg–Brentano EMPYREAN** diffractometer (CuKα<sub>1+2</sub> radiations) equipped with a **PIXcel1D detector**. The collection methods are as follows:

- **Room Temperature PXRD Patterns:**  
  - **2θ Range:** 5° to 135°  
  - **Step Size:** 0.0131°  
  - **Total Acquisition Time:** Approximately 7h 30m  
  - **Sample Preparation:** Raw powders were dusted through a 63 μm sieve on a glass holder to minimize preferential grain orientation.

- **Temperature-Controlled PXRD Patterns:**  
  - **Temperature Range:** RT to 300°C using a **HTK 900 Anton Paar furnace attachment**  
  - **Sample Holder:** Glass ceramic Macor  
  - **Data Collection Intervals:** 20°C (25–220°C) and 10°C (220–300°C) increments with a heating rate of 5°C/min  
  - **Temperature Stabilization:** 20 minutes before each measurement  
  - **2θ Range:** 10° to 100°  
  - **Step Size:** 0.0131°  
  - **Total Acquisition Time:** 3 hours for each pattern.

### Rietveld Refinement

The **Rietveld refinement method** was employed for both the RT and temperature-controlled PXRD data using the **FullProf** software.

## Directory Structure

The following directories contain the datasets:

- **Room Temperature PXRD Data:**
  - [NaNbO<sub>2</sub>F<sub>2</sub> Raw Data](./room_temperature_experiments/NaNbO2F2/raw_data/)
  - [NaNbO<sub>2</sub>F<sub>2</sub> Rietveld Refinement Data](./room_temperature_experiments/NaNbO2F2/Rietveld_refinement/)
  - [NaTaO<sub>2</sub>F<sub>2</sub> Raw Data](./room_temperature_experiments/NaTaO2F2/raw_data/)

File: powder_X-ray_diffraction/variable-temperature_experiments/NaTaO2F2/Rietveld_refinement/120°C/NaTaO2F2.sum


        **********************************************************
        ** PROGRAM FullProf.2k (Version 7.30 - Mar2020-ILL JRC) **
        **********************************************************
                       M U L T I -- P A T T E R N                 
            Rietveld, Profile Matching & Integrated Intensity     
                 Refinement of X-ray and/or Neutron Data


    Date: 07/02/2023  Time: 11:20:28.059                              

 => PCR file code: NaTaO2F2
 => DAT file code: NaTaO2F2.dat         -> Relative contribution: 1.0000                                                            
 => Title:  #(C) 2021 by FIZ Karlsruhe - Leibniz Institute for Information Infrastructure.  All rights reserved.

 ==> CONDITIONS OF THIS RUN FOR PATTERN No.:  1

 => Global Refinement of X-ray powder diffraction data                                                                              
 => Global Refinement of X-ray powder diffraction data                                                                              
    Bragg-Brentano(X-rays) or Debye-Scherrer geometry(Neutrons)
 => The    5th default profile function was selected

 => X-Y type of data: 2theta/TOF/E(Kev) Intens sigma for pattern:  1
 => Wavelengths:  1.54056 1.54439
 => Cos(Monochromator angle)=   0.9100
 => Absorption correction (AC), muR-eff =   0.0000  0.0000
 => Base of peaks: 2.0*HW*    8.00
 ==> Angular range, step and number of points:
     2Thmin:      10.090400  2Thmax:      99.993401  Step:       0.013132  No. of points:   6848
 =>-------> Pattern#  1
 => Crystal Structure Refinement for phase: 1
 => The density (volumic mass) of phase 1 is:    5.606 g/cm3
 => Scor: 3.4100

 ==> RESULTS OF REFINEMENT:


 => No. of fitted parameters:   31


------------------------------------------------------------------------------
 => Phase No.  1  #(C) 2021 by FIZ Karlsruhe - Leibniz InP 1 21/c 1          
------------------------------------------------------------------------------

 =>  No. of reflections for pattern#:   1:   708/2


 ==> ATOM PARAMETERS:

  Name      x     sx       y     sy       z      sz      B   sB   occ. socc.  Mult
 Na1     0.38089(  61)  0.78622( 144)  0.10505(  72)  1.116(  0)  1.000(  0)    4
 Ta1     0.15929(   9)  0.25827(  37)  0.29721(  12)  0.472(  0)  1.000(  0)    4
 O1      0.21420( 107)  0.15077( 131)  0.05168( 147)  0.581(  0)  1.000(  0)    4
 O2      0.06364( 120)  0.55420( 174)  0.22359( 151)  0.581(  0)  1.000(  0)    4
 F1      0.37803( 119)  0.47571( 168)  0.30814( 141)  1.121(  0)  1.000(  0)    4
 F2      0.34402( 108)  0.99170( 158)  0.38108( 128)  1.121(  0)  1.000(  0)    4

 ==> PROFILE PARAMETERS FOR PATTERN#  1

 => Cell parameters      :
                              8.11306   0.00009
                              5.45410   0.00006
                              7.50604   0.00008
                             90.00000   0.00000
                            102.25557   0.00063
                             90.00000   0.00000
 
 => overall scale factor :      0.002027713     0.000003469
 => Eta(p-v) or m(p-vii) :    0.47942   0.01173
 => Overall tem. factor  :    0.00000   0.00000
 => Halfwidth parameters :    0.05472   0.00148
                             -0.03069   0.00106
                              0.01065   0.00019
 => Preferred orientation:    0.00000   0.00000
                              0.00000   0.00000
 => Asymmetry parameters :    0.01068   0.00290
                              0.00435   0.00069
                              0.00000   0.00000
                              0.00000   0.00000
 => X and y parameters   :   -0.00012   0.00034
                              0.00000   0.00000
 => Strain parameters    :    0.00000   0.00000
                              0.00000   0.00000
                              0.00000   0.00000
 => Size parameters (G,L):    0.00000   0.00000
                              0.00000   0.00000

 ==> GLOBAL PARAMETERS FOR PATTERN#  1


 => Zero-point:    -0.0352    0.0005
 => Cos( theta)-shift parameter :   0.0000  0.0000
 => Sin(2theta)-shift parameter :   0.0000  0.0000

 ==> RELIABILITY FACTORS WITH ALL NON-EXCLUDED POINTS FOR PATTERN:  1

  => Cycle:  1 => MaxCycle: 33
 => N-P+C:  6817
 =>  R-factors (not corrected for background) for Pattern:  1
 => Rp:  3.74     Rwp:  5.21     Rexp:    1.49 Chi2:  12.2      L.S. refinement
 => Conventional Rietveld R-factors for Pattern:  1
 => Rp:  11.2     Rwp:  11.1     Rexp:    3.19 Chi2:  12.2    
 => Deviance:  0.856E+05     Dev*  :   12.55    
 => DW-Stat.:    0.3179     DW-exp:     1.9341
 => N-sigma of the GoF:      651.648

 ==> RELIABILITY FACTORS FOR POINTS WITH BRAGG CONTRIBUTIONS FOR PATTERN:  1

 => N-P+C:  5895
 =>  R-factors (not corrected for background) for Pattern:  1
 => Rp:  4.04     Rwp:  5.52     Rexp:    1.49 Chi2:  13.6      L.S. refinement
 => Conventional Rietveld R-factors for Pattern:  1
 => Rp:  10.5     Rwp:  11.0     Rexp:    2.97 Chi2:  13.6    
 => Deviance:  0.830E+05     Dev*  :   14.08    
 => DW-Stat.:    0.3278     DW-exp:     1.9299
 => N-sigma of the GoF:      686.088

 => Global user-weigthed Chi2 (Bragg contrib.):   14.1    

     -----------------------------------------------------
     BRAGG R-Factors and weight fractions for Pattern #  1
     -----------------------------------------------------

 => Phase:  1      #(C) 2021 by FIZ Karlsruhe - Leibniz Institute for Information Infrastructure.  All rights reserved.
 => Bragg R-factor:   6.04       Vol:  324.569( 0.006)  Fract(%):  100.00( 0.24)
 => Rf-factor=  5.00             ATZ:        1095.733   Brindley:  1.0000

 
              CPU Time:     1.023 seconds
                            0.017 minutes

 => Run finished at:     Date: 07/02/2023  Time: 11:20:29.109

File: powder_X-ray_diffraction/variable-temperature_experiments/NaTaO2F2/Rietveld_refinement/160°C/NaTaO2F2.sum


        **********************************************************
        ** PROGRAM FullProf.2k (Version 7.30 - Mar2020-ILL JRC) **
        **********************************************************
                       M U L T I -- P A T T E R N                 
            Rietveld, Profile Matching & Integrated Intensity     
                 Refinement of X-ray and/or Neutron Data


    Date: 07/02/2023  Time: 11:37:02.474                              

 => PCR file code: NaTaO2F2
 => DAT file code: NaTaO2F2.dat         -> Relative contribution: 1.0000                                                            
 => Title:  #(C) 2021 by FIZ Karlsruhe - Leibniz Institute for Information Infrastructure.  All rights reserved.

 ==> CONDITIONS OF THIS RUN FOR PATTERN No.:  1

 => Global Refinement of X-ray powder diffraction data                                                                              
 => Global Refinement of X-ray powder diffraction data                                                                              
    Bragg-Brentano(X-rays) or Debye-Scherrer geometry(Neutrons)
 => The    5th default profile function was selected

 => X-Y type of data: 2theta/TOF/E(Kev) Intens sigma for pattern:  1
 => Wavelengths:  1.54056 1.54439
 => Cos(Monochromator angle)=   0.9100
 => Absorption correction (AC), muR-eff =   0.0000  0.0000
 => Base of peaks: 2.0*HW*    8.00
 ==> Angular range, step and number of points:
     2Thmin:      10.090400  2Thmax:      99.993401  Step:       0.013132  No. of points:   6848
 =>-------> Pattern#  1
 => Crystal Structure Refinement for phase: 1
 => The density (volumic mass) of phase 1 is:    5.590 g/cm3
 => Scor: 3.3668

 ==> RESULTS OF REFINEMENT:


 => No. of fitted parameters:   31


------------------------------------------------------------------------------
 => Phase No.  1  #(C) 2021 by FIZ Karlsruhe - Leibniz InP 1 21/c 1          
------------------------------------------------------------------------------

 =>  No. of reflections for pattern#:   1:   709/2


 ==> ATOM PARAMETERS:

  Name      x     sx       y     sy       z      sz      B   sB   occ. socc.  Mult
 Na1     0.38101(  61)  0.78783( 141)  0.10473(  73)  1.116(  0)  1.000(  0)    4
 Ta1     0.15939(   9)  0.25812(  37)  0.29691(  12)  0.472(  0)  1.000(  0)    4
 O1      0.21387( 106)  0.15249( 131)  0.04964( 147)  0.581(  0)  1.000(  0)    4
 O2      0.06184( 121)  0.55132( 176)  0.22278( 155)  0.581(  0)  1.000(  0)    4
 F1      0.37815( 120)  0.47392( 168)  0.30880( 144)  1.121(  0)  1.000(  0)    4
 F2      0.34387( 109)  0.99126( 158)  0.38083( 131)  1.121(  0)  1.000(  0)    4

 ==> PROFILE PARAMETERS FOR PATTERN#  1

 => Cell parameters      :
                              8.12103   0.00009
                              5.46184   0.00006
                              7.51151   0.00008
                             90.00000   0.00000
                            102.30939   0.00063
                             90.00000   0.00000
 
 => overall scale factor :      0.002021528     0.000003490
 => Eta(p-v) or m(p-vii) :    0.45835   0.01167
 => Overall tem. factor  :    0.00000   0.00000
 => Halfwidth parameters :    0.05716   0.00150
                             -0.03254   0.00107
                              0.01108   0.00019
 => Preferred orientation:    0.00000   0.00000
                              0.00000   0.00000
 => Asymmetry parameters :    0.02164   0.00287
                              0.00463   0.00070
                              0.00000   0.00000
                              0.00000   0.00000
 => X and y parameters   :    0.00017   0.00034
                              0.00000   0.00000
 => Strain parameters    :    0.00000   0.00000
                              0.00000   0.00000
                              0.00000   0.00000
 => Size parameters (G,L):    0.00000   0.00000
                              0.00000   0.00000

 ==> GLOBAL PARAMETERS FOR PATTERN#  1


 => Zero-point:    -0.0267    0.0005
 => Cos( theta)-shift parameter :   0.0000  0.0000
 => Sin(2theta)-shift parameter :   0.0000  0.0000

 ==> RELIABILITY FACTORS WITH ALL NON-EXCLUDED POINTS FOR PATTERN:  1

  => Cycle:  1 => MaxCycle: 33
 => N-P+C:  6817
 =>  R-factors (not corrected for background) for Pattern:  1
 => Rp:  3.74     Rwp:  5.23     Rexp:    1.49 Chi2:  12.2      L.S. refinement
 => Conventional Rietveld R-factors for Pattern:  1
 => Rp:  11.2     Rwp:  11.1     Rexp:    3.19 Chi2:  12.2    
 => Deviance:  0.862E+05     Dev*  :   12.65    
 => DW-Stat.:    0.3164     DW-exp:     1.9341
 => N-sigma of the GoF:      656.385

 ==> RELIABILITY FACTORS FOR POINTS WITH BRAGG CONTRIBUTIONS FOR PATTERN:  1

 => N-P+C:  5901
 =>  R-factors (not corrected for background) for Pattern:  1
 => Rp:  4.01     Rwp:  5.52     Rexp:    1.49 Chi2:  13.7      L.S. refinement
 => Conventional Rietveld R-factors for Pattern:  1
 => Rp:  10.4     Rwp:  11.0     Rexp:    2.96 Chi2:  13.7    
 => Deviance:  0.834E+05     Dev*  :   14.14    
 => DW-Stat.:    0.3271     DW-exp:     1.9299
 => N-sigma of the GoF:      688.782

 => Global user-weigthed Chi2 (Bragg contrib.):   14.1    

     -----------------------------------------------------
     BRAGG R-Factors and weight fractions for Pattern #  1
     -----------------------------------------------------

 => Phase:  1      #(C) 2021 by FIZ Karlsruhe - Leibniz Institute for Information Infrastructure.  All rights reserved.
 => Bragg R-factor:   6.15       Vol:  325.519( 0.006)  Fract(%):  100.00( 0.24)
 => Rf-factor=  4.96             ATZ:        1095.733   Brindley:  1.0000

 
              CPU Time:     1.039 seconds
                            0.017 minutes

 => Run finished at:     Date: 07/02/2023  Time: 11:37:03.536

File: powder_X-ray_diffraction/variable-temperature_experiments/NaTaO2F2/Rietveld_refinement/200°C/NaTaO2F2.sum


        **********************************************************
        ** PROGRAM FullProf.2k (Version 7.30 - Mar2020-ILL JRC) **
        **********************************************************
                       M U L T I -- P A T T E R N                 
            Rietveld, Profile Matching & Integrated Intensity     
                 Refinement of X-ray and/or Neutron Data


    Date: 07/02/2023  Time: 11:53:29.318                              

 => PCR file code: NaTaO2F2
 => DAT file code: NaTaO2F2.dat         -> Relative contribution: 1.0000                                                            
 => Title:  #(C) 2021 by FIZ Karlsruhe - Leibniz Institute for Information Infrastructure.  All rights reserved.

 ==> CONDITIONS OF THIS RUN FOR PATTERN No.:  1

 => Global Refinement of X-ray powder diffraction data                                                                              
 => Global Refinement of X-ray powder diffraction data                                                                              
    Bragg-Brentano(X-rays) or Debye-Scherrer geometry(Neutrons)
 => The    5th default profile function was selected

 => X-Y type of data: 2theta/TOF/E(Kev) Intens sigma for pattern:  1
 => Wavelengths:  1.54056 1.54439
 => Cos(Monochromator angle)=   0.9100
 => Absorption correction (AC), muR-eff =   0.0000  0.0000
 => Base of peaks: 2.0*HW*    8.00
 ==> Angular range, step and number of points:
     2Thmin:      10.090400  2Thmax:      99.993401  Step:       0.013132  No. of points:   6848
 =>-------> Pattern#  1
 => Crystal Structure Refinement for phase: 1
 => The density (volumic mass) of phase 1 is:    5.573 g/cm3
 => Scor: 3.3556

 ==> RESULTS OF REFINEMENT:


 => No. of fitted parameters:   31


------------------------------------------------------------------------------
 => Phase No.  1  #(C) 2021 by FIZ Karlsruhe - Leibniz InP 1 21/c 1          
------------------------------------------------------------------------------

 =>  No. of reflections for pattern#:   1:   711/2


 ==> ATOM PARAMETERS:

  Name      x     sx       y     sy       z      sz      B   sB   occ. socc.  Mult
 Na1     0.38088(  58)  0.78690( 138)  0.10483(  70)  1.116(  0)  1.000(  0)    4
 Ta1     0.15943(   9)  0.25776(  37)  0.29666(  11)  0.472(  0)  1.000(  0)    4
 O1      0.21589( 100)  0.15622( 127)  0.04910( 139)  0.581(  0)  1.000(  0)    4
 O2      0.05914( 117)  0.54704( 173)  0.22296( 151)  0.581(  0)  1.000(  0)    4
 F1      0.37931( 116)  0.47396( 164)  0.30758( 140)  1.121(  0)  1.000(  0)    4
 F2      0.34415( 105)  0.99161( 153)  0.37966( 127)  1.121(  0)  1.000(  0)    4

 ==> PROFILE PARAMETERS FOR PATTERN#  1

 => Cell parameters      :
                              8.12916   0.00008
                              5.46984   0.00006
                              7.51705   0.00008
                             90.00000   0.00000
                            102.36453   0.00061
                             90.00000   0.00000
 
 => overall scale factor :      0.002031814     0.000003388
 => Eta(p-v) or m(p-vii) :    0.41235   0.01113
 => Overall tem. factor  :    0.00000   0.00000
 => Halfwidth parameters :    0.05574   0.00144
                             -0.03129   0.00102
                              0.01090   0.00018
 => Preferred orientation:    0.00000   0.00000
                              0.00000   0.00000
 => Asymmetry parameters :    0.02983   0.00277
                              0.00499   0.00068
                              0.00000   0.00000
                              0.00000   0.00000
 => X and y parameters   :    0.00150   0.00033
                              0.00000   0.00000
 => Strain parameters    :    0.00000   0.00000
                              0.00000   0.00000
                              0.00000   0.00000
 => Size parameters (G,L):    0.00000   0.00000
                              0.00000   0.00000

 ==> GLOBAL PARAMETERS FOR PATTERN#  1


 => Zero-point:    -0.0187    0.0005
 => Cos( theta)-shift parameter :   0.0000  0.0000
 => Sin(2theta)-shift parameter :   0.0000  0.0000

 ==> RELIABILITY FACTORS WITH ALL NON-EXCLUDED POINTS FOR PATTERN:  1

  => Cycle:  1 => MaxCycle: 33
 => N-P+C:  6817
 =>  R-factors (not corrected for background) for Pattern:  1
 => Rp:  3.59     Rwp:  5.03     Rexp:    1.49 Chi2:  11.3      L.S. refinement
 => Conventional Rietveld R-factors for Pattern:  1
 => Rp:  10.7     Rwp:  10.7     Rexp:    3.17 Chi2:  11.3    
 => Deviance:  0.799E+05     Dev*  :   11.72    
 => DW-Stat.:    0.3390     DW-exp:     1.9341
 => N-sigma of the GoF:      603.689

 ==> RELIABILITY FACTORS FOR POINTS WITH BRAGG CONTRIBUTIONS FOR PATTERN:  1

 => N-P+C:  5903
 =>  R-factors (not corrected for background) for Pattern:  1
 => Rp:  3.86     Rwp:  5.31     Rexp:    1.49 Chi2:  12.7      L.S. refinement
 => Conventional Rietveld R-factors for Pattern:  1
 => Rp: 10.00     Rwp:  10.5     Rexp:    2.95 Chi2:  12.7    
 => Deviance:  0.775E+05     Dev*  :   13.13    
 => DW-Stat.:    0.3496     DW-exp:     1.9299
 => N-sigma of the GoF:      635.576

 => Global user-weigthed Chi2 (Bragg contrib.):   13.1    

     -----------------------------------------------------
     BRAGG R-Factors and weight fractions for Pattern #  1
     -----------------------------------------------------

 => Phase:  1      #(C) 2021 by FIZ Karlsruhe - Leibniz Institute for Information Infrastructure.  All rights reserved.
 => Bragg R-factor:   5.70       Vol:  326.494( 0.006)  Fract(%):  100.00( 0.24)
 => Rf-factor=  4.63             ATZ:        1095.733   Brindley:  1.0000

 
              CPU Time:     1.078 seconds
                            0.018 minutes

 => Run finished at:     Date: 07/02/2023  Time: 11:53:30.429

File: powder_X-ray_diffraction/variable-temperature_experiments/NaTaO2F2/Rietveld_refinement/230°C/NaTaO2F2.sum


        **********************************************************
        ** PROGRAM FullProf.2k (Version 7.30 - Mar2020-ILL JRC) **
        **********************************************************
                       M U L T I -- P A T T E R N                 
            Rietveld, Profile Matching & Integrated Intensity     
                 Refinement of X-ray and/or Neutron Data


    Date: 07/02/2023  Time: 13:21:02.945                              

 => PCR file code: NaTaO2F2
 => DAT file code: NaTaO2F2.dat         -> Relative contribution: 1.0000                                                            
 => Title: #(C) 2021 by FIZ Karlsruhe - Leibniz Institute for Information Infrastructure.

 ==> CONDITIONS OF THIS RUN FOR PATTERN No.:  1

 => Global Refinement of X-ray powder diffraction data                                                                              
 => Global Refinement of X-ray powder diffraction data                                                                              
    Bragg-Brentano(X-rays) or Debye-Scherrer geometry(Neutrons)
 => The    5th default profile function was selected

 => X-Y type of data: 2theta/TOF/E(Kev) Intens sigma for pattern:  1
 => Wavelengths:  1.54056 1.54439
 => Cos(Monochromator angle)=   0.9100
 => Absorption correction (AC), muR-eff =   0.0000  0.0000
 => Base of peaks: 2.0*HW*    8.00
 ==> Angular range, step and number of points:
     2Thmin:      10.090400  2Thmax:      99.993401  Step:       0.013132  No. of points:   6848
 =>-------> Pattern#  1
 => Crystal Structure Refinement for phase: 1
 => The density (volumic mass) of phase 1 is:    5.560 g/cm3
 => Scor: 3.3221

 ==> RESULTS OF REFINEMENT:


 => No. of fitted parameters:   31


------------------------------------------------------------------------------
 => Phase No.  1  #(C) 2021 by FIZ Karlsruhe - Leibniz InP 1 21/c 1          
------------------------------------------------------------------------------

 =>  No. of reflections for pattern#:   1:   713/2


 ==> ATOM PARAMETERS:

  Name      x     sx       y     sy       z      sz      B   sB   occ. socc.  Mult
 Na1     0.38079(  58)  0.78961( 131)  0.10390(  71)  1.116(  0)  1.000(  0)    4
 Ta1     0.15941(   9)  0.25718(  38)  0.29645(  11)  0.472(  0)  1.000(  0)    4
 O1      0.21615(  99)  0.15620( 126)  0.04799( 138)  0.581(  0)  1.000(  0)    4
 O2      0.05874( 117)  0.54318( 176)  0.22259( 154)  0.581(  0)  1.000(  0)    4
 F1      0.37993( 116)  0.47320( 164)  0.30966( 143)  1.121(  0)  1.000(  0)    4
 F2      0.34219( 105)  0.98867( 153)  0.37730( 130)  1.121(  0)  1.000(  0)    4

 ==> PROFILE PARAMETERS FOR PATTERN#  1

 => Cell parameters      :
                              8.13564   0.00008
                              5.47605   0.00006
                              7.52160   0.00008
                             90.00000   0.00000
                            102.40747   0.00062
                             90.00000   0.00000
 
 => overall scale factor :      0.002027714     0.000003415
 => Eta(p-v) or m(p-vii) :    0.39137   0.01105
 => Overall tem. factor  :    0.00000   0.00000
 => Halfwidth parameters :    0.05900   0.00151
                             -0.03395   0.00106
                              0.01156   0.00018
 => Preferred orientation:    0.00000   0.00000
                              0.00000   0.00000
 => Asymmetry parameters :    0.04058   0.00265
                              0.00449   0.00068
                              0.00000   0.00000
                              0.00000   0.00000
 => X and y parameters   :    0.00196   0.00032
                              0.00000   0.00000
 => Strain parameters    :    0.00000   0.00000
                              0.00000   0.00000
                              0.00000   0.00000
 => Size parameters (G,L):    0.00000   0.00000
                              0.00000   0.00000

 ==> GLOBAL PARAMETERS FOR PATTERN#  1


 => Zero-point:    -0.0110    0.0005
 => Cos( theta)-shift parameter :   0.0000  0.0000
 => Sin(2theta)-shift parameter :   0.0000  0.0000

 ==> RELIABILITY FACTORS WITH ALL NON-EXCLUDED POINTS FOR PATTERN:  1

  => Cycle:  1 => MaxCycle: 33
 => N-P+C:  6817
 =>  R-factors (not corrected for background) for Pattern:  1
 => Rp:  3.58     Rwp:  5.01     Rexp:    1.49 Chi2:  11.3      L.S. refinement
 => Conventional Rietveld R-factors for Pattern:  1
 => Rp:  10.6     Rwp:  10.6     Rexp:    3.17 Chi2:  11.3    
 => Deviance:  0.791E+05     Dev*  :   11.60    
 => DW-Stat.:    0.3473     DW-exp:     1.9341
 => N-sigma of the GoF:      598.658

 ==> RELIABILITY FACTORS FOR POINTS WITH BRAGG CONTRIBUTIONS FOR PATTERN:  1

 => N-P+C:  5919
 =>  R-factors (not corrected for background) for Pattern:  1
 => Rp:  3.84     Rwp:  5.28     Rexp:    1.49 Chi2:  12.6      L.S. refinement
 => Conventional Rietveld R-factors for Pattern:  1
 => Rp:  9.97     Rwp:  10.5     Rexp:    2.95 Chi2:  12.6    
 => Deviance:  0.767E+05     Dev*  :   12.96    
 => DW-Stat.:    0.3581     DW-exp:     1.9300
 => N-sigma of the GoF:      629.394

 => Global user-weigthed Chi2 (Bragg contrib.):   13.0    

     -----------------------------------------------------
     BRAGG R-Factors and weight fractions for Pattern #  1
     -----------------------------------------------------

 => Phase:  1      #(C) 2021 by FIZ Karlsruhe - Leibniz Institute for Information Infrastructure.  All rights reserved.
 => Bragg R-factor:   5.59       Vol:  327.269( 0.006)  Fract(%):  100.00( 0.24)
 => Rf-factor=  4.46             ATZ:        1095.733   Brindley:  1.0000

 
              CPU Time:     1.133 seconds
                            0.019 minutes

 => Run finished at:     Date: 07/02/2023  Time: 13:21:04.107

File: powder_X-ray_diffraction/variable-temperature_experiments/NaTaO2F2/Rietveld_refinement/250°C/NaTaO2F2.sum


        **********************************************************
        ** PROGRAM FullProf.2k (Version 7.30 - Mar2020-ILL JRC) **
        **********************************************************
                       M U L T I -- P A T T E R N                 
            Rietveld, Profile Matching & Integrated Intensity     
                 Refinement of X-ray and/or Neutron Data


    Date: 07/02/2023  Time: 13:48:19.247                              

 => PCR file code: NaTaO2F2
 => DAT file code: NaTaO2F2.dat         -> Relative contribution: 1.0000                                                            
 => Title:  #(C) 2021 by FIZ Karlsruhe - Leibniz Institute for Information Infrastructure.  All rights reserved.

 ==> CONDITIONS OF THIS RUN FOR PATTERN No.:  1

 => Global Refinement of X-ray powder diffraction data                                                                              
 => Global Refinement of X-ray powder diffraction data                                                                              
    Bragg-Brentano(X-rays) or Debye-Scherrer geometry(Neutrons)
 => The    5th default profile function was selected

 => X-Y type of data: 2theta/TOF/E(Kev) Intens sigma for pattern:  1
 => Wavelengths:  1.54056 1.54439
 => Cos(Monochromator angle)=   0.9100
 => Absorption correction (AC), muR-eff =   0.0000  0.0000
 => Base of peaks: 2.0*HW*    8.00
 ==> Angular range, step and number of points:
     2Thmin:      10.090400  2Thmax:      99.993401  Step:       0.013132  No. of points:   6848
 =>-------> Pattern#  1
 => Crystal Structure Refinement for phase: 1
 => The density (volumic mass) of phase 1 is:    5.551 g/cm3
 => Scor: 3.1646

 ==> RESULTS OF REFINEMENT:


 => No. of fitted parameters:   31


------------------------------------------------------------------------------
 => Phase No.  1  #(C) 2021 by FIZ Karlsruhe - Leibniz InP 1 21/c 1          
------------------------------------------------------------------------------

 =>  No. of reflections for pattern#:   1:   715/2


 ==> ATOM PARAMETERS:

  Name      x     sx       y     sy       z      sz      B   sB   occ. socc.  Mult
 Na1     0.38079(  58)  0.78621( 142)  0.10516(  72)  1.116(  0)  1.000(  0)    4
 Ta1     0.15938(   9)  0.25661(  41)  0.29612(  11)  0.472(  0)  1.000(  0)    4
 O1      0.21467( 101)  0.15566( 127)  0.04803( 141)  0.581(  0)  1.000(  0)    4
 O2      0.05466( 123)  0.54267( 182)  0.21862( 157)  0.581(  0)  1.000(  0)    4
 F1      0.38207( 119)  0.47129( 168)  0.30780( 150)  1.121(  0)  1.000(  0)    4
 F2      0.34251( 106)  0.98734( 155)  0.37190( 134)  1.121(  0)  1.000(  0)    4

 ==> PROFILE PARAMETERS FOR PATTERN#  1

 => Cell parameters      :
                              8.13978   0.00008
                              5.48012   0.00006
                              7.52467   0.00008
                             90.00000   0.00000
                            102.43633   0.00064
                             90.00000   0.00000
 
 => overall scale factor :      0.002003068     0.000003418
 => Eta(p-v) or m(p-vii) :    0.39232   0.01111
 => Overall tem. factor  :    0.00000   0.00000
 => Halfwidth parameters :    0.06419   0.00160
                             -0.03785   0.00112
                              0.01230   0.00019
 => Preferred orientation:    0.00000   0.00000
                              0.00000   0.00000
 => Asymmetry parameters :    0.04241   0.00265
                              0.00536   0.00068
                              0.00000   0.00000
                              0.00000   0.00000
 => X and y parameters   :    0.00174   0.00032
                              0.00000   0.00000
 => Strain parameters    :    0.00000   0.00000
                              0.00000   0.00000
                              0.00000   0.00000
 => Size parameters (G,L):    0.00000   0.00000
                              0.00000   0.00000

 ==> GLOBAL PARAMETERS FOR PATTERN#  1


 => Zero-point:    -0.0069    0.0005
 => Cos( theta)-shift parameter :   0.0000  0.0000
 => Sin(2theta)-shift parameter :   0.0000  0.0000

 ==> RELIABILITY FACTORS WITH ALL NON-EXCLUDED POINTS FOR PATTERN:  1

  => Cycle:  1 => MaxCycle: 33
 => N-P+C:  6817
 =>  R-factors (not corrected for background) for Pattern:  1
 => Rp:  3.63     Rwp:  5.05     Rexp:    1.50 Chi2:  11.4      L.S. refinement
 => Conventional Rietveld R-factors for Pattern:  1
 => Rp:  10.8     Rwp:  10.8     Rexp:    3.19 Chi2:  11.4    
 => Deviance:  0.803E+05     Dev*  :   11.78    
 => DW-Stat.:    0.3387     DW-exp:     1.9341
 => N-sigma of the GoF:      607.610

 ==> RELIABILITY FACTORS FOR POINTS WITH BRAGG CONTRIBUTIONS FOR PATTERN:  1

 => N-P+C:  5927
 =>  R-factors (not corrected for background) for Pattern:  1
 => Rp:  3.89     Rwp:  5.33     Rexp:    1.49 Chi2:  12.8      L.S. refinement
 => Conventional Rietveld R-factors for Pattern:  1
 => Rp:  10.2     Rwp:  10.6     Rexp:    2.97 Chi2:  12.8    
 => Deviance:  0.782E+05     Dev*  :   13.19    
 => DW-Stat.:    0.3479     DW-exp:     1.9301
 => N-sigma of the GoF:      640.825

 => Global user-weigthed Chi2 (Bragg contrib.):   13.1    

     -----------------------------------------------------
     BRAGG R-Factors and weight fractions for Pattern #  1
     -----------------------------------------------------

 => Phase:  1      #(C) 2021 by FIZ Karlsruhe - Leibniz Institute for Information Infrastructure.  All rights reserved.
 => Bragg R-factor:   6.07       Vol:  327.777( 0.006)  Fract(%):  100.00( 0.24)
 => Rf-factor=  4.68             ATZ:        1095.733   Brindley:  1.0000

 
              CPU Time:     1.086 seconds
                            0.018 minutes

 => Run finished at:     Date: 07/02/2023  Time: 13:48:20.357

File: powder_X-ray_diffraction/variable-temperature_experiments/NaTaO2F2/Rietveld_refinement/260°C/NaTaO2F2.sum


        **********************************************************
        ** PROGRAM FullProf.2k (Version 7.30 - Mar2020-ILL JRC) **
        **********************************************************
                       M U L T I -- P A T T E R N                 
            Rietveld, Profile Matching & Integrated Intensity     
                 Refinement of X-ray and/or Neutron Data


    Date: 07/02/2023  Time: 13:56:46.284                              

 => PCR file code: NaTaO2F2
 => DAT file code: NaTaO2F2.dat         -> Relative contribution: 1.0000                                                            
 => Title:  #(C) 2021 by FIZ Karlsruhe - Leibniz Institute for Information Infrastructure.  All rights reserved.

 ==> CONDITIONS OF THIS RUN FOR PATTERN No.:  1

 => Global Refinement of X-ray powder diffraction data                                                                              
 => Global Refinement of X-ray powder diffraction data                                                                              
    Bragg-Brentano(X-rays) or Debye-Scherrer geometry(Neutrons)
 => The    5th default profile function was selected

 => X-Y type of data: 2theta/TOF/E(Kev) Intens sigma for pattern:  1
 => Wavelengths:  1.54056 1.54439
 => Cos(Monochromator angle)=   0.9100
 => Absorption correction (AC), muR-eff =   0.0000  0.0000
 => Base of peaks: 2.0*HW*    8.00
 ==> Angular range, step and number of points:
     2Thmin:      10.090400  2Thmax:      99.993401  Step:       0.013132  No. of points:   6848
 =>-------> Pattern#  1
 => Crystal Structure Refinement for phase: 1
 => The density (volumic mass) of phase 1 is:    5.547 g/cm3
 => Scor: 3.3702

 ==> RESULTS OF REFINEMENT:


 => No. of fitted parameters:   31


------------------------------------------------------------------------------
 => Phase No.  1  #(C) 2021 by FIZ Karlsruhe - Leibniz InP 1 21/c 1          
------------------------------------------------------------------------------

 =>  No. of reflections for pattern#:   1:   715/2


 ==> ATOM PARAMETERS:

  Name      x     sx       y     sy       z      sz      B   sB   occ. socc.  Mult
 Na1     0.37985(  58)  0.78745( 138)  0.10445(  72)  1.116(  0)  1.000(  0)    4
 Ta1     0.15924(   9)  0.25635(  42)  0.29580(  11)  0.472(  0)  1.000(  0)    4
 O1      0.21488( 101)  0.15533( 127)  0.04787( 142)  0.581(  0)  1.000(  0)    4
 O2      0.05590( 122)  0.54188( 182)  0.21813( 157)  0.581(  0)  1.000(  0)    4
 F1      0.38197( 120)  0.47140( 169)  0.30934( 151)  1.121(  0)  1.000(  0)    4
 F2      0.34229( 107)  0.98784( 157)  0.37231( 135)  1.121(  0)  1.000(  0)    4

 ==> PROFILE PARAMETERS FOR PATTERN#  1

 => Cell parameters      :
                              8.14204   0.00008
                              5.48228   0.00006
                              7.52626   0.00008
                             90.00000   0.00000
                            102.45121   0.00064
                             90.00000   0.00000
 
 => overall scale factor :      0.001998934     0.000003432
 => Eta(p-v) or m(p-vii) :    0.39360   0.01114
 => Overall tem. factor  :    0.00000   0.00000
 => Halfwidth parameters :    0.06570   0.00162
                             -0.03923   0.00114
                              0.01255   0.00020
 => Preferred orientation:    0.00000   0.00000
                              0.00000   0.00000
 => Asymmetry parameters :    0.04521   0.00260
                              0.00549   0.00068
                              0.00000   0.00000
                              0.00000   0.00000
 => X and y parameters   :    0.00179   0.00032
                              0.00000   0.00000
 => Strain parameters    :    0.00000   0.00000
                              0.00000   0.00000
                              0.00000   0.00000
 => Size parameters (G,L):    0.00000   0.00000
                              0.00000   0.00000

 ==> GLOBAL PARAMETERS FOR PATTERN#  1


 => Zero-point:    -0.0041    0.0005
 => Cos( theta)-shift parameter :   0.0000  0.0000
 => Sin(2theta)-shift parameter :   0.0000  0.0000

 ==> RELIABILITY FACTORS WITH ALL NON-EXCLUDED POINTS FOR PATTERN:  1

  => Cycle:  1 => MaxCycle: 33
 => N-P+C:  6817
 =>  R-factors (not corrected for background) for Pattern:  1
 => Rp:  3.61     Rwp:  5.06     Rexp:    1.50 Chi2:  11.4      L.S. refinement
 => Conventional Rietveld R-factors for Pattern:  1
 => Rp:  10.8     Rwp:  10.8     Rexp:    3.19 Chi2:  11.4    
 => Deviance:  0.805E+05     Dev*  :   11.81    
 => DW-Stat.:    0.3379     DW-exp:     1.9341
 => N-sigma of the GoF:      608.607

 ==> RELIABILITY FACTORS FOR POINTS WITH BRAGG CONTRIBUTIONS FOR PATTERN:  1

 => N-P+C:  5926
 =>  R-factors (not corrected for background) for Pattern:  1
 => Rp:  3.88     Rwp:  5.34     Rexp:    1.49 Chi2:  12.8      L.S. refinement
 => Conventional Rietveld R-factors for Pattern:  1
 => Rp:  10.2     Rwp:  10.6     Rexp:    2.97 Chi2:  12.8    
 => Deviance:  0.784E+05     Dev*  :   13.24    
 => DW-Stat.:    0.3469     DW-exp:     1.9301
 => N-sigma of the GoF:      642.395

 => Global user-weigthed Chi2 (Bragg contrib.):   13.1    

     -----------------------------------------------------
     BRAGG R-Factors and weight fractions for Pattern #  1
     -----------------------------------------------------

 => Phase:  1      #(C) 2021 by FIZ Karlsruhe - Leibniz Institute for Information Infrastructure.  All rights reserved.
 => Bragg R-factor:   6.19       Vol:  328.048( 0.006)  Fract(%):  100.00( 0.24)
 => Rf-factor=  4.83             ATZ:        1095.733   Brindley:  1.0000

 
              CPU Time:     1.062 seconds
                            0.018 minutes

 => Run finished at:     Date: 07/02/2023  Time: 13:56:47.369

File: powder_X-ray_diffraction/variable-temperature_experiments/NaTaO2F2/Rietveld_refinement/270°C/NaTaO2F2.sum


        **********************************************************
        ** PROGRAM FullProf.2k (Version 7.30 - Mar2020-ILL JRC) **
        **********************************************************
                       M U L T I -- P A T T E R N                 
            Rietveld, Profile Matching & Integrated Intensity     
                 Refinement of X-ray and/or Neutron Data


    Date: 08/02/2023  Time: 10:56:17.560                              

 => PCR file code: NaTaO2F2
 => DAT file code: NaTaO2F2.dat         -> Relative contribution: 1.0000                                                            
 => Title:  #(C) 2021 by FIZ Karlsruhe - Leibniz Institute for Information Infrastructure.  All rights reserved.

 ==> CONDITIONS OF THIS RUN FOR PATTERN No.:  1

 => Global Refinement of X-ray powder diffraction data                                                                              
 => Global Refinement of X-ray powder diffraction data                                                                              
    Bragg-Brentano(X-rays) or Debye-Scherrer geometry(Neutrons)
 => The    5th default profile function was selected

 => X-Y type of data: 2theta/TOF/E(Kev) Intens sigma for pattern:  1
 => Wavelengths:  1.54056 1.54439
 => Cos(Monochromator angle)=   0.9100
 => Absorption correction (AC), muR-eff =   0.0000  0.0000
 => Base of peaks: 2.0*HW*    8.00
 ==> Angular range, step and number of points:
     2Thmin:      10.090400  2Thmax:      99.993401  Step:       0.013132  No. of points:   6848
 =>-------> Pattern#  1
 => Crystal Structure Refinement for phase: 1
 => The density (volumic mass) of phase 1 is:    5.542 g/cm3
 => Scor: 3.4817

 ==> RESULTS OF REFINEMENT:


 => No. of fitted parameters:   31


------------------------------------------------------------------------------
 => Phase No.  1  #(C) 2021 by FIZ Karlsruhe - Leibniz InP 1 21/c 1          
------------------------------------------------------------------------------

 =>  No. of reflections for pattern#:   1:   715/2


 ==> ATOM PARAMETERS:

  Name      x     sx       y     sy       z      sz      B   sB   occ. socc.  Mult
 Na1     0.37987(  59)  0.78676( 142)  0.10413(  73)  1.116(  0)  1.000(  0)    4
 Ta1     0.15923(   9)  0.25622(  43)  0.29580(  12)  0.472(  0)  1.000(  0)    4
 O1      0.21597( 102)  0.15583( 129)  0.04593( 143)  0.581(  0)  1.000(  0)    4
 O2      0.05319( 126)  0.53991( 187)  0.21498( 159)  0.581(  0)  1.000(  0)    4
 F1      0.38386( 122)  0.47406( 176)  0.31082( 155)  1.121(  0)  1.000(  0)    4
 F2      0.34286( 109)  0.98931( 163)  0.37226( 139)  1.121(  0)  1.000(  0)    4

 ==> PROFILE PARAMETERS FOR PATTERN#  1

 => Cell parameters      :
                              8.14431   0.00008
                              5.48447   0.00006
                              7.52793   0.00008
                             90.00000   0.00000
                            102.46577   0.00065
                             90.00000   0.00000
 
 => overall scale factor :      0.001995364     0.000003528
 => Eta(p-v) or m(p-vii) :    0.39676   0.01138
 => Overall tem. factor  :    0.00000   0.00000
 => Halfwidth parameters :    0.06635   0.00164
                             -0.03975   0.00116
                              0.01268   0.00020
 => Preferred orientation:    0.00000   0.00000
                              0.00000   0.00000
 => Asymmetry parameters :    0.05869   0.00246
                              0.00671   0.00068
                              0.00000   0.00000
                              0.00000   0.00000
 => X and y parameters   :    0.00173   0.00033
                              0.00000   0.00000
 => Strain parameters    :    0.00000   0.00000
                              0.00000   0.00000
                              0.00000   0.00000
 => Size parameters (G,L):    0.00000   0.00000
                              0.00000   0.00000

 ==> GLOBAL PARAMETERS FOR PATTERN#  1


 => Zero-point:    -0.0004    0.0005
 => Cos( theta)-shift parameter :   0.0000  0.0000
 => Sin(2theta)-shift parameter :   0.0000  0.0000

 ==> RELIABILITY FACTORS WITH ALL NON-EXCLUDED POINTS FOR PATTERN:  1

  => Cycle:  1 => MaxCycle: 33
 => N-P+C:  6817
 =>  R-factors (not corrected for background) for Pattern:  1
 => Rp:  3.69     Rwp:  5.12     Rexp:    1.50 Chi2:  11.7      L.S. refinement
 => Conventional Rietveld R-factors for Pattern:  1
 => Rp:  11.0     Rwp:  10.9     Rexp:    3.19 Chi2:  11.7    
 => Deviance:  0.823E+05     Dev*  :   12.07    
 => DW-Stat.:    0.3276     DW-exp:     1.9341
 => N-sigma of the GoF:      625.057

 ==> RELIABILITY FACTORS FOR POINTS WITH BRAGG CONTRIBUTIONS FOR PATTERN:  1

 => N-P+C:  5930
 =>  R-factors (not corrected for background) for Pattern:  1
 => Rp:  3.96     Rwp:  5.40     Rexp:    1.49 Chi2:  13.1      L.S. refinement
 => Conventional Rietveld R-factors for Pattern:  1
 => Rp:  10.4     Rwp:  10.8     Rexp:    2.98 Chi2:  13.1    
 => Deviance:  0.802E+05     Dev*  :   13.52    
 => DW-Stat.:    0.3362     DW-exp:     1.9301
 => N-sigma of the GoF:      659.561

 => Global user-weigthed Chi2 (Bragg contrib.):   13.5    

     -----------------------------------------------------
     BRAGG R-Factors and weight fractions for Pattern #  1
     -----------------------------------------------------

 => Phase:  1      #(C) 2021 by FIZ Karlsruhe - Leibniz Institute for Information Infrastructure.  All rights reserved.
 => Bragg R-factor:   6.38       Vol:  328.325( 0.006)  Fract(%):  100.00( 0.25)
 => Rf-factor=  4.81             ATZ:        1095.733   Brindley:  1.0000

 
              CPU Time:     1.172 seconds
                            0.020 minutes

 => Run finished at:     Date: 08/02/2023  Time: 10:56:18.757
