Repository: ozakary/data-NaMO2F2

# Powder X-Ray Diffraction Data for NaMO<sub>2</sub>F<sub>2</sub> (M = Nb<sup>5+</sup>, Ta<sup>5+</sup>)

**Author:** Ouail Zakary  
**ORCID:** [0000-0002-7793-3306](https://orcid.org/0000-0002-7793-3306)  
**E-mail:** [Ouail.Zakary@oulu.fi](mailto:Ouail.Zakary@oulu.fi)  
**Website:** [Ouail Zakary - webpage](https://cc.oulu.fi/~nmrwww/members/Ouail_Zakary.html)

This repository contains datasets of **Powder X-Ray Diffraction (PXRD)** data for the compounds NaNbO<sub>2</sub>F<sub>2</sub> and NaTaO<sub>2</sub>F<sub>2</sub>, recorded under both room temperature (RT) and variable temperature conditions.

File: powder_X-ray_diffraction/variable-temperature_experiments/NaTaO2F2/Rietveld_refinement/290°C/NaTaO2F2.sum


        **********************************************************
        ** PROGRAM FullProf.2k (Version 7.30 - Mar2020-ILL JRC) **
        **********************************************************
                       M U L T I -- P A T T E R N                 
            Rietveld, Profile Matching & Integrated Intensity     
                 Refinement of X-ray and/or Neutron Data


    Date: 08/02/2023  Time: 11:21:46.140                              

 => PCR file code: NaTaO2F2
 => DAT file code: NaTaO2F2.dat         -> Relative contribution: 1.0000                                                            
 => Title:  #(C) 2021 by FIZ Karlsruhe - Leibniz Institute for Information Infrastructure.  All rights reserved.

 ==> CONDITIONS OF THIS RUN FOR PATTERN No.:  1

 => Global Refinement of X-ray powder diffraction data                                                                              
 => Global Refinement of X-ray powder diffraction data                                                                              
    Bragg-Brentano(X-rays) or Debye-Scherrer geometry(Neutrons)
 => The    5th default profile function was selected

 => X-Y type of data: 2theta/TOF/E(Kev) Intens sigma for pattern:  1
 => Wavelengths:  1.54056 1.54439
 => Cos(Monochromator angle)=   0.9100
 => Absorption correction (AC), muR-eff =   0.0000  0.0000
 => Base of peaks: 2.0*HW*    8.00
 ==> Angular range, step and number of points:
     2Thmin:      10.090400  2Thmax:      99.993401  Step:       0.013132  No. of points:   6848
 =>-------> Pattern#  1
 => Crystal Structure Refinement for phase: 1
 => The density (volumic mass) of phase 1 is:    5.533 g/cm3
 => Scor: 3.3251

 ==> RESULTS OF REFINEMENT:


 => No. of fitted parameters:   31


------------------------------------------------------------------------------
 => Phase No.  1  #(C) 2021 by FIZ Karlsruhe - Leibniz InP 1 21/c 1          
------------------------------------------------------------------------------

 =>  No. of reflections for pattern#:   1:   716/2


 ==> ATOM PARAMETERS:

  Name      x     sx       y     sy       z      sz      B   sB   occ. socc.  Mult
 Na1     0.38102(  58)  0.78985( 130)  0.10326(  72)  1.116(  0)  1.000(  0)    4
 Ta1     0.15935(   9)  0.25600(  42)  0.29563(  11)  0.472(  0)  1.000(  0)    4
 O1      0.21654(  99)  0.15802( 126)  0.04651( 139)  0.581(  0)  1.000(  0)    4
 O2      0.04986( 126)  0.53833( 185)  0.21441( 159)  0.581(  0)  1.000(  0)    4
 F1      0.38560( 118)  0.46891( 165)  0.31174( 153)  1.121(  0)  1.000(  0)    4
 F2      0.34108( 105)  0.98747( 153)  0.37007( 137)  1.121(  0)  1.000(  0)    4

 ==> PROFILE PARAMETERS FOR PATTERN#  1

 => Cell parameters      :
                              8.14858   0.00008
                              5.48862   0.00006
                              7.53089   0.00008
                             90.00000   0.00000
                            102.49473   0.00064
                             90.00000   0.00000
 
 => overall scale factor :      0.001987951     0.000003409
 => Eta(p-v) or m(p-vii) :    0.36996   0.01101
 => Overall tem. factor  :    0.00000   0.00000
 => Halfwidth parameters :    0.06756   0.00163
                             -0.04118   0.00116
                              0.01316   0.00020
 => Preferred orientation:    0.00000   0.00000
                              0.00000   0.00000
 => Asymmetry parameters :    0.05187   0.00250
                              0.00474   0.00068
                              0.00000   0.00000
                              0.00000   0.00000
 => X and y parameters   :    0.00222   0.00032
                              0.00000   0.00000
 => Strain parameters    :    0.00000   0.00000
                              0.00000   0.00000
                              0.00000   0.00000
 => Size parameters (G,L):    0.00000   0.00000
                              0.00000   0.00000

 ==> GLOBAL PARAMETERS FOR PATTERN#  1


 => Zero-point:     0.0032    0.0005
 => Cos( theta)-shift parameter :   0.0000  0.0000
 => Sin(2theta)-shift parameter :   0.0000  0.0000

 ==> RELIABILITY FACTORS WITH ALL NON-EXCLUDED POINTS FOR PATTERN:  1

  => Cycle:  1 => MaxCycle: 33
 => N-P+C:  6817
 =>  R-factors (not corrected for background) for Pattern:  1
 => Rp:  3.59     Rwp:  5.00     Rexp:    1.50 Chi2:  11.2      L.S. refinement
 => Conventional Rietveld R-factors for Pattern:  1
 => Rp:  10.8     Rwp:  10.7     Rexp:    3.20 Chi2:  11.2    
 => Deviance:  0.785E+05     Dev*  :   11.51    
 => DW-Stat.:    0.3352     DW-exp:     1.9341
 => N-sigma of the GoF:      593.818

 ==> RELIABILITY FACTORS FOR POINTS WITH BRAGG CONTRIBUTIONS FOR PATTERN:  1

 => N-P+C:  5939
 =>  R-factors (not corrected for background) for Pattern:  1
 => Rp:  3.84     Rwp:  5.27     Rexp:    1.49 Chi2:  12.5      L.S. refinement
 => Conventional Rietveld R-factors for Pattern:  1
 => Rp:  10.1     Rwp:  10.5     Rexp:    2.98 Chi2:  12.5    
 => Deviance:  0.764E+05     Dev*  :   12.87    
 => DW-Stat.:    0.3443     DW-exp:     1.9301
 => N-sigma of the GoF:      625.664

 => Global user-weigthed Chi2 (Bragg contrib.):   12.8    

     -----------------------------------------------------
     BRAGG R-Factors and weight fractions for Pattern #  1
     -----------------------------------------------------

 => Phase:  1      #(C) 2021 by FIZ Karlsruhe - Leibniz Institute for Information Infrastructure.  All rights reserved.
 => Bragg R-factor:   6.15       Vol:  328.838( 0.006)  Fract(%):  100.00( 0.24)
 => Rf-factor=  4.75             ATZ:        1095.733   Brindley:  1.0000

 
              CPU Time:     1.062 seconds
                            0.018 minutes

 => Run finished at:     Date: 08/02/2023  Time: 11:21:47.235

File: powder_X-ray_diffraction/variable-temperature_experiments/NaTaO2F2/Rietveld_refinement/40°C/NaTaO2F2.sum


        **********************************************************
        ** PROGRAM FullProf.2k (Version 7.30 - Mar2020-ILL JRC) **
        **********************************************************
                       M U L T I -- P A T T E R N                 
            Rietveld, Profile Matching & Integrated Intensity     
                 Refinement of X-ray and/or Neutron Data


    Date: 07/02/2023  Time: 10:54:39.953                              

 => PCR file code: NaTaO2F2
 => DAT file code: NaTaO2F2.dat         -> Relative contribution: 1.0000                                                            
 => Title:  #(C) 2021 by FIZ Karlsruhe - Leibniz Institute for Information Infrastructure.  All rights reserved.

 ==> CONDITIONS OF THIS RUN FOR PATTERN No.:  1

 => Global Refinement of X-ray powder diffraction data                                                                              
 => Global Refinement of X-ray powder diffraction data                                                                              
    Bragg-Brentano(X-rays) or Debye-Scherrer geometry(Neutrons)
 => The    5th default profile function was selected

 => X-Y type of data: 2theta/TOF/E(Kev) Intens sigma for pattern:  1
 => Wavelengths:  1.54056 1.54439
 => Cos(Monochromator angle)=   0.9100
 => Absorption correction (AC), muR-eff =   0.0000  0.0000
 => Base of peaks: 2.0*HW*    8.00
 ==> Angular range, step and number of points:
     2Thmin:      10.090400  2Thmax:      99.993401  Step:       0.013132  No. of points:   6848
 =>-------> Pattern#  1
 => Crystal Structure Refinement for phase: 1
 => The density (volumic mass) of phase 1 is:    5.637 g/cm3
 => Scor: 3.4972

 ==> RESULTS OF REFINEMENT:


 => No. of fitted parameters:   31


------------------------------------------------------------------------------
 => Phase No.  1  #(C) 2021 by FIZ Karlsruhe - Leibniz InP 1 21/c 1          
------------------------------------------------------------------------------

 =>  No. of reflections for pattern#:   1:   704/2


 ==> ATOM PARAMETERS:

  Name      x     sx       y     sy       z      sz      B   sB   occ. socc.  Mult
 Na1     0.37990(  64)  0.78623( 148)  0.10653(  73)  1.116(  0)  1.000(  0)    4
 Ta1     0.15907(  10)  0.25895(  37)  0.29787(  12)  0.472(  0)  1.000(  0)    4
 O1      0.21339( 115)  0.14605( 136)  0.05461( 155)  0.581(  0)  1.000(  0)    4
 O2      0.06757( 125)  0.56354( 173)  0.21841( 150)  0.581(  0)  1.000(  0)    4
 F1      0.37960( 121)  0.47725( 171)  0.30582( 145)  1.121(  0)  1.000(  0)    4
 F2      0.34211( 111)  0.99116( 159)  0.38030( 129)  1.121(  0)  1.000(  0)    4

 ==> PROFILE PARAMETERS FOR PATTERN#  1

 => Cell parameters      :
                              8.09822   0.00009
                              5.43924   0.00006
                              7.49593   0.00008
                             90.00000   0.00000
                            102.15127   0.00065
                             90.00000   0.00000
 
 => overall scale factor :      0.002029536     0.000003599
 => Eta(p-v) or m(p-vii) :    0.50276   0.01239
 => Overall tem. factor  :    0.00000   0.00000
 => Halfwidth parameters :    0.05125   0.00151
                             -0.02850   0.00110
                              0.01046   0.00020
 => Preferred orientation:    0.00000   0.00000
                              0.00000   0.00000
 => Asymmetry parameters :    0.00910   0.00304
                              0.00480   0.00072
                              0.00000   0.00000
                              0.00000   0.00000
 => X and y parameters   :   -0.00047   0.00036
                              0.00000   0.00000
 => Strain parameters    :    0.00000   0.00000
                              0.00000   0.00000
                              0.00000   0.00000
 => Size parameters (G,L):    0.00000   0.00000
                              0.00000   0.00000

 ==> GLOBAL PARAMETERS FOR PATTERN#  1


 => Zero-point:    -0.0478    0.0006
 => Cos( theta)-shift parameter :   0.0000  0.0000
 => Sin(2theta)-shift parameter :   0.0000  0.0000

 ==> RELIABILITY FACTORS WITH ALL NON-EXCLUDED POINTS FOR PATTERN:  1

  => Cycle:  1 => MaxCycle: 33
 => N-P+C:  6817
 =>  R-factors (not corrected for background) for Pattern:  1
 => Rp:  3.87     Rwp:  5.37     Rexp:    1.49 Chi2:  13.0      L.S. refinement
 => Conventional Rietveld R-factors for Pattern:  1
 => Rp:  11.7     Rwp:  11.6     Rexp:    3.21 Chi2:  13.0    
 => Deviance:  0.912E+05     Dev*  :   13.37    
 => DW-Stat.:    0.3141     DW-exp:     1.9341
 => N-sigma of the GoF:      698.619

 ==> RELIABILITY FACTORS FOR POINTS WITH BRAGG CONTRIBUTIONS FOR PATTERN:  1

 => N-P+C:  5896
 =>  R-factors (not corrected for background) for Pattern:  1
 => Rp:  4.21     Rwp:  5.72     Rexp:    1.50 Chi2:  14.6      L.S. refinement
 => Conventional Rietveld R-factors for Pattern:  1
 => Rp:  11.0     Rwp:  11.4     Rexp:    2.98 Chi2:  14.6    
 => Deviance:  0.885E+05     Dev*  :   15.01    
 => DW-Stat.:    0.3236     DW-exp:     1.9299
 => N-sigma of the GoF:      735.743

 => Global user-weigthed Chi2 (Bragg contrib.):   15.0    

     -----------------------------------------------------
     BRAGG R-Factors and weight fractions for Pattern #  1
     -----------------------------------------------------

 => Phase:  1      #(C) 2021 by FIZ Karlsruhe - Leibniz Institute for Information Infrastructure.  All rights reserved.
 => Bragg R-factor:   6.30       Vol:  322.784( 0.006)  Fract(%):  100.00( 0.25)
 => Rf-factor=  5.45             ATZ:        1095.733   Brindley:  1.0000

 
              CPU Time:     1.023 seconds
                            0.017 minutes

 => Run finished at:     Date: 07/02/2023  Time: 10:54:41.004

File: powder_X-ray_diffraction/variable-temperature_experiments/NaTaO2F2/Rietveld_refinement/80°C/NaTaO2F2.sum


        **********************************************************
        ** PROGRAM FullProf.2k (Version 7.30 - Mar2020-ILL JRC) **
        **********************************************************
                       M U L T I -- P A T T E R N                 
            Rietveld, Profile Matching & Integrated Intensity     
                 Refinement of X-ray and/or Neutron Data


    Date: 07/02/2023  Time: 11:05:02.881                              

 => PCR file code: NaTaO2F2
 => DAT file code: NaTaO2F2.dat         -> Relative contribution: 1.0000                                                            
 => Title:  #(C) 2021 by FIZ Karlsruhe - Leibniz Institute for Information Infrastructure.  All rights reserved.

 ==> CONDITIONS OF THIS RUN FOR PATTERN No.:  1

 => Global Refinement of X-ray powder diffraction data                                                                              
 => Global Refinement of X-ray powder diffraction data                                                                              
    Bragg-Brentano(X-rays) or Debye-Scherrer geometry(Neutrons)
 => The    5th default profile function was selected

 => X-Y type of data: 2theta/TOF/E(Kev) Intens sigma for pattern:  1
 => Wavelengths:  1.54056 1.54439
 => Cos(Monochromator angle)=   0.9100
 => Absorption correction (AC), muR-eff =   0.0000  0.0000
 => Base of peaks: 2.0*HW*    8.00
 ==> Angular range, step and number of points:
     2Thmin:      10.090400  2Thmax:      99.993401  Step:       0.013132  No. of points:   6848
 =>-------> Pattern#  1
 => Crystal Structure Refinement for phase: 1
 => The density (volumic mass) of phase 1 is:    5.622 g/cm3
 => Scor: 3.4745

 ==> RESULTS OF REFINEMENT:


 => No. of fitted parameters:   31


------------------------------------------------------------------------------
 => Phase No.  1  #(C) 2021 by FIZ Karlsruhe - Leibniz InP 1 21/c 1          
------------------------------------------------------------------------------

 =>  No. of reflections for pattern#:   1:   706/2


 ==> ATOM PARAMETERS:

  Name      x     sx       y     sy       z      sz      B   sB   occ. socc.  Mult
 Na1     0.38017(  62)  0.78454( 150)  0.10551(  72)  1.116(  0)  1.000(  0)    4
 Ta1     0.15926(   9)  0.25858(  37)  0.29741(  12)  0.472(  0)  1.000(  0)    4
 O1      0.21326( 110)  0.14849( 132)  0.05331( 150)  0.581(  0)  1.000(  0)    4
 O2      0.06665( 121)  0.56024( 171)  0.22004( 148)  0.581(  0)  1.000(  0)    4
 F1      0.37766( 119)  0.47671( 170)  0.30619( 142)  1.121(  0)  1.000(  0)    4
 F2      0.34292( 109)  0.99295( 159)  0.37998( 127)  1.121(  0)  1.000(  0)    4

 ==> PROFILE PARAMETERS FOR PATTERN#  1

 => Cell parameters      :
                              8.10543   0.00009
                              5.44660   0.00006
                              7.50089   0.00008
                             90.00000   0.00000
                            102.20404   0.00064
                             90.00000   0.00000
 
 => overall scale factor :      0.002038192     0.000003519
 => Eta(p-v) or m(p-vii) :    0.47998   0.01190
 => Overall tem. factor  :    0.00000   0.00000
 => Halfwidth parameters :    0.05238   0.00148
                             -0.02925   0.00106
                              0.01047   0.00019
 => Preferred orientation:    0.00000   0.00000
                              0.00000   0.00000
 => Asymmetry parameters :    0.00625   0.00295
                              0.00463   0.00070
                              0.00000   0.00000
                              0.00000   0.00000
 => X and y parameters   :    0.00010   0.00034
                              0.00000   0.00000
 => Strain parameters    :    0.00000   0.00000
                              0.00000   0.00000
                              0.00000   0.00000
 => Size parameters (G,L):    0.00000   0.00000
                              0.00000   0.00000

 ==> GLOBAL PARAMETERS FOR PATTERN#  1


 => Zero-point:    -0.0421    0.0005
 => Cos( theta)-shift parameter :   0.0000  0.0000
 => Sin(2theta)-shift parameter :   0.0000  0.0000

 ==> RELIABILITY FACTORS WITH ALL NON-EXCLUDED POINTS FOR PATTERN:  1

  => Cycle:  1 => MaxCycle: 33
 => N-P+C:  6817
 =>  R-factors (not corrected for background) for Pattern:  1
 => Rp:  3.79     Rwp:  5.27     Rexp:    1.49 Chi2:  12.5      L.S. refinement
 => Conventional Rietveld R-factors for Pattern:  1
 => Rp:  11.4     Rwp:  11.3     Rexp:    3.19 Chi2:  12.5    
 => Deviance:  0.878E+05     Dev*  :   12.88    
 => DW-Stat.:    0.3148     DW-exp:     1.9341
 => N-sigma of the GoF:      669.300

 ==> RELIABILITY FACTORS FOR POINTS WITH BRAGG CONTRIBUTIONS FOR PATTERN:  1

 => N-P+C:  5894
 =>  R-factors (not corrected for background) for Pattern:  1
 => Rp:  4.10     Rwp:  5.59     Rexp:    1.50 Chi2:  14.0      L.S. refinement
 => Conventional Rietveld R-factors for Pattern:  1
 => Rp:  10.6     Rwp:  11.1     Rexp:    2.97 Chi2:  14.0    
 => Deviance:  0.850E+05     Dev*  :   14.42    
 => DW-Stat.:    0.3252     DW-exp:     1.9299
 => N-sigma of the GoF:      703.374

 => Global user-weigthed Chi2 (Bragg contrib.):   14.4    

     -----------------------------------------------------
     BRAGG R-Factors and weight fractions for Pattern #  1
     -----------------------------------------------------

 => Phase:  1      #(C) 2021 by FIZ Karlsruhe - Leibniz Institute for Information Infrastructure.  All rights reserved.
 => Bragg R-factor:   6.12       Vol:  323.659( 0.006)  Fract(%):  100.00( 0.24)
 => Rf-factor=  5.22             ATZ:        1095.733   Brindley:  1.0000

 
              CPU Time:     1.000 seconds
                            0.017 minutes

 => Run finished at:     Date: 07/02/2023  Time: 11:05:03.916
