Repository: ozakary/data-NaMO2F2

# Supporting Data for “Different Magnitudes of Second-Order Jahn-Teller Effect in Isostructural NaMO<sub>2</sub>F<sub>2</sub> (M = Nb<sup>5+</sup>, Ta<sup>5+</sup>) Oxyfluorides”
**Author:** Ouail Zakary  
**ORCID:** [0000-0002-7793-3306](https://orcid.org/0000-0002-7793-3306)  
**E-mail:** [Ouail.Zakary@oulu.fi](mailto:Ouail.Zakary@oulu.fi)  
**Website:** [Ouail_Zakary.html](https://cc.oulu.fi/~nmrwww/members/Ouail_Zakary.html)

This is the Supporting Dataset for the manuscript “Different Magnitudes of Second-Order Jahn-Teller Effect in Isostructural NaMO<sub>2</sub>F<sub>2</sub> (M = Nb<sup>5+</sup>, Ta<sup>5+</sup>) Oxyfluorides”. DOI: TBA

The dataset comprises the following sections:

1. Powder X-ray diffraction data. ([directory](./powder_X-ray_diffraction/))
2. First principle calculation data. ([directory](./first_principle_calculations/))
3. Python scripts and raw numerical data for all figures included in the main manuscript and the Supporting Information. (directory)

# Powder X-Ray Diffraction Data for NaMO<sub>2</sub>F<sub>2</sub> (M = Nb<sup>5+</sup>, Ta<sup>5+</sup>)

**Author:** Ouail Zakary  
**ORCID:** [0000-0002-7793-3306](https://orcid.org/0000-0002-7793-3306)  
**E-mail:** [Ouail.Zakary@oulu.fi](mailto:Ouail.Zakary@oulu.fi)  
**Website:** [Ouail Zakary - webpage](https://cc.oulu.fi/~nmrwww/members/Ouail_Zakary.html)

This repository contains datasets of **Powder X-Ray Diffraction (PXRD)** data for the compounds NaNbO<sub>2</sub>F<sub>2</sub> and NaTaO<sub>2</sub>F<sub>2</sub>, recorded under both room temperature (RT) and variable temperature conditions.

## Overview of the Data

The dataset is organized into two main families of experiments:

1. **Room Temperature PXRD Data:**  
   **Folder:** `./room_temperature_experiments`
   - **NaNbO<sub>2</sub>F<sub>2</sub> Data:**  
     - [Raw Data](./room_temperature_experiments/NaNbO2F2/raw_data/)
     - [Rietveld Refinement Data](./room_temperature_experiments/NaNbO2F2/Rietveld_refinement/)
   - **NaTaO<sub>2</sub>F<sub>2</sub> Data:**  
     - [Raw Data](./room_temperature_experiments/NaTaO2F2/raw_data/)
     - [Rietveld Refinement Data](./room_temperature_experiments/NaTaO2F2/Rietveld_refinement/)

2. **Variable Temperature PXRD Data:**  
   **Folder:** `./variable-temperature_experiments`
   - **NaNbO<sub>2</sub>F<sub>2</sub> Data:**  
     - [Raw Data](./variable-temperature_experiments/NaNbO2F2/raw_data/)
     - [Rietveld Refinement Data](./variable-temperature_experiments/NaNbO2F2/Rietveld_refinement/)
   - **NaTaO<sub>2</sub>F<sub>2</sub> Data:**  
     - [Raw Data](./variable-temperature_experiments/NaTaO2F2/raw_data/)
     - [Rietveld Refinement Data](./variable-temperature_experiments/NaTaO2F2/Rietveld_refinement/)

## Methods

### PXRD Data Collection

Both RT and temperature-controlled PXRD patterns were recorded using a **PANalytical θ/θ Bragg–Brentano EMPYREAN** diffractometer (CuKα<sub>1+2</sub> radiations) equipped with a **PIXcel1D detector**. The collection methods are as follows:

- **Room Temperature PXRD Patterns:**  
  - **2θ Range:** 5° to 135°  
  - **Step Size:** 0.0131°  
  - **Total Acquisition Time:** Approximately 7h 30m  
  - **Sample Preparation:** Raw powders were dusted through a 63 μm sieve on a glass holder to minimize preferential grain orientation.

- **Temperature-Controlled PXRD Patterns:**  
  - **Temperature Range:** RT to 300°C using a **HTK 900 Anton Paar furnace attachment**  
  - **Sample Holder:** Glass ceramic Macor  
  - **Data Collection Intervals:** 20°C (25–220°C) and 10°C (220–300°C) increments with a heating rate of 5°C/min  
  - **Temperature Stabilization:** 20 minutes before each measurement  
  - **2θ Range:** 10° to 100°  
  - **Step Size:** 0.0131°  
  - **Total Acquisition Time:** 3 hours for each pattern.

### Rietveld Refinement

The **Rietveld refinement method** was employed for both the RT and temperature-controlled PXRD data using the **FullProf** software.

## Directory Structure

The following directories contain the datasets:

- **Room Temperature PXRD Data:**
  - [NaNbO<sub>2</sub>F<sub>2</sub> Raw Data](./room_temperature_experiments/NaNbO2F2/raw_data/)
  - [NaNbO<sub>2</sub>F<sub>2</sub> Rietveld Refinement Data](./room_temperature_experiments/NaNbO2F2/Rietveld_refinement/)
  - [NaTaO<sub>2</sub>F<sub>2</sub> Raw Data](./room_temperature_experiments/NaTaO2F2/raw_data/)

File: powder_X-ray_diffraction/variable-temperature_experiments/NaTaO2F2/Rietveld_refinment/140°C/NaTaO2F2.out (part 1 of 2)


        **********************************************************
        ** PROGRAM FullProf.2k (Version 7.30 - Mar2020-ILL JRC) **
        **********************************************************
                       M U L T I -- P A T T E R N                 
            Rietveld, Profile Matching & Integrated Intensity     
                 Refinement of X-ray and/or Neutron Data


    Date: 07/02/2023  Time: 11:28:13.989                              

 => PCR file code: NaTaO2F2
 => DAT file code: NaTaO2F2.dat         -> Relative contribution: 1.0000                                                            

 ==> CONDITIONS OF THIS RUN FOR PATTERN No.:  1

 => Global Refinement of X-ray powder diffraction data                                                                              
 => Global Refinement of X-ray powder diffraction data                                                                              
    Bragg-Brentano(X-rays) or Debye-Scherrer geometry(Neutrons)
 => Title:  #(C) 2021 by FIZ Karlsruhe - Leibniz Institute for Information Infrastructure.  All rights reserved.

 => Number of phases:    1
 => Number of excluded regions:    0
 => Number of scattering factors supplied:    0
 => Conventional weights: w=1.0/Variance(yobs)
 => Asymmetry correction as in J.Appl.Cryst. 26,128(1993)
 => Background linearly interpolated between the   23 points given
 => The    5th default profile function was selected
 => Pseudo-Voigt function (ETA variable)
                 X-parameter correspond to: ETA=ETA0+X*2theta
                       pV(x)= ETA*L(x)+(1-ETA)*G(x)

 ==> INPUT/OUTPUT OPTIONS:

 => Generate file *.PRF for plot
 => Output Integrated Intensities
 => Generate new input file *.PCR

 => X-Y type of data: 2theta/TOF/E(Kev) Intens sigma for pattern:  1
 => Plot pattern at each cycle
 => Wavelengths:  1.54056 1.54439
 => Alpha2/Alpha1 ratio:   0.5000
 => Cos(Monochromator angle)=   0.9100
 => Asymmetry correction for angles lower than   90.000 degrees
 => Absorption correction (AC), muR-eff =   0.0000  0.0000
 => Base of peaks: 2.0*HW*    8.00

 => Number of cycles:   33
 => Relaxation factors ==>    for coordinates:  1.00
 => for anisotropic temperature factors:  1.00
 => for halfwidth/strain/size parameters:  1.00
 => for lattice constants and propagation vectors:  1.00
 => EPS-value for convergence:    0.1
 => Background ==> 
    Position   Intensity
       10.25     6498.17        0.00
       12.51     5808.26        0.00
       13.72     5401.41        0.00
       15.60     5036.45        0.00
       18.44     4356.85        0.00
       21.45     3920.57        0.00
       25.64     3598.51        0.00
       30.60     3237.60        0.00
       35.85     2963.32        0.00
       38.47     2754.27        0.00
       42.58     2651.50        0.00
       45.27     2710.34        0.00
       54.23     2775.38        0.00
       62.67     2539.63        0.00
       66.24     2382.62        0.00
       75.15     2428.21        0.00
       78.19     2341.18        0.00
       81.73     2402.09        0.00
       86.27     2308.37        0.00
       89.56     2367.99        0.00

       93.69     2284.34        0.00
       95.87     2296.66        0.00
       98.33     2330.40        0.00

 
 => Number of Least-Squares parameters varied:    31

 =>--------------------------->
 =>------->  PATTERN number:  1
 =>--------------------------->
 => Global parameters and codes ==>
 => Zero-point:    -0.0308   11.0000
 => Displacement peak-shift parameter and code:     0.00    0.00
 => Transparency peak-shift parameter and code:     0.00    0.00

 => Reading Intensity data  =>>

 -> No recognizable heading in input data file X,Y,sigma
    First 6 lines are considered as COMMENTS (except for TSAMP keyword)
 -> COMMENT: 10.0116	6876.0000                                                                                                                   
 -> COMMENT: 10.0247	6939.0000                                                                                                                   
 -> COMMENT: 10.0379	6753.0000                                                                                                                   
 -> COMMENT: 10.0510	7052.0000                                                                                                                   
 -> COMMENT: 10.0641	6801.0000                                                                                                                   
 -> COMMENT: 10.0772	6753.0000                                                                                                                   
 ==> Angular range, step and number of points:
     2Thmin:      10.090400  2Thmax:      99.993401  Step:       0.013132  No. of points:   6848
 --------------------------------------------------------------------------------
 => Phase  No. 1
       #(C) 2021 by FIZ Karlsruhe - Leibniz Institute for Information Infras
 --------------------------------------------------------------------------------
 =>-------> Pattern#  1
 => Crystal Structure Refinement
 => Preferred orientation vector:   0.0000  0.0000  1.0000

 =>-------> Data for PHASE: 1
 => Number of atoms:    6
 => Number of distance  constraints:    0
 => Number of angle     constraints:    0

 => Symmetry information on space group: P 1 21/c 1          
 -> The multiplicity of the general position is:   4
 -> The space group is Centric (-1 at origin)   
 -> Lattice type  P: { 000 }                                       
 -> Reduced set of symmetry operators:

  No.  IT   Symmetry symbol    Rotation part     Associated Translation
   1: ( 1)   1            -->     ( x, y, z) + {  0.0000  0.0000  0.0000}
   2: ( 3)   2 ( 0, y, 0) -->     (-x, y,-z) + {  0.0000  0.5000  0.5000}


        Information on Space Group: 
        --------------------------- 

 =>   Number of Space group:  14
 =>  Hermann-Mauguin Symbol: P 1 21/c 1
 =>             Hall Symbol: -P 2ybc
 =>    Table Setting Choice: b1
 =>            Setting Type: IT (Generated from Hermann-Mauguin symbol)
 =>          Crystal System: Monoclinic
 =>              Laue Class: 2/m
 =>             Point Group: 2/m
 =>         Bravais Lattice: P
 =>          Lattice Symbol: mP
 =>  Reduced Number of S.O.:   2
 =>    General multiplicity:   4
 =>          Centrosymmetry: Centric (-1 at origin)
 =>  Generators (exc. -1&L):   1
 =>         Asymmetric unit:  0.000 <= x <=  1.000
                              0.000 <= y <=  0.250
                              0.000 <= z <=  1.000

 => List of S.O. without inversion and lattice centring translations
 => SYMM(  1): x,y,z                               => SYMM(  2): -x,y+1/2,-z+1/2


 => Initial parameters ==>
 Atom    Ntyp                  X         Y         Z         B         occ.         in  fin  Spc  Mult
                             B11       B22       B33       B12       B13       B23
 Na1    Na                 0.38095   0.78677   0.10515   1.11627   1.00000           0    0    0    4
                 Codes:  141.00000 151.00000 161.00000   0.00000   0.00000
 Ta1    Ta                 0.15933   0.25834   0.29716   0.47176   1.00000           0    0    0    4
                 Codes:  171.00000 181.00000 191.00000   0.00000   0.00000
 O1     O                  0.21388   0.15051   0.05118   0.58064   1.00000           0    0    0    4
                 Codes:  201.00000 211.00000 221.00000   0.00000   0.00000
 O2     O                  0.06273   0.55302   0.22583   0.58064   1.00000           0    0    0    4
                 Codes:  231.00000 241.00000 251.00000   0.00000   0.00000
 F1     F                  0.37711   0.47573   0.30792   1.12063   1.00000           0    0    0    4
                 Codes:  261.00000 271.00000 281.00000   0.00000   0.00000
 F2     F                  0.34324   0.99136   0.38084   1.12063   1.00000           0    0    0    4
                 Codes:  291.00000 301.00000 311.00000   0.00000   0.00000

 => IT IS ASSUMED THAT THE FIRST GIVEN SITE IS FULLY OCCUPIED 
    OR THE FIRST AND SECOND ATOMS ARE IN THE SAME SITE WITH TOTAL FULL OCCUPATION
  (If this is not the case, change the order of atoms to obtain correct values for the content of the unit cell)
    The given occupation factors have been obtained mutiplying m/M by   1.0000
      -> Atom: Na  ,  Chemical element: NA  Atomic Mass:    22.9898
      -> Atom: Ta  ,  Chemical element: TA  Atomic Mass:   180.9479
      -> Atom: O   ,  Chemical element: O   Atomic Mass:    15.9994
      -> Atom: O   ,  Chemical element: O   Atomic Mass:    15.9994
      -> Atom: F   ,  Chemical element: F   Atomic Mass:    18.9984
      -> Atom: F   ,  Chemical element: F   Atomic Mass:    18.9984
 => The given value of ATZ is       1095.73 the program has calculated:        1095.73
    The value of ATZ given in the input PCR file will be used for quantitative analysis
 => The chemical content of the unit cell is: 
       4.0000 Na   +   4.0000 Ta   +   4.0000 O    +   4.0000 O    +   4.0000 F    +   4.0000 F      
 => The normalized site occupation numbers in % are: 
     100.0000 Na1    :      100.0000 Ta1    :      100.0000 O1     :      100.0000 O2     :      100.0000 F1     :      100.0000 F2       
 => The density (volumic mass) of the compound is:    5.598 g/cm3

 =>-------> PROFILE PARAMETERS FOR PATTERN:  1

 => Overall scale factor:   0.202230E-02
 => ETA (p-Voigt) OR M (Pearson VII):   0.4746
 => Overall temperature factor:      0.00000
 => Halfwidth U,V,W:      0.05643    -0.03175     0.01084
 => X and Y parameters:      -0.0002      0.0000
 => Direct cell parameters:    8.1170   5.4579   7.5088  90.0000 102.2821  90.0000
 => Preferred orientation parameters:   0.0000  0.0000
 => Asymmetry parameters     :      0.01759     0.00475     0.00000     0.00000
 => Strain parameters        :      0.00000     0.00000     0.00000
 => Size   parameters        :      0.00000     0.00000

 ==> CODEWORDS FOR PROFILE PARAMETERS of PATTERN#  1

 => Overall scale factor:   21.000
 => ETA (p-Voigt) OR M (Pearson VII):  101.000
 => Overall temperature factor:    0.000
 => Halfwidth U,V,W:   71.000  91.000  81.000
 => X and Y parameters:  111.000   0.000
 => Direct cell parameters:   31.000  41.000  51.000   0.000  61.000   0.000
 => Preferred orientation parameters:    0.000   0.000
 => Asymmetry parameters     :  121.000 131.000   0.000   0.000
 => Strain parameters        :    0.000   0.000   0.000
 => Size   parameters        :    0.000   0.000

 => Cell constraints according to Laue symmetry: 2/m  

        Metric information:
        -------------------

 => Direct cell parameters:

         a =       8.1170      b =       5.4579      c =       7.5088
     alpha =       90.000   beta =      102.282  gamma =       90.000
                        Direct Cell Volume =     325.0413

 => Reciprocal cell parameters:

         a*=     0.126084      b*=     0.183219      c*=     0.136297
     alpha*=       90.000   beta*=       77.718  gamma*=       90.000
                    Reciprocal Cell Volume =   0.00307653

 => Direct and Reciprocal Metric Tensors:

                   GD                                       GR
     65.8861      0.0000    -12.9653          0.015897    0.000000    0.003656
      0.0000     29.7892      0.0000          0.000000    0.033569    0.000000
    -12.9653      0.0000     56.3814          0.003656    0.000000    0.018577

 =>  Cartesian frame: z // c; y is in the bc-plane; x is y ^ z = a*  

     Crystal_to_Orthonormal_Matrix              Orthonormal_to_Crystal Matrix
              Cr_Orth_cel                               Orth_Cr_cel  
      8.1170      0.0000     -1.5973          0.123198   -0.000000    0.026821
      0.0000      5.4579      0.0000          0.000000    0.183219   -0.000000
      0.0000      0.0000      7.3369          0.000000    0.000000    0.136297

     Busing-Levy B-matrix: Hc=B.H            Inverse of the Busing-Levy B-matrix
                BL_M                                      BL_Minv  
    0.126084    0.000000    0.028994            7.9312     -0.0000     -1.7267
    0.000000    0.183219   -0.000000            0.0000      5.4579      0.0000
    0.000000    0.000000    0.133178            0.0000      0.0000      7.5088

 => Laue symmetry 2/m   will be used to generate HKL for pattern#   1
 => Reflections generated between S(1/d)min:  0.1139 A-1 and S(1/d)max:  1.0102 A-1
 =>                                    dmax:  8.7808 A   and      dmin:  0.9899 A
 => The number of reflections generated is:    355
 => The max. scatt. variable (gen.ref.) is:       102.1800
 => Scattering coefficients from internal table


 => X-ray scattering coeff. (A1, B1, A2,...C, f(0), Z, Dfp,Dfpp)

 NA      4.7626   3.2850   3.1736   8.8422   1.2674   0.3136   1.1128 129.4240   0.6760  10.9924  11.0000   0.1290   0.1240
 TA     29.2024   1.7733  15.2293   9.3705  14.5135   0.2960   4.7649  63.3644   9.2435  72.9537  73.0000  -6.3510   5.2710
 O       3.0485  13.2771   2.2868   5.7011   1.5463   0.3239   0.8670  32.9089   0.2508   7.9994   8.0000   0.0470   0.0320
 F       3.5392  10.2825   2.6412   4.2944   1.5170   0.2615   1.0243  26.1476   0.2776   8.9993   9.0000   0.0690   0.0530

     --------------------------------------------------------------
      SYMBOLIC NAMES AND INITIAL VALUES OF PARAMETERS TO BE VARIED:
     --------------------------------------------------------------

      ->  Parameter number    1   -> Symbolic Name:                                          Zero_pat1   -0.30810000E-01
      ->  Parameter number    2   -> Symbolic Name:                                     Scale_ph1_pat1    0.20222999E-02
      ->  Parameter number    3   -> Symbolic Name:                                    Cell_A_ph1_pat1     8.1170235    
      ->  Parameter number    4   -> Symbolic Name:                                    Cell_B_ph1_pat1     5.4579458    
      ->  Parameter number    5   -> Symbolic Name:                                    Cell_C_ph1_pat1     7.5087581    
      ->  Parameter number    6   -> Symbolic Name:                                    Cell_E_ph1_pat1     102.28210    
      ->  Parameter number    7   -> Symbolic Name:                                    U-Cagl_ph1_pat1    0.56433000E-01
      ->  Parameter number    8   -> Symbolic Name:                                    W-Cagl_ph1_pat1    0.10836000E-01
      ->  Parameter number    9   -> Symbolic Name:                                    V-Cagl_ph1_pat1   -0.31750001E-01
      ->  Parameter number   10   -> Symbolic Name:                                     EtaPV_ph1_pat1    0.47463000    
      ->  Parameter number   11   -> Symbolic Name:                                     X-tan_ph1_pat1   -0.23900000E-03
      ->  Parameter number   12   -> Symbolic Name:                                     Asym1_ph1_pat1    0.17589999E-01
      ->  Parameter number   13   -> Symbolic Name:                                     Asym2_ph1_pat1    0.47499998E-02
      ->  Parameter number   14   -> Symbolic Name:                                          X_Na1_ph1    0.38095000    
      ->  Parameter number   15   -> Symbolic Name:                                          Y_Na1_ph1    0.78676999    
      ->  Parameter number   16   -> Symbolic Name:                                          Z_Na1_ph1    0.10515000    
      ->  Parameter number   17   -> Symbolic Name:                                          X_Ta1_ph1    0.15933000    
      ->  Parameter number   18   -> Symbolic Name:                                          Y_Ta1_ph1    0.25834000    
      ->  Parameter number   19   -> Symbolic Name:                                          Z_Ta1_ph1    0.29716000    
      ->  Parameter number   20   -> Symbolic Name:                                           X_O1_ph1    0.21388000    
      ->  Parameter number   21   -> Symbolic Name:                                           Y_O1_ph1    0.15051000    
      ->  Parameter number   22   -> Symbolic Name:                                           Z_O1_ph1    0.51180001E-01
      ->  Parameter number   23   -> Symbolic Name:                                           X_O2_ph1    0.62729999E-01
      ->  Parameter number   24   -> Symbolic Name:                                           Y_O2_ph1    0.55302000    
      ->  Parameter number   25   -> Symbolic Name:                                           Z_O2_ph1    0.22583000    
      ->  Parameter number   26   -> Symbolic Name:                                           X_F1_ph1    0.37711000    
      ->  Parameter number   27   -> Symbolic Name:                                           Y_F1_ph1    0.47573000    
      ->  Parameter number   28   -> Symbolic Name:                                           Z_F1_ph1    0.30792001    
      ->  Parameter number   29   -> Symbolic Name:                                           X_F2_ph1    0.34323999    
      ->  Parameter number   30   -> Symbolic Name:                                           Y_F2_ph1    0.99136001    
      ->  Parameter number   31   -> Symbolic Name:                                           Z_F2_ph1    0.38084000    
  
 
 => No optimization for routine tasks
 ++++++++++++++++++++++++++++++++++++++++++++++++++++++++++++++++++++++++++++++++++++++++++++++++++++++++++++++++++++++++

 => CYCLE No.:    1
 ---------------------------------------------------------------------------------------
 => Phase  1 Name:  #(C) 2021 by FIZ Karlsruhe - Leibniz Institute for Information Infras
 ---------------------------------------------------------------------------------------
 => New parameters, shifts, and standard deviations

 Atom        x       dx      sx       y       dy      sy       z       dz      sz       B       dB      sB      occ.    docc.   socc.

 Na1      0.38095 0.00000 0.00061  0.78678 0.00001 0.00143  0.10515 0.00000 0.00073  1.11627 0.00000 0.00000  1.00000 0.00000 0.00000
 Ta1      0.15933-0.00000 0.00010  0.25834-0.00000 0.00037  0.29716-0.00000 0.00012  0.47176 0.00000 0.00000  1.00000 0.00000 0.00000
 O1       0.21388 0.00000 0.00107  0.15051 0.00000 0.00131  0.05117-0.00001 0.00147  0.58064 0.00000 0.00000  1.00000 0.00000 0.00000
 O2       0.06271-0.00002 0.00120  0.55299-0.00003 0.00175  0.22583-0.00000 0.00153  0.58064 0.00000 0.00000  1.00000 0.00000 0.00000
 F1       0.37712 0.00001 0.00119  0.47568-0.00005 0.00168  0.30792 0.00000 0.00141  1.12063 0.00000 0.00000  1.00000 0.00000 0.00000
 F2       0.34323-0.00001 0.00109  0.99134-0.00002 0.00158  0.38083-0.00001 0.00128  1.12063 0.00000 0.00000  1.00000 0.00000 0.00000

 ==> PROFILE PARAMETERS FOR PATTERN#  1

 => Overall scale factor:      0.002022168    -0.000000132     0.000003465
 => Eta(p-Voigt) or m(Pearson VII):   0.474584 -0.000046  0.011669
 => Overall tem. factor:     0.000000    0.000000    0.000000
 => Halfwidth parameters: 
         0.056422   -0.000011    0.001487
        -0.031736    0.000014    0.001062
         0.010835   -0.000001    0.000186
 => Cell parameters: 
        8.117021   -0.000003    0.000088
        5.457945   -0.000000    0.000060
        7.508757   -0.000001    0.000078
       90.000000    0.000000    0.000000
      102.282097    0.000000    0.000627
       90.000000    0.000000    0.000000
 => Preferred orientation: 
         0.000000    0.000000    0.000000
         0.000000    0.000000    0.000000
 => Asymmetry parameters: 
         0.017563   -0.000027    0.002869
         0.004752    0.000002    0.000690
         0.000000    0.000000    0.000000
         0.000000    0.000000    0.000000
 => X and Y parameters: 
        -0.000245   -0.000006    0.000341
         0.000000    0.000000    0.000000
 => Strain parameters: 
         0.000000    0.000000    0.000000
         0.000000    0.000000    0.000000
         0.000000    0.000000    0.000000
 => Size   parameters (G,L): 
         0.000000    0.000000    0.000000
         0.000000    0.000000    0.000000

 ==> GLOBAL PARAMETERS FOR PATTERN#  1


 => Zero-point:    -0.0308   -0.0000    0.0005

 => Cos( theta)-shift parameter :   0.0000  0.0000  0.0000
 => Sin(2theta)-shift parameter :   0.0000  0.0000  0.0000

 ==> RELIABILITY FACTORS WITH ALL NON-EXCLUDED POINTS FOR PATTERN:  1

 => R-Factors:   3.72      5.20     Chi2:  12.1     DW-Stat.:  0.3273   Patt#:  1
 => Expected :            1.49                                1.9341
 => Deviance : 0.854E+05     Dev*:   12.52    
 => GoF-index:  3.5         Sqrt(Residual/N)
 => N-P+C:  6817

 =>    SumYdif       SumYobs      SumYcal      SumwYobsSQ     Residual    Condition
     0.1137E+07    0.3057E+08    0.3049E+08    0.3057E+08    0.8261E+05    0.7766E+10


 => Conventional Rietveld Rp,Rwp,Re and Chi2:   11.2      11.1      3.19      12.12    
 => (Values obtained using Ynet, but true sigma(y))
 =>  SumYnet, Sum(w Ynet**2):     0.1019E+08    0.6710E+07


 ==> RELIABILITY FACTORS FOR POINTS WITH BRAGG CONTRIBUTIONS FOR PATTERN:  1

 => R-Factors:   4.01      5.50     Chi2:  13.6     DW-Stat.:  0.3378   Patt#:
 => Expected :            1.49                                1.9299
 => Deviance : 0.827E+05     Dev*:   14.03    
 => GoF-index:  3.7         Sqrt(Residual/N)
 => N-P+C:  5898

 =>    SumYdif       SumYobs      SumYcal      SumwYobsSQ     Residual    Condition
     0.1060E+07    0.2644E+08    0.2639E+08    0.2644E+08    0.8003E+05    0.7766E+10


 => Conventional Rietveld Rp,Rwp,Re and Chi2:   10.4      10.9      2.97      13.57    
 => (Values obtained using Ynet, but true sigma(y))
 =>  SumYnet, Sum(w Ynet**2):     0.1016E+08    0.6707E+07


 => Global user-weigthed Chi2 (Bragg contrib.):   13.6    

 => ---------> Pattern#  1
 => Phase:  1
 =>    Bragg R-factor:  6.03    
 =>    RF-factor     :  5.09    


   Standard deviations have to be multiplied by: 3.4696
   (correlated residuals) See references:
  -J.F.Berar & P.Lelann, J. Appl. Cryst. 24, 1-5 (1991) 
  -J.F.Berar, Acc. in Pow. Diff. II,NIST Sp.Pub. 846, 63(1992) 

 ++++++++++++++++++++++++++++++++++++++++++++++++++++++++++++++++++++++++++++++++++++++++++++++++++++++++++++++++++++++++

 => CYCLE No.:    1
 =>  Convergence reached at this CYCLE !!!!
 =>  Parameter shifts set to zero
 ---------------------------------------------------------------------------------------
 => Phase  1 Name:  #(C) 2021 by FIZ Karlsruhe - Leibniz Institute for Information Infras
 ---------------------------------------------------------------------------------------
 => New parameters, shifts, and standard deviations

 Atom        x       dx      sx       y       dy      sy       z       dz      sz       B       dB      sB      occ.    docc.   socc.

 Na1      0.38095 0.00000 0.00061  0.78678 0.00000 0.00143  0.10515 0.00000 0.00073  1.11627 0.00000 0.00000  1.00000 0.00000 0.00000
 Ta1      0.15933 0.00000 0.00010  0.25834 0.00000 0.00037  0.29716 0.00000 0.00012  0.47176 0.00000 0.00000  1.00000 0.00000 0.00000
 O1       0.21388 0.00000 0.00107  0.15051 0.00000 0.00131  0.05117 0.00000 0.00147  0.58064 0.00000 0.00000  1.00000 0.00000 0.00000
 O2       0.06271 0.00000 0.00120  0.55299 0.00000 0.00175  0.22583 0.00000 0.00153  0.58064 0.00000 0.00000  1.00000 0.00000 0.00000
 F1       0.37712 0.00000 0.00119  0.47568 0.00000 0.00168  0.30792 0.00000 0.00141  1.12063 0.00000 0.00000  1.00000 0.00000 0.00000
 F2       0.34323 0.00000 0.00109  0.99134 0.00000 0.00158  0.38083 0.00000 0.00128  1.12063 0.00000 0.00000  1.00000 0.00000 0.00000

 ==> PROFILE PARAMETERS FOR PATTERN#  1

 => Overall scale factor:      0.002022168     0.000000000     0.000003465
 => Eta(p-Voigt) or m(Pearson VII):   0.474584  0.000000  0.011669
 => Overall tem. factor:     0.000000    0.000000    0.000000
 => Halfwidth parameters: 
         0.056422    0.000000    0.001487
        -0.031736    0.000000    0.001062
         0.010835    0.000000    0.000186
 => Cell parameters: 
        8.117021    0.000000    0.000088
        5.457945    0.000000    0.000060
        7.508757    0.000000    0.000078
       90.000000    0.000000    0.000000
      102.282097    0.000000    0.000627
       90.000000    0.000000    0.000000
 => Preferred orientation: 
         0.000000    0.000000    0.000000
         0.000000    0.000000    0.000000
 => Asymmetry parameters: 
         0.017563    0.000000    0.002869
         0.004752    0.000000    0.000690
         0.000000    0.000000    0.000000
         0.000000    0.000000    0.000000
 => X and Y parameters: 
        -0.000245    0.000000    0.000341
         0.000000    0.000000    0.000000
 => Strain parameters: 
         0.000000    0.000000    0.000000
         0.000000    0.000000    0.000000
         0.000000    0.000000    0.000000
 => Size   parameters (G,L): 
         0.000000    0.000000    0.000000
         0.000000    0.000000    0.000000

 ==> GLOBAL PARAMETERS FOR PATTERN#  1


 => Zero-point:    -0.0308    0.0000    0.0005

 => Cos( theta)-shift parameter :   0.0000  0.0000  0.0000
 => Sin(2theta)-shift parameter :   0.0000  0.0000  0.0000

 ==> RELIABILITY FACTORS WITH ALL NON-EXCLUDED POINTS FOR PATTERN:  1

 => R-Factors:   3.72      5.20     Chi2:  12.1     DW-Stat.:  0.3273   Patt#:  1
 => Expected :            1.49                                1.9341
 => Deviance : 0.854E+05     Dev*:   12.52    
 => GoF-index:  3.5         Sqrt(Residual/N)
 => N-P+C:  6817

 =>    SumYdif       SumYobs      SumYcal      SumwYobsSQ     Residual    Condition
     0.1137E+07    0.3057E+08    0.3049E+08    0.3057E+08    0.8261E+05    0.7766E+10


 => Conventional Rietveld Rp,Rwp,Re and Chi2:   11.2      11.1      3.19      12.12    
 => (Values obtained using Ynet, but true sigma(y))
 =>  SumYnet, Sum(w Ynet**2):     0.1019E+08    0.6710E+07

 => N-sigma of the GoF:      649.144

 ==> RELIABILITY FACTORS FOR POINTS WITH BRAGG CONTRIBUTIONS FOR PATTERN:  1

 => R-Factors:   4.01      5.50     Chi2:  13.6     DW-Stat.:  0.3378   Patt#:
 => Expected :            1.49                                1.9299
 => Deviance : 0.827E+05     Dev*:   14.03    
 => GoF-index:  3.7         Sqrt(Residual/N)
 => N-P+C:  5898

 =>    SumYdif       SumYobs      SumYcal      SumwYobsSQ     Residual    Condition
     0.1060E+07    0.2644E+08    0.2639E+08    0.2644E+08    0.8003E+05    0.7766E+10


 => Conventional Rietveld Rp,Rwp,Re and Chi2:   10.4      10.9      2.97      13.57    
 => (Values obtained using Ynet, but true sigma(y))
 =>  SumYnet, Sum(w Ynet**2):     0.1016E+08    0.6707E+07

 => N-sigma of the GoF:      682.598

 => Global user-weigthed Chi2 (Bragg contrib.):   14.0    

 => ---------> Pattern#  1
 => Phase:  1
 =>    Bragg R-factor:  6.03    
 =>    RF-factor     :  5.09    

 --------------------------------------------------------------------------------------------------------------
 Pattern#  1 Phase No.:   1 Phase name:  #(C) 2021 by FIZ Karlsruhe - 
 --------------------------------------------------------------------------------------------------------------

   No.  Code     H   K   L  Mult      Hw      ETA/M    2theta/TOF     Icalc       Iobs      Sigma     StrFactor^2    d-hkl       CORR

      1   1      1   0   0     2  0.090968  0.471858      11.147     4001.1     3593.0      9.158      10090.0225  7.931242      1.000000
      2   1      1   1   0     4  0.083794  0.469759      19.729    10154.6     9821.2     11.126      40958.0781  4.496195      1.000000
      3   1      0   1   1     4  0.083454  0.469629      20.262       23.4       62.0      3.142         99.8132  4.379138      1.000000
      4   1     -1   1   1     4  0.082504  0.469232      21.885       30.6       64.3      4.411        152.8508  4.057806      1.000000
      5   1      2   0   0     2  0.082230  0.469106      22.401     1256.9     1321.5      5.928      13186.2861  3.965621      1.000000
      6   1      0   0   2     2  0.081364  0.468656      24.242     3679.9     3609.1      7.134      45506.8164  3.668449      1.000000
      7   1      1   1   1     4  0.081292  0.468614      24.414       37.2       37.7      0.082        233.7529  3.642882      1.000000
      8   1     -1   0   2     2  0.081277  0.468604      24.452     4035.0     4004.1      6.761      50802.4102  3.637389      1.000000
      9   1      2   1   0     4  0.080221  0.467789      27.785     7276.3     7282.9      9.896      59909.0938  3.208201      1.000000
     10   1     -2   1   1     4  0.080104  0.467650      28.356       97.0       71.9      2.113        833.6470  3.144841      1.000000
     11   1      1   0   2     2  0.080013  0.467521      28.883        3.0        3.7      0.311         52.8914  3.088604      1.000000
     12   1      0   1   2     4  0.079952  0.467416      29.310     2518.1     2675.1      6.455      23217.9941  3.044636      1.000000
     13   1     -2   0   2     2  0.079939  0.467390      29.417      125.6      135.8      0.378       2334.0110  3.033773      1.000000
     14   1     -1   1   2     4  0.079930  0.467373      29.486     1202.4     1314.3      3.888      11229.6143  3.026808      1.000000
     15   1      2   1   1     4  0.079838  0.466686      32.295       15.8        0.0      3.822        179.6365  2.769699      1.000000
     16   1      0   2   0     2  0.079873  0.466565      32.790     1510.9     1532.3      5.437      35406.7891  2.728973      1.000000
     17   1      1   1   2     4  0.079926  0.466440      33.304     2910.6     2920.0      6.135      35265.5586  2.688047      1.000000
     18   1     -2   1   2     4  0.079989  0.466325      33.774     2631.5     2648.5      5.667      32859.9414  2.651669      1.000000
     19   1      3   0   0     2  0.080005  0.466299      33.879     1020.8     1089.1      2.447      25667.1328  2.643747      1.000000
     20   1      1   2   0     4  0.080163  0.466090      34.735      983.2     1014.2      4.713      13046.0234  2.580492      1.000000
     21   1      0   2   1     4  0.080234  0.466012      35.054       28.8       41.0      2.049        390.0898  2.557771      1.000000
     22   1     -1   2   1     4  0.080501  0.465766      36.058        3.2        0.0      3.020         46.4081  2.488827      1.000000
     23   1      2   0   2     2  0.080710  0.465607      36.711      603.8      616.3      4.700      18064.6289  2.446008      1.000000
     24   1     -3   1   1     4  0.080963  0.465437      37.404      188.7      182.4      1.216       2940.3433  2.402250      1.000000
     25   1     -3   0   2     2  0.080973  0.465431      37.430      616.8      586.4      3.124      19253.1523  2.400673      1.000000
     26   1      1   2   1     4  0.081086  0.465361      37.714       79.4       60.3      2.155       1260.6188  2.383235      1.000000
     27   1      3   1   0     4  0.081113  0.465345      37.779        9.6        7.3      0.415        152.9899  2.379314      1.000000
     28   1     -1   1   3     4  0.082052  0.464865      39.742      230.8      244.6      4.286       4108.3550  2.266151      1.000000
     29   1      2   2   0     4  0.082236  0.464784      40.075      489.0      486.2      3.192       8864.6924  2.248098      1.000000
     30   1      2   1   2     4  0.082409  0.464711      40.375      563.3      648.8      3.359      10377.8691  2.232105      1.000000
     31   1      0   1   3     4  0.082412  0.464709      40.380        0.3        0.3      0.002          5.0317  2.231820      1.000000
     32   1     -2   2   1     4  0.082478  0.464682      40.491        5.1        5.9      0.052         95.1405  2.225965      1.000000
     33   1     -3   1   2     4  0.082813  0.464548      41.039      837.5      865.2      3.777      15995.7197  2.197494      1.000000
     34   1      0   2   2     4  0.082912  0.464510      41.194      886.0      897.2      2.961      17064.1914  2.189569      1.000000
     35   1     -1   2   2     4  0.082996  0.464478      41.326     1040.4      959.0      3.288      20176.6348  2.182910      1.000000
     36   1      3   1   1     4  0.083499  0.464296      42.071        7.2        2.6      1.755        145.9243  2.145933      1.000000
     37   1     -2   1   3     4  0.083738  0.464213      42.408       10.0        9.4      2.501        205.4283  2.129673      1.000000
     38   1      2   2   1     4  0.084538  0.463955      43.464       48.6       76.3      4.024       1054.7627  2.080334      1.000000
     39   1      1   1   3     4  0.085141  0.463774      44.203       51.8       36.2      1.661       1166.3967  2.047251      1.000000
     40   1      1   2   2     4  0.085183  0.463762      44.253       85.8       78.8      1.830       1936.1543  2.045060      1.000000
     41   1     -2   2   2     4  0.085501  0.463671      44.624      325.8      312.4      3.384       7492.1377  2.028903      1.000000
     42   1      4   0   0     2  0.086492  0.463404      45.720      707.8      779.4      4.882      34350.5898  1.982810      1.000000
     43   1      3   0   2     2  0.087118  0.463244      46.371      485.8      407.4      3.596      24331.1836  1.956466      1.000000
     44   1     -4   0   2     2  0.087959  0.463041      47.203      673.6      656.4      4.201      35103.3320  1.923892      1.000000
     45   1     -3   2   1     4  0.088330  0.462954      47.557       25.5       24.5      0.886        676.5035  1.910424      1.000000
     46   1     -4   1   1     4  0.088651  0.462881      47.856        0.1        0.1      0.000          2.3359  1.899157      1.000000
     47   1      3   2   0     4  0.088660  0.462879      47.865     1845.2     1946.3      5.399      49595.0625  1.898827      1.000000
     48   1     -3   1   3     4  0.088728  0.462864      47.928       30.7       32.6      0.109        826.6535  1.896492      1.000000
     49   1     -1   0   4     2  0.089316  0.462733      48.461     1313.9     1507.6      4.770      72610.4297  1.876852      1.000000
     50   1      4   1   0     4  0.089730  0.462644      48.827      946.9     1070.9      4.147      26611.1855  1.863640      1.000000
     51   1      3   1   2     4  0.090450  0.462492      49.447       97.2       71.0      2.075       2810.0942  1.841715      1.000000
     52   1     -1   2   3     4  0.090515  0.462479      49.502        8.8        7.3      0.220        255.0976  1.839800      1.000000
     53   1      0   0   4     2  0.090707  0.462439      49.663       44.2       44.6      1.192       2582.7346  1.834225      1.000000
     54   1      2   2   2     4  0.091156  0.462348      50.035     1755.7     1735.3      5.089      52107.3203  1.821441      1.000000
     55   1      0   2   3     4  0.091162  0.462347      50.040        1.5        1.5      0.004         45.3379  1.821286      1.000000
     56   1     -2   0   4     2  0.091255  0.462329      50.116      221.8      217.1      0.727      13213.7559  1.818694      1.000000
     57   1     -4   1   2     4  0.091408  0.462298      50.241       11.0       11.4      0.085        330.0906  1.814466      1.000000
     58   1     -3   2   2     4  0.091853  0.462211      50.598     1097.4     1024.7      4.333      33394.6211  1.802487      1.000000
     59   1      2   1   3     4  0.091900  0.462201      50.636        1.7        1.6      0.008         52.5249  1.801237      1.000000
     60   1     -1   1   4     4  0.092936  0.462004      51.443       27.2       24.4      0.311        860.2125  1.774845      1.000000

   No.  Code     H   K   L  Mult      Hw      ETA/M    2theta/TOF     Icalc       Iobs      Sigma     StrFactor^2    d-hkl       CORR

     61   1      3   2   1     4  0.092983  0.461995      51.479        0.9        0.8      0.006         28.2706  1.773703      1.000000
     62   1      1   3   0     4  0.093001  0.461992      51.492      649.3      611.5      3.905      20547.7148  1.773261      1.000000
     63   1      0   3   1     4  0.093308  0.461935      51.725       67.8       61.7      1.233       2166.5940  1.765836      1.000000
     64   1     -2   2   3     4  0.093364  0.461925      51.767        4.5        4.0      0.129        143.2733  1.764489      1.000000
     65   1     -1   3   1     4  0.094306  0.461754      52.465        4.5        4.4      0.146        148.2030  1.742663      1.000000
     66   1      0   1   4     4  0.094484  0.461722      52.595     1011.4      993.2      4.847      33559.0742  1.738668      1.000000
     67   1      4   1   1     4  0.095073  0.461619      53.017        0.2        0.2      0.002          8.3676  1.725819      1.000000
     68   1     -2   1   4     4  0.095091  0.461616      53.030      452.1      419.8      3.198      15278.5586  1.725424      1.000000
     69   1      1   2   3     4  0.095500  0.461545      53.319        0.0        0.0      0.001          0.5134  1.716752      1.000000
     70   1      1   0   4     2  0.095873  0.461482      53.579      148.7      141.0      2.993      10283.0322  1.709030      1.000000
     71   1      1   3   1     4  0.096060  0.461450      53.708        0.8        0.8      0.027         28.6661  1.705212      1.000000
     72   1     -3   0   4     2  0.097131  0.461272      54.436       72.4        0.0      3.111       5189.5850  1.684137      1.000000
     73   1      2   3   0     4  0.098797  0.461005      55.527     1056.9      980.3      5.481      39573.6523  1.653601      1.000000
     74   1     -4   1   3     4  0.099012  0.460972      55.664       24.0       23.0      0.136        902.2717  1.649842      1.000000
     75   1     -2   3   1     4  0.099308  0.460926      55.852       67.8       64.6      1.367       2570.1985  1.644733      1.000000
     76   1      1   1   4     4  0.100128  0.460800      56.366      835.4      894.8      3.551      32342.9961  1.630944      1.000000
     77   1      0   3   2     4  0.100193  0.460790      56.406      353.2      368.7      1.366      13695.4824  1.629886      1.000000
     78   1     -1   3   2     4  0.100361  0.460765      56.510      226.6      227.4      0.935       8820.5850  1.627134      1.000000
     79   1     -4   2   1     4  0.100395  0.460760      56.531       38.9       39.3      0.170       1515.9600  1.626582      1.000000
     80   1     -3   2   3     4  0.100498  0.460744      56.594        6.8        6.7      0.049        264.4216  1.624907      1.000000
     81   1     -3   1   4     4  0.101484  0.460597      57.195      997.9     1134.4      4.472      39902.6758  1.609267      1.000000
     82   1      4   0   2     2  0.101620  0.460577      57.277       35.3       45.0      0.209       2829.6287  1.607161      1.000000
     83   1      4   2   0     4  0.101820  0.460548      57.396      290.5      381.9      1.737      11706.9541  1.604101      1.000000
     84   1      3   2   2     4  0.102757  0.460413      57.951      569.7      702.7      3.771      23452.0020  1.590055      1.000000
     85   1      5   0   0     2  0.103018  0.460375      58.103       97.5      112.5      0.690       8073.9243  1.586248      1.000000
     86   1     -5   0   2     2  0.103182  0.460352      58.199       85.2       89.4      0.977       7078.6313  1.583869      1.000000
     87   1      2   3   1     4  0.103222  0.460346      58.222        3.3        3.5      0.045        138.4201  1.583295      1.000000
     88   1     -4   2   2     4  0.103988  0.460238      58.664      624.3      750.9      3.692      26397.0703  1.572421      1.000000
     89   1      1   3   2     4  0.104338  0.460190      58.863      694.5      762.3      2.889      29585.1602  1.567578      1.000000
     90   1      2   2   3     4  0.104614  0.460151      59.020       24.4       25.7      0.150       1046.2928  1.563787      1.000000
     91   1      3   1   3     4  0.104714  0.460137      59.076        4.3        4.4      0.025        185.4642  1.562428      1.000000
     92   1     -2   3   2     4  0.104874  0.460115      59.166      856.9      843.5      3.496      36915.5898  1.560265      1.000000
