Repository: ozakary/data-NaMO2F2

# Powder X-Ray Diffraction Data for NaMO<sub>2</sub>F<sub>2</sub> (M = Nb<sup>5+</sup>, Ta<sup>5+</sup>)

**Author:** Ouail Zakary  
**ORCID:** [0000-0002-7793-3306](https://orcid.org/0000-0002-7793-3306)  
**E-mail:** [Ouail.Zakary@oulu.fi](mailto:Ouail.Zakary@oulu.fi)  
**Website:** [Ouail Zakary - webpage](https://cc.oulu.fi/~nmrwww/members/Ouail_Zakary.html)

This repository contains datasets of **Powder X-Ray Diffraction (PXRD)** data for the compounds NaNbO<sub>2</sub>F<sub>2</sub> and NaTaO<sub>2</sub>F<sub>2</sub>, recorded under both room temperature (RT) and variable temperature conditions.

File: powder_X-ray_diffraction/variable-temperature_experiments/NaTaO2F2/Rietveld_refinment/160°C/NaTaO2F2.out (part 1 of 2)


        **********************************************************
        ** PROGRAM FullProf.2k (Version 7.30 - Mar2020-ILL JRC) **
        **********************************************************
                       M U L T I -- P A T T E R N                 
            Rietveld, Profile Matching & Integrated Intensity     
                 Refinement of X-ray and/or Neutron Data


    Date: 07/02/2023  Time: 11:37:02.474                              

 => PCR file code: NaTaO2F2
 => DAT file code: NaTaO2F2.dat         -> Relative contribution: 1.0000                                                            

 ==> CONDITIONS OF THIS RUN FOR PATTERN No.:  1

 => Global Refinement of X-ray powder diffraction data                                                                              
 => Global Refinement of X-ray powder diffraction data                                                                              
    Bragg-Brentano(X-rays) or Debye-Scherrer geometry(Neutrons)
 => Title:  #(C) 2021 by FIZ Karlsruhe - Leibniz Institute for Information Infrastructure.  All rights reserved.

 => Number of phases:    1
 => Number of excluded regions:    0
 => Number of scattering factors supplied:    0
 => Conventional weights: w=1.0/Variance(yobs)
 => Asymmetry correction as in J.Appl.Cryst. 26,128(1993)
 => Background linearly interpolated between the   23 points given
 => The    5th default profile function was selected
 => Pseudo-Voigt function (ETA variable)
                 X-parameter correspond to: ETA=ETA0+X*2theta
                       pV(x)= ETA*L(x)+(1-ETA)*G(x)

 ==> INPUT/OUTPUT OPTIONS:

 => Generate file *.PRF for plot
 => Output Integrated Intensities
 => Generate new input file *.PCR

 => X-Y type of data: 2theta/TOF/E(Kev) Intens sigma for pattern:  1
 => Plot pattern at each cycle
 => Wavelengths:  1.54056 1.54439
 => Alpha2/Alpha1 ratio:   0.5000
 => Cos(Monochromator angle)=   0.9100
 => Asymmetry correction for angles lower than   90.000 degrees
 => Absorption correction (AC), muR-eff =   0.0000  0.0000
 => Base of peaks: 2.0*HW*    8.00

 => Number of cycles:   33
 => Relaxation factors ==>    for coordinates:  1.00
 => for anisotropic temperature factors:  1.00
 => for halfwidth/strain/size parameters:  1.00
 => for lattice constants and propagation vectors:  1.00
 => EPS-value for convergence:    0.1
 => Background ==> 
    Position   Intensity
       10.26     6398.06        0.00
       12.64     5706.71        0.00
       13.69     5367.60        0.00
       15.54     4975.48        0.00
       18.24     4387.19        0.00
       21.47     3896.31        0.00
       25.63     3581.02        0.00
       30.56     3233.60        0.00
       35.57     2978.78        0.00
       38.70     2750.15        0.00
       42.61     2649.97        0.00
       45.23     2721.16        0.00
       54.15     2780.26        0.00
       62.78     2549.34        0.00
       66.31     2387.21        0.00
       75.16     2432.45        0.00
       78.16     2339.36        0.00
       81.70     2409.24        0.00
       86.20     2310.46        0.00
       89.50     2359.37        0.00

       93.64     2307.79        0.00
       95.90     2308.61        0.00
       98.31     2332.37        0.00

 
 => Number of Least-Squares parameters varied:    31

 =>--------------------------->
 =>------->  PATTERN number:  1
 =>--------------------------->
 => Global parameters and codes ==>
 => Zero-point:    -0.0267   11.0000
 => Displacement peak-shift parameter and code:     0.00    0.00
 => Transparency peak-shift parameter and code:     0.00    0.00

 => Reading Intensity data  =>>

 -> No recognizable heading in input data file X,Y,sigma
    First 6 lines are considered as COMMENTS (except for TSAMP keyword)
 -> COMMENT: 10.0116	6742.0000                                                                                                                   
 -> COMMENT: 10.0247	6863.0000                                                                                                                   
 -> COMMENT: 10.0379	6889.0000                                                                                                                   
 -> COMMENT: 10.0510	6972.0000                                                                                                                   
 -> COMMENT: 10.0641	6856.0000                                                                                                                   
 -> COMMENT: 10.0772	6733.0000                                                                                                                   
 ==> Angular range, step and number of points:
     2Thmin:      10.090400  2Thmax:      99.993401  Step:       0.013132  No. of points:   6848
 --------------------------------------------------------------------------------
 => Phase  No. 1
       #(C) 2021 by FIZ Karlsruhe - Leibniz Institute for Information Infras
 --------------------------------------------------------------------------------
 =>-------> Pattern#  1
 => Crystal Structure Refinement
 => Preferred orientation vector:   0.0000  0.0000  1.0000

 =>-------> Data for PHASE: 1
 => Number of atoms:    6
 => Number of distance  constraints:    0
 => Number of angle     constraints:    0

 => Symmetry information on space group: P 1 21/c 1          
 -> The multiplicity of the general position is:   4
 -> The space group is Centric (-1 at origin)   
 -> Lattice type  P: { 000 }                                       
 -> Reduced set of symmetry operators:

  No.  IT   Symmetry symbol    Rotation part     Associated Translation
   1: ( 1)   1            -->     ( x, y, z) + {  0.0000  0.0000  0.0000}
   2: ( 3)   2 ( 0, y, 0) -->     (-x, y,-z) + {  0.0000  0.5000  0.5000}


        Information on Space Group: 
        --------------------------- 

 =>   Number of Space group:  14
 =>  Hermann-Mauguin Symbol: P 1 21/c 1
 =>             Hall Symbol: -P 2ybc
 =>    Table Setting Choice: b1
 =>            Setting Type: IT (Generated from Hermann-Mauguin symbol)
 =>          Crystal System: Monoclinic
 =>              Laue Class: 2/m
 =>             Point Group: 2/m
 =>         Bravais Lattice: P
 =>          Lattice Symbol: mP
 =>  Reduced Number of S.O.:   2
 =>    General multiplicity:   4
 =>          Centrosymmetry: Centric (-1 at origin)
 =>  Generators (exc. -1&L):   1
 =>         Asymmetric unit:  0.000 <= x <=  1.000
                              0.000 <= y <=  0.250
                              0.000 <= z <=  1.000

 => List of S.O. without inversion and lattice centring translations
 => SYMM(  1): x,y,z                               => SYMM(  2): -x,y+1/2,-z+1/2


 => Initial parameters ==>
 Atom    Ntyp                  X         Y         Z         B         occ.         in  fin  Spc  Mult
                             B11       B22       B33       B12       B13       B23
 Na1    Na                 0.38101   0.78783   0.10473   1.11627   1.00000           0    0    0    4
                 Codes:  141.00000 151.00000 161.00000   0.00000   0.00000
 Ta1    Ta                 0.15939   0.25812   0.29691   0.47176   1.00000           0    0    0    4
                 Codes:  171.00000 181.00000 191.00000   0.00000   0.00000
 O1     O                  0.21387   0.15249   0.04965   0.58064   1.00000           0    0    0    4
                 Codes:  201.00000 211.00000 221.00000   0.00000   0.00000
 O2     O                  0.06185   0.55135   0.22278   0.58064   1.00000           0    0    0    4
                 Codes:  231.00000 241.00000 251.00000   0.00000   0.00000
 F1     F                  0.37814   0.47396   0.30880   1.12063   1.00000           0    0    0    4
                 Codes:  261.00000 271.00000 281.00000   0.00000   0.00000
 F2     F                  0.34388   0.99128   0.38083   1.12063   1.00000           0    0    0    4
                 Codes:  291.00000 301.00000 311.00000   0.00000   0.00000

 => IT IS ASSUMED THAT THE FIRST GIVEN SITE IS FULLY OCCUPIED 
    OR THE FIRST AND SECOND ATOMS ARE IN THE SAME SITE WITH TOTAL FULL OCCUPATION
  (If this is not the case, change the order of atoms to obtain correct values for the content of the unit cell)
    The given occupation factors have been obtained mutiplying m/M by   1.0000
      -> Atom: Na  ,  Chemical element: NA  Atomic Mass:    22.9898
      -> Atom: Ta  ,  Chemical element: TA  Atomic Mass:   180.9479
      -> Atom: O   ,  Chemical element: O   Atomic Mass:    15.9994
      -> Atom: O   ,  Chemical element: O   Atomic Mass:    15.9994
      -> Atom: F   ,  Chemical element: F   Atomic Mass:    18.9984
      -> Atom: F   ,  Chemical element: F   Atomic Mass:    18.9984
 => The given value of ATZ is       1095.73 the program has calculated:        1095.73
    The value of ATZ given in the input PCR file will be used for quantitative analysis
 => The chemical content of the unit cell is: 
       4.0000 Na   +   4.0000 Ta   +   4.0000 O    +   4.0000 O    +   4.0000 F    +   4.0000 F      
 => The normalized site occupation numbers in % are: 
     100.0000 Na1    :      100.0000 Ta1    :      100.0000 O1     :      100.0000 O2     :      100.0000 F1     :      100.0000 F2       
 => The density (volumic mass) of the compound is:    5.590 g/cm3

 =>-------> PROFILE PARAMETERS FOR PATTERN:  1

 => Overall scale factor:   0.202160E-02
 => ETA (p-Voigt) OR M (Pearson VII):   0.4584
 => Overall temperature factor:      0.00000
 => Halfwidth U,V,W:      0.05717    -0.03254     0.01108
 => X and Y parameters:       0.0002      0.0000
 => Direct cell parameters:    8.1210   5.4618   7.5115  90.0000 102.3094  90.0000
 => Preferred orientation parameters:   0.0000  0.0000
 => Asymmetry parameters     :      0.02166     0.00463     0.00000     0.00000
 => Strain parameters        :      0.00000     0.00000     0.00000
 => Size   parameters        :      0.00000     0.00000

 ==> CODEWORDS FOR PROFILE PARAMETERS of PATTERN#  1

 => Overall scale factor:   21.000
 => ETA (p-Voigt) OR M (Pearson VII):  101.000
 => Overall temperature factor:    0.000
 => Halfwidth U,V,W:   71.000  91.000  81.000
 => X and Y parameters:  111.000   0.000
 => Direct cell parameters:   31.000  41.000  51.000   0.000  61.000   0.000
 => Preferred orientation parameters:    0.000   0.000
 => Asymmetry parameters     :  121.000 131.000   0.000   0.000
 => Strain parameters        :    0.000   0.000   0.000
 => Size   parameters        :    0.000   0.000

 => Cell constraints according to Laue symmetry: 2/m  

        Metric information:
        -------------------

 => Direct cell parameters:

         a =       8.1210      b =       5.4618      c =       7.5115
     alpha =       90.000   beta =      102.309  gamma =       90.000
                        Direct Cell Volume =     325.5194

 => Reciprocal cell parameters:

         a*=     0.126035      b*=     0.183088      c*=     0.136262
     alpha*=       90.000   beta*=       77.691  gamma*=       90.000
                    Reciprocal Cell Volume =   0.00307201

 => Direct and Reciprocal Metric Tensors:

                   GD                                       GR
     65.9511      0.0000    -13.0049          0.015885    0.000000    0.003661
      0.0000     29.8317      0.0000          0.000000    0.033521    0.000000
    -13.0049      0.0000     56.4228          0.003661    0.000000    0.018567

 =>  Cartesian frame: z // c; y is in the bc-plane; x is y ^ z = a*  

     Crystal_to_Orthonormal_Matrix              Orthonormal_to_Crystal Matrix
              Cr_Orth_cel                               Orth_Cr_cel  
      8.1210      0.0000     -1.6014          0.123137   -0.000000    0.026869
      0.0000      5.4618      0.0000          0.000000    0.183088   -0.000000
      0.0000      0.0000      7.3388          0.000000    0.000000    0.136262

     Busing-Levy B-matrix: Hc=B.H            Inverse of the Busing-Levy B-matrix
                BL_M                                      BL_Minv  
    0.126035    0.000000    0.029050            7.9343     -0.0000     -1.7313
    0.000000    0.183088   -0.000000            0.0000      5.4618      0.0000
    0.000000    0.000000    0.133129            0.0000      0.0000      7.5115

 => Laue symmetry 2/m   will be used to generate HKL for pattern#   1
 => Reflections generated between S(1/d)min:  0.1139 A-1 and S(1/d)max:  1.0102 A-1
 =>                                    dmax:  8.7808 A   and      dmin:  0.9899 A
 => The number of reflections generated is:    356
 => The max. scatt. variable (gen.ref.) is:       102.1845
 => Scattering coefficients from internal table


 => X-ray scattering coeff. (A1, B1, A2,...C, f(0), Z, Dfp,Dfpp)

 NA      4.7626   3.2850   3.1736   8.8422   1.2674   0.3136   1.1128 129.4240   0.6760  10.9924  11.0000   0.1290   0.1240
 TA     29.2024   1.7733  15.2293   9.3705  14.5135   0.2960   4.7649  63.3644   9.2435  72.9537  73.0000  -6.3510   5.2710
 O       3.0485  13.2771   2.2868   5.7011   1.5463   0.3239   0.8670  32.9089   0.2508   7.9994   8.0000   0.0470   0.0320
 F       3.5392  10.2825   2.6412   4.2944   1.5170   0.2615   1.0243  26.1476   0.2776   8.9993   9.0000   0.0690   0.0530

     --------------------------------------------------------------
      SYMBOLIC NAMES AND INITIAL VALUES OF PARAMETERS TO BE VARIED:
     --------------------------------------------------------------

      ->  Parameter number    1   -> Symbolic Name:                                          Zero_pat1   -0.26690001E-01
      ->  Parameter number    2   -> Symbolic Name:                                     Scale_ph1_pat1    0.20216000E-02
      ->  Parameter number    3   -> Symbolic Name:                                    Cell_A_ph1_pat1     8.1210270    
      ->  Parameter number    4   -> Symbolic Name:                                    Cell_B_ph1_pat1     5.4618421    
      ->  Parameter number    5   -> Symbolic Name:                                    Cell_C_ph1_pat1     7.5115142    
      ->  Parameter number    6   -> Symbolic Name:                                    Cell_E_ph1_pat1     102.30939    
      ->  Parameter number    7   -> Symbolic Name:                                    U-Cagl_ph1_pat1    0.57165001E-01
      ->  Parameter number    8   -> Symbolic Name:                                    W-Cagl_ph1_pat1    0.11081000E-01
      ->  Parameter number    9   -> Symbolic Name:                                    V-Cagl_ph1_pat1   -0.32543998E-01
      ->  Parameter number   10   -> Symbolic Name:                                     EtaPV_ph1_pat1    0.45837000    
      ->  Parameter number   11   -> Symbolic Name:                                     X-tan_ph1_pat1    0.17000000E-03
      ->  Parameter number   12   -> Symbolic Name:                                     Asym1_ph1_pat1    0.21660000E-01
      ->  Parameter number   13   -> Symbolic Name:                                     Asym2_ph1_pat1    0.46299999E-02
      ->  Parameter number   14   -> Symbolic Name:                                          X_Na1_ph1    0.38101000    
      ->  Parameter number   15   -> Symbolic Name:                                          Y_Na1_ph1    0.78783000    
      ->  Parameter number   16   -> Symbolic Name:                                          Z_Na1_ph1    0.10473000    
      ->  Parameter number   17   -> Symbolic Name:                                          X_Ta1_ph1    0.15939000    
      ->  Parameter number   18   -> Symbolic Name:                                          Y_Ta1_ph1    0.25812000    
      ->  Parameter number   19   -> Symbolic Name:                                          Z_Ta1_ph1    0.29690999    
      ->  Parameter number   20   -> Symbolic Name:                                           X_O1_ph1    0.21387000    
      ->  Parameter number   21   -> Symbolic Name:                                           Y_O1_ph1    0.15249000    
      ->  Parameter number   22   -> Symbolic Name:                                           Z_O1_ph1    0.49649999E-01
      ->  Parameter number   23   -> Symbolic Name:                                           X_O2_ph1    0.61850000E-01
      ->  Parameter number   24   -> Symbolic Name:                                           Y_O2_ph1    0.55135000    
      ->  Parameter number   25   -> Symbolic Name:                                           Z_O2_ph1    0.22278000    
      ->  Parameter number   26   -> Symbolic Name:                                           X_F1_ph1    0.37814000    
      ->  Parameter number   27   -> Symbolic Name:                                           Y_F1_ph1    0.47396001    
      ->  Parameter number   28   -> Symbolic Name:                                           Z_F1_ph1    0.30880001    
      ->  Parameter number   29   -> Symbolic Name:                                           X_F2_ph1    0.34388000    
      ->  Parameter number   30   -> Symbolic Name:                                           Y_F2_ph1    0.99128002    
      ->  Parameter number   31   -> Symbolic Name:                                           Z_F2_ph1    0.38082999    
  
 
 => No optimization for routine tasks
 ++++++++++++++++++++++++++++++++++++++++++++++++++++++++++++++++++++++++++++++++++++++++++++++++++++++++++++++++++++++++

 => CYCLE No.:    1
 ---------------------------------------------------------------------------------------
 => Phase  1 Name:  #(C) 2021 by FIZ Karlsruhe - Leibniz Institute for Information Infras
 ---------------------------------------------------------------------------------------
 => New parameters, shifts, and standard deviations

 Atom        x       dx      sx       y       dy      sy       z       dz      sz       B       dB      sB      occ.    docc.   socc.

 Na1      0.38101 0.00000 0.00061  0.78783 0.00000 0.00141  0.10473 0.00000 0.00073  1.11627 0.00000 0.00000  1.00000 0.00000 0.00000
 Ta1      0.15939-0.00000 0.00010  0.25812 0.00000 0.00038  0.29691-0.00000 0.00012  0.47176 0.00000 0.00000  1.00000 0.00000 0.00000
 O1       0.21387-0.00000 0.00107  0.15249-0.00000 0.00132  0.04964-0.00001 0.00147  0.58064 0.00000 0.00000  1.00000 0.00000 0.00000
 O2       0.06184-0.00001 0.00121  0.55132-0.00003 0.00176  0.22278-0.00000 0.00155  0.58064 0.00000 0.00000  1.00000 0.00000 0.00000
 F1       0.37815 0.00001 0.00121  0.47392-0.00004 0.00168  0.30880 0.00000 0.00145  1.12063 0.00000 0.00000  1.00000 0.00000 0.00000
 F2       0.34387-0.00001 0.00109  0.99126-0.00002 0.00158  0.38083-0.00000 0.00131  1.12063 0.00000 0.00000  1.00000 0.00000 0.00000

 ==> PROFILE PARAMETERS FOR PATTERN#  1

 => Overall scale factor:      0.002021528    -0.000000072     0.000003490
 => Eta(p-Voigt) or m(Pearson VII):   0.458354 -0.000016  0.011674
 => Overall tem. factor:     0.000000    0.000000    0.000000
 => Halfwidth parameters: 
         0.057159   -0.000006    0.001500
        -0.032541    0.000003    0.001073
         0.011081   -0.000000    0.000188
 => Cell parameters: 
        8.121026   -0.000001    0.000088
        5.461841   -0.000001    0.000061
        7.511513   -0.000001    0.000079
       90.000000    0.000000    0.000000
      102.309395    0.000000    0.000631
       90.000000    0.000000    0.000000
 => Preferred orientation: 
         0.000000    0.000000    0.000000
         0.000000    0.000000    0.000000
 => Asymmetry parameters: 
         0.021642   -0.000018    0.002874
         0.004633    0.000003    0.000697
         0.000000    0.000000    0.000000
         0.000000    0.000000    0.000000
 => X and Y parameters: 
         0.000167   -0.000003    0.000341
         0.000000    0.000000    0.000000
 => Strain parameters: 
         0.000000    0.000000    0.000000
         0.000000    0.000000    0.000000
         0.000000    0.000000    0.000000
 => Size   parameters (G,L): 
         0.000000    0.000000    0.000000
         0.000000    0.000000    0.000000

 ==> GLOBAL PARAMETERS FOR PATTERN#  1


 => Zero-point:    -0.0267   -0.0000    0.0005

 => Cos( theta)-shift parameter :   0.0000  0.0000  0.0000
 => Sin(2theta)-shift parameter :   0.0000  0.0000  0.0000

 ==> RELIABILITY FACTORS WITH ALL NON-EXCLUDED POINTS FOR PATTERN:  1

 => R-Factors:   3.74      5.23     Chi2:  12.2     DW-Stat.:  0.3164   Patt#:  1
 => Expected :            1.49                                1.9341
 => Deviance : 0.862E+05     Dev*:   12.65    
 => GoF-index:  3.5         Sqrt(Residual/N)
 => N-P+C:  6817

 =>    SumYdif       SumYobs      SumYcal      SumwYobsSQ     Residual    Condition
     0.1141E+07    0.3056E+08    0.3047E+08    0.3056E+08    0.8346E+05    0.7704E+10


 => Conventional Rietveld Rp,Rwp,Re and Chi2:   11.2      11.1      3.19      12.24    
 => (Values obtained using Ynet, but true sigma(y))
 =>  SumYnet, Sum(w Ynet**2):     0.1020E+08    0.6719E+07


 ==> RELIABILITY FACTORS FOR POINTS WITH BRAGG CONTRIBUTIONS FOR PATTERN:  1

 => R-Factors:   4.01      5.52     Chi2:  13.7     DW-Stat.:  0.3271   Patt#:
 => Expected :            1.49                                1.9299
 => Deviance : 0.834E+05     Dev*:   14.14    
 => GoF-index:  3.7         Sqrt(Residual/N)
 => N-P+C:  5901

 =>    SumYdif       SumYobs      SumYcal      SumwYobsSQ     Residual    Condition
     0.1062E+07    0.2648E+08    0.2642E+08    0.2648E+08    0.8073E+05    0.7704E+10


 => Conventional Rietveld Rp,Rwp,Re and Chi2:   10.4      11.0      2.96      13.68    
 => (Values obtained using Ynet, but true sigma(y))
 =>  SumYnet, Sum(w Ynet**2):     0.1018E+08    0.6717E+07


 => Global user-weigthed Chi2 (Bragg contrib.):   13.7    

 => ---------> Pattern#  1
 => Phase:  1
 =>    Bragg R-factor:  6.15    
 =>    RF-factor     :  4.95    


   Standard deviations have to be multiplied by: 3.3668
   (correlated residuals) See references:
  -J.F.Berar & P.Lelann, J. Appl. Cryst. 24, 1-5 (1991) 
  -J.F.Berar, Acc. in Pow. Diff. II,NIST Sp.Pub. 846, 63(1992) 

 ++++++++++++++++++++++++++++++++++++++++++++++++++++++++++++++++++++++++++++++++++++++++++++++++++++++++++++++++++++++++

 => CYCLE No.:    1
 =>  Convergence reached at this CYCLE !!!!
 =>  Parameter shifts set to zero
 ---------------------------------------------------------------------------------------
 => Phase  1 Name:  #(C) 2021 by FIZ Karlsruhe - Leibniz Institute for Information Infras
 ---------------------------------------------------------------------------------------
 => New parameters, shifts, and standard deviations

 Atom        x       dx      sx       y       dy      sy       z       dz      sz       B       dB      sB      occ.    docc.   socc.

 Na1      0.38101 0.00000 0.00061  0.78783 0.00000 0.00141  0.10473 0.00000 0.00073  1.11627 0.00000 0.00000  1.00000 0.00000 0.00000
 Ta1      0.15939 0.00000 0.00010  0.25812 0.00000 0.00038  0.29691 0.00000 0.00012  0.47176 0.00000 0.00000  1.00000 0.00000 0.00000
 O1       0.21387 0.00000 0.00107  0.15249 0.00000 0.00132  0.04964 0.00000 0.00147  0.58064 0.00000 0.00000  1.00000 0.00000 0.00000
 O2       0.06184 0.00000 0.00121  0.55132 0.00000 0.00176  0.22278 0.00000 0.00155  0.58064 0.00000 0.00000  1.00000 0.00000 0.00000
 F1       0.37815 0.00000 0.00121  0.47392 0.00000 0.00168  0.30880 0.00000 0.00145  1.12063 0.00000 0.00000  1.00000 0.00000 0.00000
 F2       0.34387 0.00000 0.00109  0.99126 0.00000 0.00158  0.38083 0.00000 0.00131  1.12063 0.00000 0.00000  1.00000 0.00000 0.00000

 ==> PROFILE PARAMETERS FOR PATTERN#  1

 => Overall scale factor:      0.002021528     0.000000000     0.000003490
 => Eta(p-Voigt) or m(Pearson VII):   0.458354  0.000000  0.011674
 => Overall tem. factor:     0.000000    0.000000    0.000000
 => Halfwidth parameters: 
         0.057159    0.000000    0.001500
        -0.032541    0.000000    0.001073
         0.011081    0.000000    0.000188
 => Cell parameters: 
        8.121026    0.000000    0.000088
        5.461841    0.000000    0.000061
        7.511513    0.000000    0.000079
       90.000000    0.000000    0.000000
      102.309395    0.000000    0.000631
       90.000000    0.000000    0.000000
 => Preferred orientation: 
         0.000000    0.000000    0.000000
         0.000000    0.000000    0.000000
 => Asymmetry parameters: 
         0.021642    0.000000    0.002874
         0.004633    0.000000    0.000697
         0.000000    0.000000    0.000000
         0.000000    0.000000    0.000000
 => X and Y parameters: 
         0.000167    0.000000    0.000341
         0.000000    0.000000    0.000000
 => Strain parameters: 
         0.000000    0.000000    0.000000
         0.000000    0.000000    0.000000
         0.000000    0.000000    0.000000
 => Size   parameters (G,L): 
         0.000000    0.000000    0.000000
         0.000000    0.000000    0.000000

 ==> GLOBAL PARAMETERS FOR PATTERN#  1


 => Zero-point:    -0.0267    0.0000    0.0005

 => Cos( theta)-shift parameter :   0.0000  0.0000  0.0000
 => Sin(2theta)-shift parameter :   0.0000  0.0000  0.0000

 ==> RELIABILITY FACTORS WITH ALL NON-EXCLUDED POINTS FOR PATTERN:  1

 => R-Factors:   3.74      5.23     Chi2:  12.2     DW-Stat.:  0.3164   Patt#:  1
 => Expected :            1.49                                1.9341
 => Deviance : 0.862E+05     Dev*:   12.65    
 => GoF-index:  3.5         Sqrt(Residual/N)
 => N-P+C:  6817

 =>    SumYdif       SumYobs      SumYcal      SumwYobsSQ     Residual    Condition
     0.1141E+07    0.3056E+08    0.3047E+08    0.3056E+08    0.8346E+05    0.7704E+10


 => Conventional Rietveld Rp,Rwp,Re and Chi2:   11.2      11.1      3.19      12.24    
 => (Values obtained using Ynet, but true sigma(y))
 =>  SumYnet, Sum(w Ynet**2):     0.1020E+08    0.6719E+07

 => N-sigma of the GoF:      656.385

 ==> RELIABILITY FACTORS FOR POINTS WITH BRAGG CONTRIBUTIONS FOR PATTERN:  1

 => R-Factors:   4.01      5.52     Chi2:  13.7     DW-Stat.:  0.3271   Patt#:
 => Expected :            1.49                                1.9299
 => Deviance : 0.834E+05     Dev*:   14.14    
 => GoF-index:  3.7         Sqrt(Residual/N)
 => N-P+C:  5901

 =>    SumYdif       SumYobs      SumYcal      SumwYobsSQ     Residual    Condition
     0.1062E+07    0.2648E+08    0.2642E+08    0.2648E+08    0.8073E+05    0.7704E+10


 => Conventional Rietveld Rp,Rwp,Re and Chi2:   10.4      11.0      2.96      13.68    
 => (Values obtained using Ynet, but true sigma(y))
 =>  SumYnet, Sum(w Ynet**2):     0.1018E+08    0.6717E+07

 => N-sigma of the GoF:      688.782

 => Global user-weigthed Chi2 (Bragg contrib.):   14.1    

 => ---------> Pattern#  1
 => Phase:  1
 =>    Bragg R-factor:  6.15    
 =>    RF-factor     :  4.95    

 --------------------------------------------------------------------------------------------------------------
 Pattern#  1 Phase No.:   1 Phase name:  #(C) 2021 by FIZ Karlsruhe - 
 --------------------------------------------------------------------------------------------------------------

   No.  Code     H   K   L  Mult      Hw      ETA/M    2theta/TOF     Icalc       Iobs      Sigma     StrFactor^2    d-hkl       CORR

      1   1      1   0   0     2  0.091926  0.460213      11.142     3981.1     3569.0      9.134      10030.3096  7.934330      1.000000
      2   1      1   1   0     4  0.084569  0.461644      19.717    10237.9     9943.3     11.190      41241.1250  4.498936      1.000000
      3   1      0   1   1     4  0.084216  0.461733      20.250       21.2       55.3      3.125         90.0377  4.381561      1.000000
      4   1     -1   1   1     4  0.083230  0.462003      21.871       32.7       76.1      4.433        162.9809  4.060523      1.000000
      5   1      2   0   0     2  0.082940  0.462090      22.392     1242.5     1307.7      5.912      13024.2012  3.967165      1.000000
      6   1      0   0   2     2  0.082030  0.462397      24.235     3660.9     3565.8      7.056      45247.6797  3.669415      1.000000
      7   1      1   1   1     4  0.081955  0.462426      24.405       31.7       31.8      0.067        198.5182  3.644304      1.000000
      8   1     -1   0   2     2  0.081940  0.462432      24.440     4028.6     3976.8      6.730      50670.7812  3.639169      1.000000
      9   1      2   1   0     4  0.080804  0.462987      27.770     7278.5     7339.7      9.922      59877.6133  3.209810      1.000000
     10   1     -2   1   1     4  0.080675  0.463082      28.337       97.7       68.6      2.097        838.4946  3.146858      1.000000
     11   1      1   0   2     2  0.080569  0.463172      28.879        3.3        4.4      0.324         59.0044  3.089031      1.000000
     12   1      0   1   2     4  0.080499  0.463242      29.298     2519.0     2703.5      6.463      23211.7695  3.045864      1.000000
     13   1     -2   0   2     2  0.080484  0.463259      29.399      119.6      129.8      0.345       2220.4319  3.035638      1.000000
     14   1     -1   1   2     4  0.080474  0.463271      29.469     1218.7     1341.1      3.887      11369.7822  3.028499      1.000000
     15   1      2   1   1     4  0.080315  0.463740      32.284       15.4        0.0      3.802        174.6487  2.770599      1.000000
     16   1      0   2   0     2  0.080338  0.463821      32.766     1517.8     1550.3      5.461      35529.9766  2.730922      1.000000
     17   1      1   1   2     4  0.080380  0.463909      33.294     2917.5     2935.7      6.153      35338.9375  2.688795      1.000000
     18   1     -2   1   2     4  0.080431  0.463985      33.752     2631.8     2654.9      5.678      32830.0977  2.653361      1.000000
     19   1      3   0   0     2  0.080446  0.464004      33.865     1023.6     1091.2      2.552      25722.9922  2.644777      1.000000
     20   1      1   2   0     4  0.080583  0.464145      34.711      984.7     1020.2      4.711      13047.7334  2.582246      1.000000
     21   1      0   2   1     4  0.080647  0.464198      35.030       31.3       39.3      2.131        423.0872  2.559457      1.000000
     22   1     -1   2   1     4  0.080891  0.464365      36.032        2.6        0.0      3.013         36.9974  2.490563      1.000000
     23   1      2   0   2     2  0.081092  0.464478      36.706      591.7      621.0      4.754      17704.8711  2.446328      1.000000
     24   1     -3   1   1     4  0.081325  0.464591      37.382      185.8      175.3      1.162       2891.9841  2.403656      1.000000
     25   1     -3   0   2     2  0.081334  0.464595      37.406      626.4      590.2      3.136      19531.4395  2.402180      1.000000
     26   1      1   2   1     4  0.081442  0.464642      37.692       80.5       65.2      2.182       1275.2845  2.384606      1.000000
     27   1      3   1   0     4  0.081469  0.464654      37.761        9.4        7.5      0.413        149.6779  2.380387      1.000000
     28   1     -1   1   3     4  0.082368  0.464981      39.723      233.7      249.3      4.263       4156.1938  2.267211      1.000000
     29   1      2   2   0     4  0.082543  0.465036      40.050      504.2      486.8      3.198       9130.1230  2.249468      1.000000
     30   1      2   1   2     4  0.082719  0.465088      40.365      566.5      658.6      3.398      10434.3926  2.232615      1.000000
     31   1      0   1   3     4  0.082719  0.465089      40.366        0.1        0.1      0.000          1.3112  2.232576      1.000000
     32   1     -2   2   1     4  0.082774  0.465105      40.462        5.4        6.4      0.045        100.4316  2.227473      1.000000
     33   1     -3   1   2     4  0.083100  0.465196      41.012      840.5      869.9      3.783      16035.3203  2.198905      1.000000
     34   1      0   2   2     4  0.083198  0.465223      41.171      888.3      900.0      2.975      17094.5742  2.190780      1.000000
     35   1     -1   2   2     4  0.083278  0.465244      41.298     1038.6      953.5      3.261      20123.3379  2.184292      1.000000
     36   1      3   1   1     4  0.083776  0.465371      42.058        6.9        4.3      1.796        140.0709  2.146602      1.000000
     37   1     -2   1   3     4  0.084001  0.465425      42.382       10.4        6.2      2.482        212.9866  2.130894      1.000000
     38   1      2   2   1     4  0.084785  0.465602      43.442       47.7       71.7      3.998       1033.0564  2.081362      1.000000
     39   1      1   1   3     4  0.085385  0.465727      44.192       45.6       34.4      1.451       1026.7827  2.047743      1.000000
     40   1      1   2   2     4  0.085418  0.465734      44.232       86.1       79.5      1.926       1942.6493  2.046004      1.000000
     41   1     -2   2   2     4  0.085722  0.465794      44.593      323.0      311.7      3.388       7417.5410  2.030261      1.000000
     42   1      4   0   0     2  0.086707  0.465979      45.701      705.1      788.6      4.918      34203.7812  1.983582      1.000000
     43   1      3   0   2     2  0.087336  0.466089      46.363      486.2      409.3      3.605      24354.7754  1.956777      1.000000
     44   1     -4   0   2     2  0.088143  0.466224      47.173      679.0      647.8      4.163      35350.7188  1.925057      1.000000
     45   1     -3   2   1     4  0.088507  0.466283      47.525       24.1       24.6      0.859        636.9172  1.911632      1.000000
     46   1     -4   1   1     4  0.088829  0.466334      47.829        0.1        0.1      0.000          2.6221  1.900187      1.000000
     47   1      3   2   0     4  0.088838  0.466335      47.837     1853.4     1940.2      5.403      49776.0312  1.899864      1.000000
     48   1     -3   1   3     4  0.088900  0.466345      47.896       31.3       32.9      0.108        842.8829  1.897681      1.000000
     49   1     -1   0   4     2  0.089495  0.466436      48.442     1310.2     1501.2      4.768      72378.1172  1.877558      1.000000
     50   1      4   1   0     4  0.089902  0.466496      48.805      950.1     1081.5      4.162      26684.1289  1.864436      1.000000
     51   1      3   1   2     4  0.090628  0.466602      49.435       93.5       73.1      2.038       2701.7197  1.842124      1.000000
     52   1     -1   2   3     4  0.090672  0.466608      49.473        8.9        7.4      0.208        258.7180  1.840814      1.000000
     53   1      0   0   4     2  0.090879  0.466637      49.649       45.4       49.2      1.214       2651.2993  1.834707      1.000000
     54   1      2   2   2     4  0.091317  0.466698      50.014     1757.3     1734.2      5.073      52124.6875  1.822152      1.000000
     55   1      0   2   3     4  0.091317  0.466698      50.015        1.4        1.3      0.004         40.5646  1.822131      1.000000
     56   1     -2   0   4     2  0.091408  0.466711      50.090      209.9      203.0      0.681      12497.4824  1.819584      1.000000
     57   1     -4   1   2     4  0.091552  0.466731      50.208       11.8       12.1      0.079        351.9525  1.815587      1.000000
     58   1     -3   2   2     4  0.091989  0.466790      50.562     1098.8     1025.3      4.317      33402.4219  1.803687      1.000000
     59   1      2   1   3     4  0.092068  0.466800      50.625        2.2        2.0      0.011         65.5812  1.801582      1.000000
     60   1     -1   1   4     4  0.093081  0.466933      51.420       24.4       21.9      0.215        769.2983  1.775577      1.000000

   No.  Code     H   K   L  Mult      Hw      ETA/M    2theta/TOF     Icalc       Iobs      Sigma     StrFactor^2    d-hkl       CORR

     61   1      1   3   0     4  0.093124  0.466938      51.454      654.3      602.9      3.936      20684.0957  1.774498      1.000000
     62   1      3   2   1     4  0.093125  0.466939      51.454        1.1        1.0      0.006         33.2391  1.774482      1.000000
     63   1      0   3   1     4  0.093429  0.466977      51.687       69.5       61.3      1.240       2220.3315  1.767051      1.000000
     64   1     -2   2   3     4  0.093490  0.466985      51.733        4.5        3.6      0.129        142.9760  1.765578      1.000000
     65   1     -1   3   1     4  0.094418  0.467100      52.425        4.2        4.0      0.174        139.7649  1.743893      1.000000
     66   1      0   1   4     4  0.094626  0.467126      52.577     1009.1      993.2      4.856      33476.4219  1.739205      1.000000
     67   1      4   1   1     4  0.095211  0.467196      52.999        0.2        0.2      0.001          6.5882  1.726361      1.000000
     68   1     -2   1   4     4  0.095213  0.467196      53.000      463.0      429.4      3.208      15633.3711  1.726307      1.000000
     69   1      1   2   3     4  0.095631  0.467246      53.297        0.0        0.0      0.005          1.6423  1.717406      1.000000
     70   1      1   0   4     2  0.096018  0.467291      53.568      145.6      143.9      2.994      10073.4180  1.709339      1.000000
     71   1      1   3   1     4  0.096166  0.467308      53.671        0.6        0.6      0.021         22.4972  1.706309      1.000000
     72   1     -3   0   4     2  0.097236  0.467430      54.402       77.1        3.2      3.117       5518.5308  1.685099      1.000000
     73   1      2   3   0     4  0.098886  0.467611      55.487     1060.6      972.6      5.445      39675.5508  1.654688      1.000000
     74   1     -4   1   3     4  0.099102  0.467634      55.625       23.4       22.4      0.132        880.3037  1.650895      1.000000
     75   1     -2   3   1     4  0.099391  0.467665      55.810       65.0       65.4      1.337       2461.3145  1.645874      1.000000
     76   1      1   1   4     4  0.100254  0.467756      56.352      847.9      907.6      3.441      32826.7539  1.631316      1.000000
     77   1      0   3   2     4  0.100279  0.467758      56.368      342.3      363.4      1.303      13260.4854  1.630905      1.000000
     78   1     -1   3   2     4  0.100442  0.467775      56.469      225.7      225.8      0.933       8778.8789  1.628222      1.000000
     79   1     -4   2   1     4  0.100484  0.467779      56.495       38.9       39.5      0.164       1515.6091  1.627538      1.000000
     80   1     -3   2   3     4  0.100580  0.467789      56.554        5.9        5.9      0.037        229.7213  1.625963      1.000000
     81   1     -3   1   4     4  0.101570  0.467890      57.158      993.4     1105.3      4.447      39687.2539  1.610206      1.000000
     82   1      4   0   2     2  0.101747  0.467908      57.265       33.4       41.3      0.193       2681.2361  1.607467      1.000000
     83   1      4   2   0     4  0.101913  0.467925      57.365      289.1      379.8      1.781      11641.2100  1.604905      1.000000
     84   1      3   2   2     4  0.102864  0.468019      57.929      571.3      714.1      3.792      23509.1777  1.590608      1.000000
     85   1      5   0   0     2  0.103120  0.468044      58.079      100.8      116.5      0.699       8340.8994  1.586866      1.000000
     86   1     -5   0   2     2  0.103263  0.468058      58.162       83.7       90.7      0.888       6949.3174  1.584785      1.000000
     87   1      2   3   1     4  0.103302  0.468061      58.185        2.9        3.2      0.037        120.9659  1.584224      1.000000
     88   1     -4   2   2     4  0.104060  0.468134      58.623      620.4      751.3      3.687      26209.9941  1.573429      1.000000
     89   1      1   3   2     4  0.104417  0.468168      58.826      691.0      769.8      2.922      29419.0664  1.568464      1.000000
     90   1      2   2   3     4  0.104721  0.468197      58.999       22.5       23.5      0.132        964.2125  1.564288      1.000000
     91   1      3   1   3     4  0.104837  0.468208      59.065        4.2        4.1      0.020        179.7343  1.562707      1.000000
     92   1     -2   3   2     4  0.104938  0.468218      59.121      858.7      828.4      3.444      36958.4883  1.561338      1.000000
