Repository: ozakary/data-NaMO2F2

# Powder X-Ray Diffraction Data for NaMO<sub>2</sub>F<sub>2</sub> (M = Nb<sup>5+</sup>, Ta<sup>5+</sup>)

**Author:** Ouail Zakary  
**ORCID:** [0000-0002-7793-3306](https://orcid.org/0000-0002-7793-3306)  
**E-mail:** [Ouail.Zakary@oulu.fi](mailto:Ouail.Zakary@oulu.fi)  
**Website:** [Ouail Zakary - webpage](https://cc.oulu.fi/~nmrwww/members/Ouail_Zakary.html)

This repository contains datasets of **Powder X-Ray Diffraction (PXRD)** data for the compounds NaNbO<sub>2</sub>F<sub>2</sub> and NaTaO<sub>2</sub>F<sub>2</sub>, recorded under both room temperature (RT) and variable temperature conditions.

File: powder_X-ray_diffraction/variable-temperature_experiments/NaTaO2F2/Rietveld_refinment/180°C/NaTaO2F2.out (part 1 of 2)


        **********************************************************
        ** PROGRAM FullProf.2k (Version 7.30 - Mar2020-ILL JRC) **
        **********************************************************
                       M U L T I -- P A T T E R N                 
            Rietveld, Profile Matching & Integrated Intensity     
                 Refinement of X-ray and/or Neutron Data


    Date: 07/02/2023  Time: 11:44:44.700                              

 => PCR file code: NaTaO2F2
 => DAT file code: NaTaO2F2.dat         -> Relative contribution: 1.0000                                                            

 ==> CONDITIONS OF THIS RUN FOR PATTERN No.:  1

 => Global Refinement of X-ray powder diffraction data                                                                              
 => Global Refinement of X-ray powder diffraction data                                                                              
    Bragg-Brentano(X-rays) or Debye-Scherrer geometry(Neutrons)
 => Title:  #(C) 2021 by FIZ Karlsruhe - Leibniz Institute for Information Infrastructure.  All rights reserved.

 => Number of phases:    1
 => Number of excluded regions:    0
 => Number of scattering factors supplied:    0
 => Conventional weights: w=1.0/Variance(yobs)
 => Asymmetry correction as in J.Appl.Cryst. 26,128(1993)
 => Background linearly interpolated between the   23 points given
 => The    5th default profile function was selected
 => Pseudo-Voigt function (ETA variable)
                 X-parameter correspond to: ETA=ETA0+X*2theta
                       pV(x)= ETA*L(x)+(1-ETA)*G(x)

 ==> INPUT/OUTPUT OPTIONS:

 => Generate file *.PRF for plot
 => Output Integrated Intensities
 => Generate new input file *.PCR

 => X-Y type of data: 2theta/TOF/E(Kev) Intens sigma for pattern:  1
 => Plot pattern at each cycle
 => Wavelengths:  1.54056 1.54439
 => Alpha2/Alpha1 ratio:   0.5000
 => Cos(Monochromator angle)=   0.9100
 => Asymmetry correction for angles lower than   90.000 degrees
 => Absorption correction (AC), muR-eff =   0.0000  0.0000
 => Base of peaks: 2.0*HW*    8.00

 => Number of cycles:   33
 => Relaxation factors ==>    for coordinates:  1.00
 => for anisotropic temperature factors:  1.00
 => for halfwidth/strain/size parameters:  1.00
 => for lattice constants and propagation vectors:  1.00
 => EPS-value for convergence:    0.1
 => Background ==> 
    Position   Intensity
       10.26     6343.31        0.00
       12.54     5674.80        0.00
       13.52     5340.49        0.00
       15.67     4915.45        0.00
       18.40     4323.81        0.00
       21.42     3885.81        0.00
       25.63     3574.12        0.00
       30.63     3227.92        0.00
       35.60     2977.90        0.00
       38.55     2754.19        0.00
       42.59     2657.34        0.00
       45.11     2723.98        0.00
       54.17     2786.02        0.00
       62.69     2557.19        0.00
       66.20     2394.29        0.00
       75.19     2437.62        0.00
       78.15     2334.43        0.00
       81.58     2414.01        0.00
       86.12     2311.90        0.00
       89.49     2369.26        0.00

       93.56     2304.41        0.00
       95.67     2304.58        0.00
       98.25     2345.25        0.00

 
 => Number of Least-Squares parameters varied:    31

 =>--------------------------->
 =>------->  PATTERN number:  1
 =>--------------------------->
 => Global parameters and codes ==>
 => Zero-point:    -0.0226   11.0000
 => Displacement peak-shift parameter and code:     0.00    0.00
 => Transparency peak-shift parameter and code:     0.00    0.00

 => Reading Intensity data  =>>

 -> No recognizable heading in input data file X,Y,sigma
    First 6 lines are considered as COMMENTS (except for TSAMP keyword)
 -> COMMENT: 10.0116	6865.0000                                                                                                                   
 -> COMMENT: 10.0247	6688.0000                                                                                                                   
 -> COMMENT: 10.0379	6802.0000                                                                                                                   
 -> COMMENT: 10.0510	6880.0000                                                                                                                   
 -> COMMENT: 10.0641	6633.0000                                                                                                                   
 -> COMMENT: 10.0772	6866.0000                                                                                                                   
 ==> Angular range, step and number of points:
     2Thmin:      10.090400  2Thmax:      99.993401  Step:       0.013132  No. of points:   6848
 --------------------------------------------------------------------------------
 => Phase  No. 1
       #(C) 2021 by FIZ Karlsruhe - Leibniz Institute for Information Infras
 --------------------------------------------------------------------------------
 =>-------> Pattern#  1
 => Crystal Structure Refinement
 => Preferred orientation vector:   0.0000  0.0000  1.0000

 =>-------> Data for PHASE: 1
 => Number of atoms:    6
 => Number of distance  constraints:    0
 => Number of angle     constraints:    0

 => Symmetry information on space group: P 1 21/c 1          
 -> The multiplicity of the general position is:   4
 -> The space group is Centric (-1 at origin)   
 -> Lattice type  P: { 000 }                                       
 -> Reduced set of symmetry operators:

  No.  IT   Symmetry symbol    Rotation part     Associated Translation
   1: ( 1)   1            -->     ( x, y, z) + {  0.0000  0.0000  0.0000}
   2: ( 3)   2 ( 0, y, 0) -->     (-x, y,-z) + {  0.0000  0.5000  0.5000}


        Information on Space Group: 
        --------------------------- 

 =>   Number of Space group:  14
 =>  Hermann-Mauguin Symbol: P 1 21/c 1
 =>             Hall Symbol: -P 2ybc
 =>    Table Setting Choice: b1
 =>            Setting Type: IT (Generated from Hermann-Mauguin symbol)
 =>          Crystal System: Monoclinic
 =>              Laue Class: 2/m
 =>             Point Group: 2/m
 =>         Bravais Lattice: P
 =>          Lattice Symbol: mP
 =>  Reduced Number of S.O.:   2
 =>    General multiplicity:   4
 =>          Centrosymmetry: Centric (-1 at origin)
 =>  Generators (exc. -1&L):   1
 =>         Asymmetric unit:  0.000 <= x <=  1.000
                              0.000 <= y <=  0.250
                              0.000 <= z <=  1.000

 => List of S.O. without inversion and lattice centring translations
 => SYMM(  1): x,y,z                               => SYMM(  2): -x,y+1/2,-z+1/2


 => Initial parameters ==>
 Atom    Ntyp                  X         Y         Z         B         occ.         in  fin  Spc  Mult
                             B11       B22       B33       B12       B13       B23
 Na1    Na                 0.38081   0.78606   0.10467   1.11627   1.00000           0    0    0    4
                 Codes:  141.00000 151.00000 161.00000   0.00000   0.00000
 Ta1    Ta                 0.15941   0.25819   0.29677   0.47176   1.00000           0    0    0    4
                 Codes:  171.00000 181.00000 191.00000   0.00000   0.00000
 O1     O                  0.21457   0.15506   0.05086   0.58064   1.00000           0    0    0    4
                 Codes:  201.00000 211.00000 221.00000   0.00000   0.00000
 O2     O                  0.05998   0.54916   0.22344   0.58064   1.00000           0    0    0    4
                 Codes:  231.00000 241.00000 251.00000   0.00000   0.00000
 F1     F                  0.37929   0.47489   0.30727   1.12063   1.00000           0    0    0    4
                 Codes:  261.00000 271.00000 281.00000   0.00000   0.00000
 F2     F                  0.34397   0.99114   0.37900   1.12063   1.00000           0    0    0    4
                 Codes:  291.00000 301.00000 311.00000   0.00000   0.00000

 => IT IS ASSUMED THAT THE FIRST GIVEN SITE IS FULLY OCCUPIED 
    OR THE FIRST AND SECOND ATOMS ARE IN THE SAME SITE WITH TOTAL FULL OCCUPATION
  (If this is not the case, change the order of atoms to obtain correct values for the content of the unit cell)
    The given occupation factors have been obtained mutiplying m/M by   1.0000
      -> Atom: Na  ,  Chemical element: NA  Atomic Mass:    22.9898
      -> Atom: Ta  ,  Chemical element: TA  Atomic Mass:   180.9479
      -> Atom: O   ,  Chemical element: O   Atomic Mass:    15.9994
      -> Atom: O   ,  Chemical element: O   Atomic Mass:    15.9994
      -> Atom: F   ,  Chemical element: F   Atomic Mass:    18.9984
      -> Atom: F   ,  Chemical element: F   Atomic Mass:    18.9984
 => The given value of ATZ is       1095.73 the program has calculated:        1095.73
    The value of ATZ given in the input PCR file will be used for quantitative analysis
 => The chemical content of the unit cell is: 
       4.0000 Na   +   4.0000 Ta   +   4.0000 O    +   4.0000 O    +   4.0000 F    +   4.0000 F      
 => The normalized site occupation numbers in % are: 
     100.0000 Na1    :      100.0000 Ta1    :      100.0000 O1     :      100.0000 O2     :      100.0000 F1     :      100.0000 F2       
 => The density (volumic mass) of the compound is:    5.581 g/cm3

 =>-------> PROFILE PARAMETERS FOR PATTERN:  1

 => Overall scale factor:   0.202460E-02
 => ETA (p-Voigt) OR M (Pearson VII):   0.4295
 => Overall temperature factor:      0.00000
 => Halfwidth U,V,W:      0.05662    -0.03221     0.01108
 => X and Y parameters:       0.0008      0.0000
 => Direct cell parameters:    8.1251   5.4658   7.5142  90.0000 102.3371  90.0000
 => Preferred orientation parameters:   0.0000  0.0000
 => Asymmetry parameters     :      0.02963     0.00607     0.00000     0.00000
 => Strain parameters        :      0.00000     0.00000     0.00000
 => Size   parameters        :      0.00000     0.00000

 ==> CODEWORDS FOR PROFILE PARAMETERS of PATTERN#  1

 => Overall scale factor:   21.000
 => ETA (p-Voigt) OR M (Pearson VII):  101.000
 => Overall temperature factor:    0.000
 => Halfwidth U,V,W:   71.000  91.000  81.000
 => X and Y parameters:  111.000   0.000
 => Direct cell parameters:   31.000  41.000  51.000   0.000  61.000   0.000
 => Preferred orientation parameters:    0.000   0.000
 => Asymmetry parameters     :  121.000 131.000   0.000   0.000
 => Strain parameters        :    0.000   0.000   0.000
 => Size   parameters        :    0.000   0.000

 => Cell constraints according to Laue symmetry: 2/m  

        Metric information:
        -------------------

 => Direct cell parameters:

         a =       8.1251      b =       5.4658      c =       7.5142
     alpha =       90.000   beta =      102.337  gamma =       90.000
                        Direct Cell Volume =     326.0017

 => Reciprocal cell parameters:

         a*=     0.125985      b*=     0.182954      c*=     0.136227
     alpha*=       90.000   beta*=       77.663  gamma*=       90.000
                    Reciprocal Cell Volume =   0.00306747

 => Direct and Reciprocal Metric Tensors:

                   GD                                       GR
     66.0165      0.0000    -13.0448          0.015872    0.000000    0.003667
      0.0000     29.8754      0.0000          0.000000    0.033472    0.000000
    -13.0448      0.0000     56.4633          0.003667    0.000000    0.018558

 =>  Cartesian frame: z // c; y is in the bc-plane; x is y ^ z = a*  

     Crystal_to_Orthonormal_Matrix              Orthonormal_to_Crystal Matrix
              Cr_Orth_cel                               Orth_Cr_cel  
      8.1251      0.0000     -1.6055          0.123076   -0.000000    0.026918
      0.0000      5.4658      0.0000          0.000000    0.182954   -0.000000
      0.0000      0.0000      7.3407          0.000000    0.000000    0.136227

     Busing-Levy B-matrix: Hc=B.H            Inverse of the Busing-Levy B-matrix
                BL_M                                      BL_Minv  
    0.125985    0.000000    0.029107            7.9374     -0.0000     -1.7360
    0.000000    0.182954   -0.000000            0.0000      5.4658      0.0000
    0.000000    0.000000    0.133081            0.0000      0.0000      7.5142

 => Laue symmetry 2/m   will be used to generate HKL for pattern#   1
 => Reflections generated between S(1/d)min:  0.1139 A-1 and S(1/d)max:  1.0103 A-1
 =>                                    dmax:  8.7808 A   and      dmin:  0.9898 A
 => The number of reflections generated is:    357
 => The max. scatt. variable (gen.ref.) is:       102.1899
 => Scattering coefficients from internal table


 => X-ray scattering coeff. (A1, B1, A2,...C, f(0), Z, Dfp,Dfpp)

 NA      4.7626   3.2850   3.1736   8.8422   1.2674   0.3136   1.1128 129.4240   0.6760  10.9924  11.0000   0.1290   0.1240
 TA     29.2024   1.7733  15.2293   9.3705  14.5135   0.2960   4.7649  63.3644   9.2435  72.9537  73.0000  -6.3510   5.2710
 O       3.0485  13.2771   2.2868   5.7011   1.5463   0.3239   0.8670  32.9089   0.2508   7.9994   8.0000   0.0470   0.0320
 F       3.5392  10.2825   2.6412   4.2944   1.5170   0.2615   1.0243  26.1476   0.2776   8.9993   9.0000   0.0690   0.0530

     --------------------------------------------------------------
      SYMBOLIC NAMES AND INITIAL VALUES OF PARAMETERS TO BE VARIED:
     --------------------------------------------------------------

      ->  Parameter number    1   -> Symbolic Name:                                          Zero_pat1   -0.22580000E-01
      ->  Parameter number    2   -> Symbolic Name:                                     Scale_ph1_pat1    0.20246000E-02
      ->  Parameter number    3   -> Symbolic Name:                                    Cell_A_ph1_pat1     8.1250534    
      ->  Parameter number    4   -> Symbolic Name:                                    Cell_B_ph1_pat1     5.4658432    
      ->  Parameter number    5   -> Symbolic Name:                                    Cell_C_ph1_pat1     7.5142059    
      ->  Parameter number    6   -> Symbolic Name:                                    Cell_E_ph1_pat1     102.33709    
      ->  Parameter number    7   -> Symbolic Name:                                    U-Cagl_ph1_pat1    0.56623001E-01
      ->  Parameter number    8   -> Symbolic Name:                                    W-Cagl_ph1_pat1    0.11085000E-01
      ->  Parameter number    9   -> Symbolic Name:                                    V-Cagl_ph1_pat1   -0.32210998E-01
      ->  Parameter number   10   -> Symbolic Name:                                     EtaPV_ph1_pat1    0.42951000    
      ->  Parameter number   11   -> Symbolic Name:                                     X-tan_ph1_pat1    0.84699999E-03
      ->  Parameter number   12   -> Symbolic Name:                                     Asym1_ph1_pat1    0.29630000E-01
      ->  Parameter number   13   -> Symbolic Name:                                     Asym2_ph1_pat1    0.60700001E-02
      ->  Parameter number   14   -> Symbolic Name:                                          X_Na1_ph1    0.38080999    
      ->  Parameter number   15   -> Symbolic Name:                                          Y_Na1_ph1    0.78605998    
      ->  Parameter number   16   -> Symbolic Name:                                          Z_Na1_ph1    0.10467000    
      ->  Parameter number   17   -> Symbolic Name:                                          X_Ta1_ph1    0.15941000    
      ->  Parameter number   18   -> Symbolic Name:                                          Y_Ta1_ph1    0.25819001    
      ->  Parameter number   19   -> Symbolic Name:                                          Z_Ta1_ph1    0.29677001    
      ->  Parameter number   20   -> Symbolic Name:                                           X_O1_ph1    0.21457000    
      ->  Parameter number   21   -> Symbolic Name:                                           Y_O1_ph1    0.15505999    
      ->  Parameter number   22   -> Symbolic Name:                                           Z_O1_ph1    0.50859999E-01
      ->  Parameter number   23   -> Symbolic Name:                                           X_O2_ph1    0.59980001E-01
      ->  Parameter number   24   -> Symbolic Name:                                           Y_O2_ph1    0.54916000    
      ->  Parameter number   25   -> Symbolic Name:                                           Z_O2_ph1    0.22344001    
      ->  Parameter number   26   -> Symbolic Name:                                           X_F1_ph1    0.37929001    
      ->  Parameter number   27   -> Symbolic Name:                                           Y_F1_ph1    0.47488999    
      ->  Parameter number   28   -> Symbolic Name:                                           Z_F1_ph1    0.30726999    
      ->  Parameter number   29   -> Symbolic Name:                                           X_F2_ph1    0.34397000    
      ->  Parameter number   30   -> Symbolic Name:                                           Y_F2_ph1    0.99114001    
      ->  Parameter number   31   -> Symbolic Name:                                           Z_F2_ph1    0.37900001    
  
 
 => No optimization for routine tasks
 ++++++++++++++++++++++++++++++++++++++++++++++++++++++++++++++++++++++++++++++++++++++++++++++++++++++++++++++++++++++++

 => CYCLE No.:    1
 ---------------------------------------------------------------------------------------
 => Phase  1 Name:  #(C) 2021 by FIZ Karlsruhe - Leibniz Institute for Information Infras
 ---------------------------------------------------------------------------------------
 => New parameters, shifts, and standard deviations

 Atom        x       dx      sx       y       dy      sy       z       dz      sz       B       dB      sB      occ.    docc.   socc.

 Na1      0.38081 0.00000 0.00060  0.78606-0.00000 0.00144  0.10468 0.00001 0.00072  1.11627 0.00000 0.00000  1.00000 0.00000 0.00000
 Ta1      0.15941-0.00000 0.00010  0.25819-0.00000 0.00037  0.29677 0.00000 0.00012  0.47176 0.00000 0.00000  1.00000 0.00000 0.00000
 O1       0.21457-0.00000 0.00104  0.15506-0.00000 0.00130  0.05085-0.00001 0.00144  0.58064 0.00000 0.00000  1.00000 0.00000 0.00000
 O2       0.05998-0.00000 0.00120  0.54912-0.00004 0.00176  0.22345 0.00001 0.00154  0.58064 0.00000 0.00000  1.00000 0.00000 0.00000
 F1       0.37930 0.00001 0.00118  0.47484-0.00005 0.00167  0.30727 0.00000 0.00143  1.12063 0.00000 0.00000  1.00000 0.00000 0.00000
 F2       0.34396-0.00001 0.00107  0.99112-0.00002 0.00157  0.37900-0.00000 0.00129  1.12063 0.00000 0.00000  1.00000 0.00000 0.00000

 ==> PROFILE PARAMETERS FOR PATTERN#  1

 => Overall scale factor:      0.002024478    -0.000000122     0.000003451
 => Eta(p-Voigt) or m(Pearson VII):   0.429435 -0.000075  0.011416
 => Overall tem. factor:     0.000000    0.000000    0.000000
 => Halfwidth parameters: 
         0.056616   -0.000007    0.001463
        -0.032203    0.000008    0.001047
         0.011085   -0.000000    0.000184
 => Cell parameters: 
        8.125053    0.000000    0.000086
        5.465842   -0.000001    0.000060
        7.514205   -0.000001    0.000077
       90.000000    0.000000    0.000000
      102.337097    0.000008    0.000623
       90.000000    0.000000    0.000000
 => Preferred orientation: 
         0.000000    0.000000    0.000000
         0.000000    0.000000    0.000000
 => Asymmetry parameters: 
         0.029592   -0.000038    0.002821
         0.006071    0.000001    0.000693
         0.000000    0.000000    0.000000
         0.000000    0.000000    0.000000
 => X and Y parameters: 
         0.000844   -0.000003    0.000334
         0.000000    0.000000    0.000000
 => Strain parameters: 
         0.000000    0.000000    0.000000
         0.000000    0.000000    0.000000
         0.000000    0.000000    0.000000
 => Size   parameters (G,L): 
         0.000000    0.000000    0.000000
         0.000000    0.000000    0.000000

 ==> GLOBAL PARAMETERS FOR PATTERN#  1


 => Zero-point:    -0.0226   -0.0000    0.0005

 => Cos( theta)-shift parameter :   0.0000  0.0000  0.0000
 => Sin(2theta)-shift parameter :   0.0000  0.0000  0.0000

 ==> RELIABILITY FACTORS WITH ALL NON-EXCLUDED POINTS FOR PATTERN:  1

 => R-Factors:   3.66      5.14     Chi2:  11.8     DW-Stat.:  0.3303   Patt#:  1
 => Expected :            1.49                                1.9341
 => Deviance : 0.833E+05     Dev*:   12.22    
 => GoF-index:  3.4         Sqrt(Residual/N)
 => N-P+C:  6817

 =>    SumYdif       SumYobs      SumYcal      SumwYobsSQ     Residual    Condition
     0.1118E+07    0.3056E+08    0.3048E+08    0.3056E+08    0.8059E+05    0.7688E+10


 => Conventional Rietveld Rp,Rwp,Re and Chi2:   10.9      10.9      3.18      11.82    
 => (Values obtained using Ynet, but true sigma(y))
 =>  SumYnet, Sum(w Ynet**2):     0.1023E+08    0.6745E+07


 ==> RELIABILITY FACTORS FOR POINTS WITH BRAGG CONTRIBUTIONS FOR PATTERN:  1

 => R-Factors:   3.94      5.43     Chi2:  13.3     DW-Stat.:  0.3400   Patt#:
 => Expected :            1.49                                1.9300
 => Deviance : 0.810E+05     Dev*:   13.71    
 => GoF-index:  3.6         Sqrt(Residual/N)
 => N-P+C:  5906

 =>    SumYdif       SumYobs      SumYcal      SumwYobsSQ     Residual    Condition
     0.1045E+07    0.2653E+08    0.2648E+08    0.2653E+08    0.7829E+05    0.7688E+10


 => Conventional Rietveld Rp,Rwp,Re and Chi2:   10.2      10.8      2.96      13.26    
 => (Values obtained using Ynet, but true sigma(y))
 =>  SumYnet, Sum(w Ynet**2):     0.1020E+08    0.6743E+07


 => Global user-weigthed Chi2 (Bragg contrib.):   13.3    

 => ---------> Pattern#  1
 => Phase:  1
 =>    Bragg R-factor:  5.91    
 =>    RF-factor     :  4.90    


   Standard deviations have to be multiplied by: 3.2952
   (correlated residuals) See references:
  -J.F.Berar & P.Lelann, J. Appl. Cryst. 24, 1-5 (1991) 
  -J.F.Berar, Acc. in Pow. Diff. II,NIST Sp.Pub. 846, 63(1992) 

 ++++++++++++++++++++++++++++++++++++++++++++++++++++++++++++++++++++++++++++++++++++++++++++++++++++++++++++++++++++++++

 => CYCLE No.:    1
 =>  Convergence reached at this CYCLE !!!!
 =>  Parameter shifts set to zero
 ---------------------------------------------------------------------------------------
 => Phase  1 Name:  #(C) 2021 by FIZ Karlsruhe - Leibniz Institute for Information Infras
 ---------------------------------------------------------------------------------------
 => New parameters, shifts, and standard deviations

 Atom        x       dx      sx       y       dy      sy       z       dz      sz       B       dB      sB      occ.    docc.   socc.

 Na1      0.38081 0.00000 0.00060  0.78606 0.00000 0.00144  0.10468 0.00000 0.00072  1.11627 0.00000 0.00000  1.00000 0.00000 0.00000
 Ta1      0.15941 0.00000 0.00010  0.25819 0.00000 0.00037  0.29677 0.00000 0.00012  0.47176 0.00000 0.00000  1.00000 0.00000 0.00000
 O1       0.21457 0.00000 0.00104  0.15506 0.00000 0.00130  0.05085 0.00000 0.00144  0.58064 0.00000 0.00000  1.00000 0.00000 0.00000
 O2       0.05998 0.00000 0.00120  0.54912 0.00000 0.00176  0.22345 0.00000 0.00154  0.58064 0.00000 0.00000  1.00000 0.00000 0.00000
 F1       0.37930 0.00000 0.00118  0.47484 0.00000 0.00167  0.30727 0.00000 0.00143  1.12063 0.00000 0.00000  1.00000 0.00000 0.00000
 F2       0.34396 0.00000 0.00107  0.99112 0.00000 0.00157  0.37900 0.00000 0.00129  1.12063 0.00000 0.00000  1.00000 0.00000 0.00000

 ==> PROFILE PARAMETERS FOR PATTERN#  1

 => Overall scale factor:      0.002024478     0.000000000     0.000003451
 => Eta(p-Voigt) or m(Pearson VII):   0.429435  0.000000  0.011416
 => Overall tem. factor:     0.000000    0.000000    0.000000
 => Halfwidth parameters: 
         0.056616    0.000000    0.001463
        -0.032203    0.000000    0.001047
         0.011085    0.000000    0.000184
 => Cell parameters: 
        8.125053    0.000000    0.000086
        5.465842    0.000000    0.000060
        7.514205    0.000000    0.000077
       90.000000    0.000000    0.000000
      102.337097    0.000000    0.000623
       90.000000    0.000000    0.000000
 => Preferred orientation: 
         0.000000    0.000000    0.000000
         0.000000    0.000000    0.000000
 => Asymmetry parameters: 
         0.029592    0.000000    0.002821
         0.006071    0.000000    0.000693
         0.000000    0.000000    0.000000
         0.000000    0.000000    0.000000
 => X and Y parameters: 
         0.000844    0.000000    0.000334
         0.000000    0.000000    0.000000
 => Strain parameters: 
         0.000000    0.000000    0.000000
         0.000000    0.000000    0.000000
         0.000000    0.000000    0.000000
 => Size   parameters (G,L): 
         0.000000    0.000000    0.000000
         0.000000    0.000000    0.000000

 ==> GLOBAL PARAMETERS FOR PATTERN#  1


 => Zero-point:    -0.0226    0.0000    0.0005

 => Cos( theta)-shift parameter :   0.0000  0.0000  0.0000
 => Sin(2theta)-shift parameter :   0.0000  0.0000  0.0000

 ==> RELIABILITY FACTORS WITH ALL NON-EXCLUDED POINTS FOR PATTERN:  1

 => R-Factors:   3.66      5.14     Chi2:  11.8     DW-Stat.:  0.3303   Patt#:  1
 => Expected :            1.49                                1.9341
 => Deviance : 0.833E+05     Dev*:   12.22    
 => GoF-index:  3.4         Sqrt(Residual/N)
 => N-P+C:  6817

 =>    SumYdif       SumYobs      SumYcal      SumwYobsSQ     Residual    Condition
     0.1118E+07    0.3056E+08    0.3048E+08    0.3056E+08    0.8059E+05    0.7688E+10


 => Conventional Rietveld Rp,Rwp,Re and Chi2:   10.9      10.9      3.18      11.82    
 => (Values obtained using Ynet, but true sigma(y))
 =>  SumYnet, Sum(w Ynet**2):     0.1023E+08    0.6745E+07

 => N-sigma of the GoF:      631.846

 ==> RELIABILITY FACTORS FOR POINTS WITH BRAGG CONTRIBUTIONS FOR PATTERN:  1

 => R-Factors:   3.94      5.43     Chi2:  13.3     DW-Stat.:  0.3400   Patt#:
 => Expected :            1.49                                1.9300
 => Deviance : 0.810E+05     Dev*:   13.71    
 => GoF-index:  3.6         Sqrt(Residual/N)
 => N-P+C:  5906

 =>    SumYdif       SumYobs      SumYcal      SumwYobsSQ     Residual    Condition
     0.1045E+07    0.2653E+08    0.2648E+08    0.2653E+08    0.7829E+05    0.7688E+10


 => Conventional Rietveld Rp,Rwp,Re and Chi2:   10.2      10.8      2.96      13.26    
 => (Values obtained using Ynet, but true sigma(y))
 =>  SumYnet, Sum(w Ynet**2):     0.1020E+08    0.6743E+07

 => N-sigma of the GoF:      666.034

 => Global user-weigthed Chi2 (Bragg contrib.):   13.6    

 => ---------> Pattern#  1
 => Phase:  1
 =>    Bragg R-factor:  5.91    
 =>    RF-factor     :  4.90    

 --------------------------------------------------------------------------------------------------------------
 Pattern#  1 Phase No.:   1 Phase name:  #(C) 2021 by FIZ Karlsruhe - 
 --------------------------------------------------------------------------------------------------------------

   No.  Code     H   K   L  Mult      Hw      ETA/M    2theta/TOF     Icalc       Iobs      Sigma     StrFactor^2    d-hkl       CORR

      1   1      1   0   0     2  0.092101  0.438836      11.138     3979.9     3564.6      9.174       9994.9014  7.937425      1.000000
      2   1      1   1   0     4  0.084845  0.446067      19.704    10299.8    10071.0     11.272      41346.4766  4.501736      1.000000
      3   1      0   1   1     4  0.084497  0.446518      20.239       18.5       54.4      3.106         78.5358  4.384020      1.000000
      4   1     -1   1   1     4  0.083527  0.447882      21.855       30.6       58.1      4.411        152.3381  4.063281      1.000000
      5   1      2   0   0     2  0.083238  0.448327      22.383     1231.6     1299.3      5.934      12871.7832  3.968713      1.000000
      6   1      0   0   2     2  0.082340  0.449886      24.229     3726.8     3658.1      7.163      45941.8008  3.670342      1.000000
      7   1      1   1   1     4  0.082268  0.450026      24.395       31.4       31.7      0.064        196.5491  3.645740      1.000000
      8   1     -1   0   2     2  0.082254  0.450053      24.428     3997.9     3961.2      6.696      50140.1836  3.640927      1.000000
      9   1      2   1   0     4  0.081136  0.452862      27.756     7336.2     7384.1      9.947      60166.4219  3.211442      1.000000
     10   1     -2   1   1     4  0.081010  0.453337      28.319       94.5       69.2      2.090        808.4435  3.148901      1.000000
     11   1      1   0   2     2  0.080903  0.453807      28.875        3.7        4.6      0.352         66.6363  3.089428      1.000000
     12   1      0   1   2     4  0.080836  0.454154      29.286     2493.1     2674.0      6.438      22908.9863  3.047087      1.000000
     13   1     -2   0   2     2  0.080822  0.454233      29.380      122.9      132.7      0.340       2275.0952  3.037501      1.000000
     14   1     -1   1   2     4  0.080811  0.454295      29.453     1236.4     1350.3      3.885      11498.4990  3.030194      1.000000
     15   1      2   1   1     4  0.080656  0.456675      32.273       15.3        0.0      3.738        173.1505  2.771503      1.000000
     16   1      0   2   0     2  0.080678  0.457071      32.742     1532.2     1550.0      5.496      35744.2578  2.732922      1.000000
     17   1      1   1   2     4  0.080721  0.457529      33.285     2925.6     2935.4      6.160      35357.0508  2.689533      1.000000
     18   1     -2   1   2     4  0.080771  0.457905      33.730     2648.3     2674.1      5.700      32936.2539  2.655064      1.000000
     19   1      3   0   0     2  0.080786  0.458007      33.852     1018.8     1089.5      2.657      25531.9102  2.645808      1.000000
     20   1      1   2   0     4  0.080920  0.458712      34.686      982.1     1021.6      4.689      12974.3760  2.584044      1.000000
     21   1      0   2   1     4  0.080983  0.458982      35.006       31.4       38.2      2.105        423.6180  2.561182      1.000000
     22   1     -1   2   1     4  0.081222  0.459825      36.005        3.3        0.0      3.057         47.1379  2.492337      1.000000
     23   1      2   0   2     2  0.081428  0.460413      36.701      593.1      603.7      4.741      17714.3633  2.446628      1.000000
     24   1     -3   1   1     4  0.081652  0.460968      37.359      189.2      178.2      1.161       2936.6648  2.405076      1.000000
     25   1     -3   0   2     2  0.081660  0.460987      37.381      618.1      581.0      3.099      19212.9414  2.403693      1.000000
     26   1      1   2   1     4  0.081767  0.461229      37.669       76.4       66.6      2.184       1207.9675  2.386007      1.000000
     27   1      3   1   0     4  0.081796  0.461292      37.743        9.6        7.9      0.459        151.6540  2.381470      1.000000
     28   1     -1   1   3     4  0.082682  0.462947      39.704      225.7      236.6      4.207       4003.2859  2.268262      1.000000
     29   1      2   2   0     4  0.082851  0.463217      40.024      522.4      494.9      3.227       9431.8271  2.250868      1.000000
     30   1      0   1   3     4  0.083032  0.463494      40.352        0.0        0.0      0.000          0.7638  2.233319      1.000000
     31   1      2   1   2     4  0.083034  0.463497      40.356      577.8      668.6      3.440      10621.6602  2.233116      1.000000
     32   1     -2   2   1     4  0.083078  0.463563      40.433        4.9        5.6      0.037         90.3122  2.229012      1.000000
     33   1     -3   1   2     4  0.083400  0.464028      40.984      843.4      870.9      3.783      16042.9336  2.200326      1.000000
     34   1      0   2   2     4  0.083498  0.464165      41.146      869.8      872.5      2.935      16689.5215  2.192010      1.000000
     35   1     -1   2   2     4  0.083575  0.464270      41.271     1035.8      953.5      3.241      20011.1484  2.185696      1.000000
     36   1      3   1   1     4  0.084076  0.464922      42.044        7.3        5.7      1.837        147.5239  2.147272      1.000000
     37   1     -2   1   3     4  0.084290  0.465187      42.357       10.6        4.8      2.448        217.2088  2.132115      1.000000
     38   1      2   2   1     4  0.085065  0.466083      43.419       45.5       77.6      4.003        983.9717  2.082410      1.000000
     39   1      1   1   3     4  0.085668  0.466726      44.181       46.9       37.5      1.330       1054.5240  2.048221      1.000000
     40   1      1   2   2     4  0.085691  0.466751      44.210       90.5       84.3      1.988       2034.8134  2.046960      1.000000
     41   1     -2   2   2     4  0.085983  0.467047      44.561      318.7      304.2      3.353       7298.5654  2.031641      1.000000
     42   1      4   0   0     2  0.086967  0.467993      45.682      697.8      782.1      4.934      33771.8047  1.984356      1.000000
     43   1      3   0   2     2  0.087598  0.468562      46.356      487.1      411.2      3.617      24355.7656  1.957077      1.000000
     44   1     -4   0   2     2  0.088373  0.469226      47.143      681.6      656.3      4.149      35384.5977  1.926227      1.000000
     45   1     -3   2   1     4  0.088731  0.469521      47.492       25.2       25.5      0.880        664.0291  1.912861      1.000000
     46   1     -4   1   1     4  0.089053  0.469782      47.801        0.2        0.2      0.001          6.3948  1.901226      1.000000
     47   1      3   2   0     4  0.089061  0.469788      47.809     1864.7     1943.7      5.405      49942.1680  1.900920      1.000000
     48   1     -3   1   3     4  0.089119  0.469835      47.864       35.4       36.9      0.119        950.2501  1.898872      1.000000
     49   1     -1   0   4     2  0.089721  0.470307      48.423     1320.5     1502.9      4.777      72789.1953  1.878249      1.000000
     50   1      4   1   0     4  0.090118  0.470610      48.783      952.6     1083.5      4.156      26697.5020  1.865238      1.000000
     51   1      3   1   2     4  0.090848  0.471151      49.424       91.3       72.1      2.002       2632.9968  1.842528      1.000000
     52   1     -1   2   3     4  0.090871  0.471168      49.444        9.1        7.4      0.196        262.3887  1.841837      1.000000
     53   1      0   0   4     2  0.091094  0.471330      49.635       47.3       49.2      1.222       2755.1375  1.835171      1.000000
     54   1      0   2   3     4  0.091514  0.471629      49.990        1.9        1.8      0.005         54.9052  1.822980      1.000000
     55   1      2   2   2     4  0.091518  0.471632      49.993     1758.6     1734.2      5.040      52048.3633  1.822870      1.000000
     56   1     -2   0   4     2  0.091603  0.471692      50.064      210.0      205.3      0.676      12472.5244  1.820464      1.000000
     57   1     -4   1   2     4  0.091735  0.471785      50.174       12.1       12.4      0.069        361.5739  1.816715      1.000000
     58   1     -3   2   2     4  0.092163  0.472081      50.526     1115.5     1036.5      4.314      33814.1016  1.804903      1.000000
     59   1      2   1   3     4  0.092274  0.472157      50.615        2.1        2.0      0.011         63.6951  1.801915      1.000000
     60   1     -1   1   4     4  0.093260  0.472818      51.398       23.4       21.7      0.162        736.1157  1.776298      1.000000

   No.  Code     H   K   L  Mult      Hw      ETA/M    2theta/TOF     Icalc       Iobs      Sigma     StrFactor^2    d-hkl       CORR

     61   1      1   3   0     4  0.093281  0.472832      51.414      659.8      618.8      3.985      20793.4355  1.775767      1.000000
     62   1      3   2   1     4  0.093301  0.472845      51.430        0.8        0.7      0.004         24.1154  1.775272      1.000000
     63   1      0   3   1     4  0.093582  0.473028      51.648       68.8       63.6      1.238       2190.4634  1.768296      1.000000
     64   1     -2   2   3     4  0.093648  0.473071      51.698        4.5        3.8      0.134        142.5895  1.766678      1.000000
     65   1     -1   3   1     4  0.094557  0.473650      52.384        4.1        4.1      0.205        134.8042  1.745153      1.000000
     66   1      0   1   4     4  0.094795  0.473798      52.560     1006.5      990.5      4.861      33329.2227  1.739729      1.000000
     67   1     -2   1   4     4  0.095358  0.474146      52.971      468.5      440.0      3.212      15784.2754  1.727184      1.000000
     68   1      4   1   1     4  0.095371  0.474154      52.981        0.1        0.1      0.001          4.3318  1.726903      1.000000
     69   1      1   2   3     4  0.095781  0.474402      53.275        0.0        0.0      0.002          0.7562  1.718061      1.000000
     70   1      1   0   4     2  0.096181  0.474641      53.558      148.3      141.6      3.002      10242.5215  1.709630      1.000000
     71   1      1   3   1     4  0.096287  0.474704      53.633        0.8        0.8      0.025         29.1128  1.707432      1.000000
     72   1     -3   0   4     2  0.097351  0.475325      54.368       75.6        2.3      3.066       5399.3652  1.686056      1.000000
     73   1      2   3   0     4  0.098972  0.476235      55.446     1064.5      977.3      5.451      39716.0117  1.655801      1.000000
     74   1     -4   1   3     4  0.099188  0.476353      55.587       22.2       20.8      0.125        832.9690  1.651953      1.000000
     75   1     -2   3   1     4  0.099467  0.476505      55.767       64.8       62.0      1.314       2447.6677  1.647042      1.000000
     76   1      0   3   2     4  0.100350  0.476979      56.329      345.9      362.2      1.407      13366.5576  1.631945      1.000000
     77   1      1   1   4     4  0.100366  0.476988      56.339      851.6      890.6      3.256      32917.4258  1.631676      1.000000
     78   1     -1   3   2     4  0.100507  0.477062      56.427      227.5      228.3      0.933       8826.1914  1.629334      1.000000
     79   1     -4   2   1     4  0.100557  0.477089      56.458       39.3       39.8      0.164       1525.4263  1.628509      1.000000
     80   1     -3   2   3     4  0.100646  0.477136      56.514        6.2        6.3      0.033        241.7845  1.627029      1.000000
     81   1     -3   1   4     4  0.101631  0.477649      57.122     1001.4     1117.7      4.466      39909.7109  1.611144      1.000000
     82   1      4   0   2     2  0.101846  0.477760      57.253       33.3       39.9      0.173       2664.2095  1.607765      1.000000
     83   1      4   2   0     4  0.101978  0.477827      57.333      291.7      392.9      1.844      11722.5996  1.605721      1.000000
     84   1      3   2   2     4  0.102935  0.478312      57.907      579.1      717.4      3.793      23786.8301  1.591164      1.000000
     85   1      5   0   0     2  0.103184  0.478436      58.054      103.6      119.2      0.702       8556.2529  1.587485      1.000000
     86   1     -5   0   2     2  0.103305  0.478496      58.125       79.7       86.9      0.771       6603.4619  1.585706      1.000000
     87   1      2   3   1     4  0.103341  0.478514      58.147        2.6        2.8      0.031        109.0174  1.585174      1.000000
     88   1     -4   2   2     4  0.104085  0.478880      58.581      619.6      761.1      3.694      26109.8184  1.574451      1.000000
     89   1      1   3   2     4  0.104446  0.479056      58.789      684.6      756.1      2.914      29076.0215  1.569369      1.000000
     90   1      2   2   3     4  0.104775  0.479216      58.978       22.6       23.1      0.124        967.6998  1.564788      1.000000
     91   1      3   1   3     4  0.104907  0.479279      59.053        3.5        3.4      0.014        149.4715  1.562977      1.000000
     92   1     -2   3   2     4  0.104947  0.479298      59.076      850.3      831.9      3.417      36501.9219  1.562433      1.000000
