Repository: ozakary/data-NaMO2F2

# Powder X-Ray Diffraction Data for NaMO<sub>2</sub>F<sub>2</sub> (M = Nb<sup>5+</sup>, Ta<sup>5+</sup>)

**Author:** Ouail Zakary  
**ORCID:** [0000-0002-7793-3306](https://orcid.org/0000-0002-7793-3306)  
**E-mail:** [Ouail.Zakary@oulu.fi](mailto:Ouail.Zakary@oulu.fi)  
**Website:** [Ouail Zakary - webpage](https://cc.oulu.fi/~nmrwww/members/Ouail_Zakary.html)

This repository contains datasets of **Powder X-Ray Diffraction (PXRD)** data for the compounds NaNbO<sub>2</sub>F<sub>2</sub> and NaTaO<sub>2</sub>F<sub>2</sub>, recorded under both room temperature (RT) and variable temperature conditions.

File: powder_X-ray_diffraction/variable-temperature_experiments/NaTaO2F2/Rietveld_refinment/230°C/NaTaO2F2.out (part 1 of 2)


        **********************************************************
        ** PROGRAM FullProf.2k (Version 7.30 - Mar2020-ILL JRC) **
        **********************************************************
                       M U L T I -- P A T T E R N                 
            Rietveld, Profile Matching & Integrated Intensity     
                 Refinement of X-ray and/or Neutron Data


    Date: 07/02/2023  Time: 13:21:02.945                              

 => PCR file code: NaTaO2F2
 => DAT file code: NaTaO2F2.dat         -> Relative contribution: 1.0000                                                            

 ==> CONDITIONS OF THIS RUN FOR PATTERN No.:  1

 => Global Refinement of X-ray powder diffraction data                                                                              
 => Global Refinement of X-ray powder diffraction data                                                                              
    Bragg-Brentano(X-rays) or Debye-Scherrer geometry(Neutrons)
 => Title: #(C) 2021 by FIZ Karlsruhe - Leibniz Institute for Information Infrastructure.

 => Number of phases:    1
 => Number of excluded regions:    0
 => Number of scattering factors supplied:    0
 => Conventional weights: w=1.0/Variance(yobs)
 => Asymmetry correction as in J.Appl.Cryst. 26,128(1993)
 => Background linearly interpolated between the   23 points given
 => The    5th default profile function was selected
 => Pseudo-Voigt function (ETA variable)
                 X-parameter correspond to: ETA=ETA0+X*2theta
                       pV(x)= ETA*L(x)+(1-ETA)*G(x)

 ==> INPUT/OUTPUT OPTIONS:

 => Generate file *.PRF for plot
 => Output Integrated Intensities
 => Generate new input file *.PCR

 => X-Y type of data: 2theta/TOF/E(Kev) Intens sigma for pattern:  1
 => Plot pattern at each cycle
 => Wavelengths:  1.54056 1.54439
 => Alpha2/Alpha1 ratio:   0.5000
 => Cos(Monochromator angle)=   0.9100
 => Asymmetry correction for angles lower than   90.000 degrees
 => Absorption correction (AC), muR-eff =   0.0000  0.0000
 => Base of peaks: 2.0*HW*    8.00

 => Number of cycles:   33
 => Relaxation factors ==>    for coordinates:  1.00
 => for anisotropic temperature factors:  1.00
 => for halfwidth/strain/size parameters:  1.00
 => for lattice constants and propagation vectors:  1.00
 => EPS-value for convergence:    0.1
 => Background ==> 
    Position   Intensity
       10.33     6146.61        0.00
       12.68     5483.79        0.00
       13.63     5197.80        0.00
       15.60     4808.81        0.00
       18.38     4253.57        0.00
       21.57     3821.88        0.00
       25.78     3553.17        0.00
       30.65     3224.26        0.00
       35.64     2983.42        0.00
       38.62     2749.12        0.00
       42.51     2664.49        0.00
       45.16     2726.10        0.00
       54.03     2795.76        0.00
       62.66     2574.72        0.00
       66.04     2412.30        0.00
       75.12     2451.46        0.00
       78.08     2348.69        0.00
       81.50     2428.12        0.00
       86.02     2335.39        0.00
       88.78     2357.17        0.00

       93.33     2326.45        0.00
       95.72     2328.36        0.00
       98.08     2338.82        0.00

 
 => Number of Least-Squares parameters varied:    31

 =>--------------------------->
 =>------->  PATTERN number:  1
 =>--------------------------->
 => Global parameters and codes ==>
 => Zero-point:    -0.0110   11.0000
 => Displacement peak-shift parameter and code:     0.00    0.00
 => Transparency peak-shift parameter and code:     0.00    0.00

 => Reading Intensity data  =>>

 -> No recognizable heading in input data file X,Y,sigma
    First 6 lines are considered as COMMENTS (except for TSAMP keyword)
 -> COMMENT: 10.0116	6462.0000                                                                                                                   
 -> COMMENT: 10.0247	6605.0000                                                                                                                   
 -> COMMENT: 10.0379	6564.0000                                                                                                                   
 -> COMMENT: 10.0510	6462.0000                                                                                                                   
 -> COMMENT: 10.0641	6549.0000                                                                                                                   
 -> COMMENT: 10.0772	6376.0000                                                                                                                   
 ==> Angular range, step and number of points:
     2Thmin:      10.090400  2Thmax:      99.993401  Step:       0.013132  No. of points:   6848
 --------------------------------------------------------------------------------
 => Phase  No. 1
       #(C) 2021 by FIZ Karlsruhe - Leibniz Institute for Information Infras
 --------------------------------------------------------------------------------
 =>-------> Pattern#  1
 => Crystal Structure Refinement
 => Preferred orientation vector:   0.0000  0.0000  1.0000

 =>-------> Data for PHASE: 1
 => Number of atoms:    6
 => Number of distance  constraints:    0
 => Number of angle     constraints:    0

 => Symmetry information on space group: P 1 21/c 1          
 -> The multiplicity of the general position is:   4
 -> The space group is Centric (-1 at origin)   
 -> Lattice type  P: { 000 }                                       
 -> Reduced set of symmetry operators:

  No.  IT   Symmetry symbol    Rotation part     Associated Translation
   1: ( 1)   1            -->     ( x, y, z) + {  0.0000  0.0000  0.0000}
   2: ( 3)   2 ( 0, y, 0) -->     (-x, y,-z) + {  0.0000  0.5000  0.5000}


        Information on Space Group: 
        --------------------------- 

 =>   Number of Space group:  14
 =>  Hermann-Mauguin Symbol: P 1 21/c 1
 =>             Hall Symbol: -P 2ybc
 =>    Table Setting Choice: b1
 =>            Setting Type: IT (Generated from Hermann-Mauguin symbol)
 =>          Crystal System: Monoclinic
 =>              Laue Class: 2/m
 =>             Point Group: 2/m
 =>         Bravais Lattice: P
 =>          Lattice Symbol: mP
 =>  Reduced Number of S.O.:   2
 =>    General multiplicity:   4
 =>          Centrosymmetry: Centric (-1 at origin)
 =>  Generators (exc. -1&L):   1
 =>         Asymmetric unit:  0.000 <= x <=  1.000
                              0.000 <= y <=  0.250
                              0.000 <= z <=  1.000

 => List of S.O. without inversion and lattice centring translations
 => SYMM(  1): x,y,z                               => SYMM(  2): -x,y+1/2,-z+1/2


 => Initial parameters ==>
 Atom    Ntyp                  X         Y         Z         B         occ.         in  fin  Spc  Mult
                             B11       B22       B33       B12       B13       B23
 Na1    Na                 0.38078   0.78960   0.10390   1.11627   1.00000           0    0    0    4
                 Codes:  141.00000 151.00000 161.00000   0.00000   0.00000
 Ta1    Ta                 0.15941   0.25718   0.29645   0.47176   1.00000           0    0    0    4
                 Codes:  171.00000 181.00000 191.00000   0.00000   0.00000
 O1     O                  0.21615   0.15620   0.04800   0.58064   1.00000           0    0    0    4
                 Codes:  201.00000 211.00000 221.00000   0.00000   0.00000
 O2     O                  0.05874   0.54321   0.22259   0.58064   1.00000           0    0    0    4
                 Codes:  231.00000 241.00000 251.00000   0.00000   0.00000
 F1     F                  0.37993   0.47323   0.30967   1.12063   1.00000           0    0    0    4
                 Codes:  261.00000 271.00000 281.00000   0.00000   0.00000
 F2     F                  0.34220   0.98868   0.37731   1.12063   1.00000           0    0    0    4
                 Codes:  291.00000 301.00000 311.00000   0.00000   0.00000

 => IT IS ASSUMED THAT THE FIRST GIVEN SITE IS FULLY OCCUPIED 
    OR THE FIRST AND SECOND ATOMS ARE IN THE SAME SITE WITH TOTAL FULL OCCUPATION
  (If this is not the case, change the order of atoms to obtain correct values for the content of the unit cell)
    The given occupation factors have been obtained mutiplying m/M by   1.0000
      -> Atom: Na  ,  Chemical element: NA  Atomic Mass:    22.9898
      -> Atom: Ta  ,  Chemical element: TA  Atomic Mass:   180.9479
      -> Atom: O   ,  Chemical element: O   Atomic Mass:    15.9994
      -> Atom: O   ,  Chemical element: O   Atomic Mass:    15.9994
      -> Atom: F   ,  Chemical element: F   Atomic Mass:    18.9984
      -> Atom: F   ,  Chemical element: F   Atomic Mass:    18.9984
 => The given value of ATZ is       1095.73 the program has calculated:        1095.73
    The value of ATZ given in the input PCR file will be used for quantitative analysis
 => The chemical content of the unit cell is: 
       4.0000 Na   +   4.0000 Ta   +   4.0000 O    +   4.0000 O    +   4.0000 F    +   4.0000 F      
 => The normalized site occupation numbers in % are: 
     100.0000 Na1    :      100.0000 Ta1    :      100.0000 O1     :      100.0000 O2     :      100.0000 F1     :      100.0000 F2       
 => The density (volumic mass) of the compound is:    5.560 g/cm3

 =>-------> PROFILE PARAMETERS FOR PATTERN:  1

 => Overall scale factor:   0.202780E-02
 => ETA (p-Voigt) OR M (Pearson VII):   0.3914
 => Overall temperature factor:      0.00000
 => Halfwidth U,V,W:      0.05901    -0.03396     0.01156
 => X and Y parameters:       0.0020      0.0000
 => Direct cell parameters:    8.1356   5.4760   7.5216  90.0000 102.4075  90.0000
 => Preferred orientation parameters:   0.0000  0.0000
 => Asymmetry parameters     :      0.04060     0.00449     0.00000     0.00000
 => Strain parameters        :      0.00000     0.00000     0.00000
 => Size   parameters        :      0.00000     0.00000

 ==> CODEWORDS FOR PROFILE PARAMETERS of PATTERN#  1

 => Overall scale factor:   21.000
 => ETA (p-Voigt) OR M (Pearson VII):  101.000
 => Overall temperature factor:    0.000
 => Halfwidth U,V,W:   71.000  91.000  81.000
 => X and Y parameters:  111.000   0.000
 => Direct cell parameters:   31.000  41.000  51.000   0.000  61.000   0.000
 => Preferred orientation parameters:    0.000   0.000
 => Asymmetry parameters     :  121.000 131.000   0.000   0.000
 => Strain parameters        :    0.000   0.000   0.000
 => Size   parameters        :    0.000   0.000

 => Cell constraints according to Laue symmetry: 2/m  

        Metric information:
        -------------------

 => Direct cell parameters:

         a =       8.1356      b =       5.4760      c =       7.5216
     alpha =       90.000   beta =      102.407  gamma =       90.000
                        Direct Cell Volume =     327.2691

 => Reciprocal cell parameters:

         a*=     0.125855      b*=     0.182614      c*=     0.136130
     alpha*=       90.000   beta*=       77.593  gamma*=       90.000
                    Reciprocal Cell Volume =   0.00305559

 => Direct and Reciprocal Metric Tensors:

                   GD                                       GR
     66.1886      0.0000    -13.1481          0.015840    0.000000    0.003681
      0.0000     29.9871      0.0000          0.000000    0.033348    0.000000
    -13.1481      0.0000     56.5744          0.003681    0.000000    0.018531

 =>  Cartesian frame: z // c; y is in the bc-plane; x is y ^ z = a*  

     Crystal_to_Orthonormal_Matrix              Orthonormal_to_Crystal Matrix
              Cr_Orth_cel                               Orth_Cr_cel  
      8.1356      0.0000     -1.6161          0.122916   -0.000000    0.027042
      0.0000      5.4760      0.0000          0.000000    0.182614   -0.000000
      0.0000      0.0000      7.3459          0.000000    0.000000    0.136130

     Busing-Levy B-matrix: Hc=B.H            Inverse of the Busing-Levy B-matrix
                BL_M                                      BL_Minv  
    0.125855    0.000000    0.029249            7.9456     -0.0000     -1.7480
    0.000000    0.182614   -0.000000            0.0000      5.4760      0.0000
    0.000000    0.000000    0.132951            0.0000      0.0000      7.5216

 => Laue symmetry 2/m   will be used to generate HKL for pattern#   1
 => Reflections generated between S(1/d)min:  0.1139 A-1 and S(1/d)max:  1.0104 A-1
 =>                                    dmax:  8.7808 A   and      dmin:  0.9897 A
 => The number of reflections generated is:    358
 => The max. scatt. variable (gen.ref.) is:       102.2133
 => Scattering coefficients from internal table


 => X-ray scattering coeff. (A1, B1, A2,...C, f(0), Z, Dfp,Dfpp)

 NA      4.7626   3.2850   3.1736   8.8422   1.2674   0.3136   1.1128 129.4240   0.6760  10.9924  11.0000   0.1290   0.1240
 TA     29.2024   1.7733  15.2293   9.3705  14.5135   0.2960   4.7649  63.3644   9.2435  72.9537  73.0000  -6.3510   5.2710
 O       3.0485  13.2771   2.2868   5.7011   1.5463   0.3239   0.8670  32.9089   0.2508   7.9994   8.0000   0.0470   0.0320
 F       3.5392  10.2825   2.6412   4.2944   1.5170   0.2615   1.0243  26.1476   0.2776   8.9993   9.0000   0.0690   0.0530

     --------------------------------------------------------------
      SYMBOLIC NAMES AND INITIAL VALUES OF PARAMETERS TO BE VARIED:
     --------------------------------------------------------------

      ->  Parameter number    1   -> Symbolic Name:                                          Zero_pat1   -0.11010000E-01
      ->  Parameter number    2   -> Symbolic Name:                                     Scale_ph1_pat1    0.20278001E-02
      ->  Parameter number    3   -> Symbolic Name:                                    Cell_A_ph1_pat1     8.1356373    
      ->  Parameter number    4   -> Symbolic Name:                                    Cell_B_ph1_pat1     5.4760461    
      ->  Parameter number    5   -> Symbolic Name:                                    Cell_C_ph1_pat1     7.5215950    
      ->  Parameter number    6   -> Symbolic Name:                                    Cell_E_ph1_pat1     102.40746    
      ->  Parameter number    7   -> Symbolic Name:                                    U-Cagl_ph1_pat1    0.59007999E-01
      ->  Parameter number    8   -> Symbolic Name:                                    W-Cagl_ph1_pat1    0.11561000E-01
      ->  Parameter number    9   -> Symbolic Name:                                    V-Cagl_ph1_pat1   -0.33960000E-01
      ->  Parameter number   10   -> Symbolic Name:                                     EtaPV_ph1_pat1    0.39144000    
      ->  Parameter number   11   -> Symbolic Name:                                     X-tan_ph1_pat1    0.19630000E-02
      ->  Parameter number   12   -> Symbolic Name:                                     Asym1_ph1_pat1    0.40600002E-01
      ->  Parameter number   13   -> Symbolic Name:                                     Asym2_ph1_pat1    0.44900002E-02
      ->  Parameter number   14   -> Symbolic Name:                                          X_Na1_ph1    0.38078001    
      ->  Parameter number   15   -> Symbolic Name:                                          Y_Na1_ph1    0.78960001    
      ->  Parameter number   16   -> Symbolic Name:                                          Z_Na1_ph1    0.10390000    
      ->  Parameter number   17   -> Symbolic Name:                                          X_Ta1_ph1    0.15941000    
      ->  Parameter number   18   -> Symbolic Name:                                          Y_Ta1_ph1    0.25718001    
      ->  Parameter number   19   -> Symbolic Name:                                          Z_Ta1_ph1    0.29644999    
      ->  Parameter number   20   -> Symbolic Name:                                           X_O1_ph1    0.21615000    
      ->  Parameter number   21   -> Symbolic Name:                                           Y_O1_ph1    0.15620001    
      ->  Parameter number   22   -> Symbolic Name:                                           Z_O1_ph1    0.48000000E-01
      ->  Parameter number   23   -> Symbolic Name:                                           X_O2_ph1    0.58740001E-01
      ->  Parameter number   24   -> Symbolic Name:                                           Y_O2_ph1    0.54321003    
      ->  Parameter number   25   -> Symbolic Name:                                           Z_O2_ph1    0.22259000    
      ->  Parameter number   26   -> Symbolic Name:                                           X_F1_ph1    0.37992999    
      ->  Parameter number   27   -> Symbolic Name:                                           Y_F1_ph1    0.47323000    
      ->  Parameter number   28   -> Symbolic Name:                                           Z_F1_ph1    0.30967000    
      ->  Parameter number   29   -> Symbolic Name:                                           X_F2_ph1    0.34220001    
      ->  Parameter number   30   -> Symbolic Name:                                           Y_F2_ph1    0.98868001    
      ->  Parameter number   31   -> Symbolic Name:                                           Z_F2_ph1    0.37731001    
  
 
 => No optimization for routine tasks
 ++++++++++++++++++++++++++++++++++++++++++++++++++++++++++++++++++++++++++++++++++++++++++++++++++++++++++++++++++++++++

 => CYCLE No.:    1
 ---------------------------------------------------------------------------------------
 => Phase  1 Name:  #(C) 2021 by FIZ Karlsruhe - Leibniz Institute for Information Infras
 ---------------------------------------------------------------------------------------
 => New parameters, shifts, and standard deviations

 Atom        x       dx      sx       y       dy      sy       z       dz      sz       B       dB      sB      occ.    docc.   socc.

 Na1      0.38079 0.00001 0.00058  0.78961 0.00001 0.00131  0.10390-0.00000 0.00072  1.11627 0.00000 0.00000  1.00000 0.00000 0.00000
 Ta1      0.15941-0.00000 0.00009  0.25718-0.00000 0.00038  0.29645-0.00000 0.00012  0.47176 0.00000 0.00000  1.00000 0.00000 0.00000
 O1       0.21615-0.00000 0.00100  0.15620-0.00000 0.00127  0.04799-0.00001 0.00139  0.58064 0.00000 0.00000  1.00000 0.00000 0.00000
 O2       0.05874 0.00000 0.00117  0.54318-0.00003 0.00177  0.22259 0.00000 0.00154  0.58064 0.00000 0.00000  1.00000 0.00000 0.00000
 F1       0.37993 0.00000 0.00117  0.47320-0.00003 0.00165  0.30966-0.00001 0.00143  1.12063 0.00000 0.00000  1.00000 0.00000 0.00000
 F2       0.34219-0.00001 0.00105  0.98867-0.00001 0.00154  0.37730-0.00001 0.00130  1.12063 0.00000 0.00000  1.00000 0.00000 0.00000

 ==> PROFILE PARAMETERS FOR PATTERN#  1

 => Overall scale factor:      0.002027714    -0.000000086     0.000003415
 => Eta(p-Voigt) or m(Pearson VII):   0.391369 -0.000071  0.011049
 => Overall tem. factor:     0.000000    0.000000    0.000000
 => Halfwidth parameters: 
         0.059000   -0.000008    0.001512
        -0.033951    0.000009    0.001063
         0.011560   -0.000001    0.000184
 => Cell parameters: 
        8.135637    0.000000    0.000084
        5.476046   -0.000000    0.000059
        7.521595    0.000000    0.000076
       90.000000    0.000000    0.000000
      102.407471    0.000008    0.000619
       90.000000    0.000000    0.000000
 => Preferred orientation: 
         0.000000    0.000000    0.000000
         0.000000    0.000000    0.000000
 => Asymmetry parameters: 
         0.040585   -0.000015    0.002649
         0.004486   -0.000004    0.000675
         0.000000    0.000000    0.000000
         0.000000    0.000000    0.000000
 => X and Y parameters: 
         0.001961   -0.000002    0.000322
         0.000000    0.000000    0.000000
 => Strain parameters: 
         0.000000    0.000000    0.000000
         0.000000    0.000000    0.000000
         0.000000    0.000000    0.000000
 => Size   parameters (G,L): 
         0.000000    0.000000    0.000000
         0.000000    0.000000    0.000000

 ==> GLOBAL PARAMETERS FOR PATTERN#  1


 => Zero-point:    -0.0110   -0.0000    0.0005

 => Cos( theta)-shift parameter :   0.0000  0.0000  0.0000
 => Sin(2theta)-shift parameter :   0.0000  0.0000  0.0000

 ==> RELIABILITY FACTORS WITH ALL NON-EXCLUDED POINTS FOR PATTERN:  1

 => R-Factors:   3.58      5.01     Chi2:  11.3     DW-Stat.:  0.3473   Patt#:  1
 => Expected :            1.49                                1.9341
 => Deviance : 0.791E+05     Dev*:   11.60    
 => GoF-index:  3.3         Sqrt(Residual/N)
 => N-P+C:  6817

 =>    SumYdif       SumYobs      SumYcal      SumwYobsSQ     Residual    Condition
     0.1095E+07    0.3056E+08    0.3049E+08    0.3056E+08    0.7672E+05    0.7669E+10


 => Conventional Rietveld Rp,Rwp,Re and Chi2:   10.6      10.6      3.17      11.25    
 => (Values obtained using Ynet, but true sigma(y))
 =>  SumYnet, Sum(w Ynet**2):     0.1029E+08    0.6789E+07


 ==> RELIABILITY FACTORS FOR POINTS WITH BRAGG CONTRIBUTIONS FOR PATTERN:  1

 => R-Factors:   3.84      5.28     Chi2:  12.6     DW-Stat.:  0.3581   Patt#:
 => Expected :            1.49                                1.9300
 => Deviance : 0.767E+05     Dev*:   12.96    
 => GoF-index:  3.5         Sqrt(Residual/N)
 => N-P+C:  5919

 =>    SumYdif       SumYobs      SumYcal      SumwYobsSQ     Residual    Condition
     0.1024E+07    0.2666E+08    0.2660E+08    0.2666E+08    0.7440E+05    0.7669E+10


 => Conventional Rietveld Rp,Rwp,Re and Chi2:   9.97      10.5      2.95      12.57    
 => (Values obtained using Ynet, but true sigma(y))
 =>  SumYnet, Sum(w Ynet**2):     0.1027E+08    0.6786E+07


 => Global user-weigthed Chi2 (Bragg contrib.):   12.6    

 => ---------> Pattern#  1
 => Phase:  1
 =>    Bragg R-factor:  5.60    
 =>    RF-factor     :  4.46    


   Standard deviations have to be multiplied by: 3.3221
   (correlated residuals) See references:
  -J.F.Berar & P.Lelann, J. Appl. Cryst. 24, 1-5 (1991) 
  -J.F.Berar, Acc. in Pow. Diff. II,NIST Sp.Pub. 846, 63(1992) 

 ++++++++++++++++++++++++++++++++++++++++++++++++++++++++++++++++++++++++++++++++++++++++++++++++++++++++++++++++++++++++

 => CYCLE No.:    1
 =>  Convergence reached at this CYCLE !!!!
 =>  Parameter shifts set to zero
 ---------------------------------------------------------------------------------------
 => Phase  1 Name:  #(C) 2021 by FIZ Karlsruhe - Leibniz Institute for Information Infras
 ---------------------------------------------------------------------------------------
 => New parameters, shifts, and standard deviations

 Atom        x       dx      sx       y       dy      sy       z       dz      sz       B       dB      sB      occ.    docc.   socc.

 Na1      0.38079 0.00000 0.00058  0.78961 0.00000 0.00131  0.10390 0.00000 0.00072  1.11627 0.00000 0.00000  1.00000 0.00000 0.00000
 Ta1      0.15941 0.00000 0.00009  0.25718 0.00000 0.00038  0.29645 0.00000 0.00012  0.47176 0.00000 0.00000  1.00000 0.00000 0.00000
 O1       0.21615 0.00000 0.00100  0.15620 0.00000 0.00127  0.04799 0.00000 0.00139  0.58064 0.00000 0.00000  1.00000 0.00000 0.00000
 O2       0.05874 0.00000 0.00117  0.54318 0.00000 0.00177  0.22259 0.00000 0.00154  0.58064 0.00000 0.00000  1.00000 0.00000 0.00000
 F1       0.37993 0.00000 0.00117  0.47320 0.00000 0.00165  0.30966 0.00000 0.00143  1.12063 0.00000 0.00000  1.00000 0.00000 0.00000
 F2       0.34219 0.00000 0.00105  0.98867 0.00000 0.00154  0.37730 0.00000 0.00130  1.12063 0.00000 0.00000  1.00000 0.00000 0.00000

 ==> PROFILE PARAMETERS FOR PATTERN#  1

 => Overall scale factor:      0.002027714     0.000000000     0.000003415
 => Eta(p-Voigt) or m(Pearson VII):   0.391369  0.000000  0.011049
 => Overall tem. factor:     0.000000    0.000000    0.000000
 => Halfwidth parameters: 
         0.059000    0.000000    0.001512
        -0.033951    0.000000    0.001063
         0.011560    0.000000    0.000184
 => Cell parameters: 
        8.135637    0.000000    0.000084
        5.476046    0.000000    0.000059
        7.521595    0.000000    0.000076
       90.000000    0.000000    0.000000
      102.407471    0.000000    0.000619
       90.000000    0.000000    0.000000
 => Preferred orientation: 
         0.000000    0.000000    0.000000
         0.000000    0.000000    0.000000
 => Asymmetry parameters: 
         0.040585    0.000000    0.002649
         0.004486    0.000000    0.000675
         0.000000    0.000000    0.000000
         0.000000    0.000000    0.000000
 => X and Y parameters: 
         0.001961    0.000000    0.000322
         0.000000    0.000000    0.000000
 => Strain parameters: 
         0.000000    0.000000    0.000000
         0.000000    0.000000    0.000000
         0.000000    0.000000    0.000000
 => Size   parameters (G,L): 
         0.000000    0.000000    0.000000
         0.000000    0.000000    0.000000

 ==> GLOBAL PARAMETERS FOR PATTERN#  1


 => Zero-point:    -0.0110    0.0000    0.0005

 => Cos( theta)-shift parameter :   0.0000  0.0000  0.0000
 => Sin(2theta)-shift parameter :   0.0000  0.0000  0.0000

 ==> RELIABILITY FACTORS WITH ALL NON-EXCLUDED POINTS FOR PATTERN:  1

 => R-Factors:   3.58      5.01     Chi2:  11.3     DW-Stat.:  0.3473   Patt#:  1
 => Expected :            1.49                                1.9341
 => Deviance : 0.791E+05     Dev*:   11.60    
 => GoF-index:  3.3         Sqrt(Residual/N)
 => N-P+C:  6817

 =>    SumYdif       SumYobs      SumYcal      SumwYobsSQ     Residual    Condition
     0.1095E+07    0.3056E+08    0.3049E+08    0.3056E+08    0.7672E+05    0.7669E+10


 => Conventional Rietveld Rp,Rwp,Re and Chi2:   10.6      10.6      3.17      11.25    
 => (Values obtained using Ynet, but true sigma(y))
 =>  SumYnet, Sum(w Ynet**2):     0.1029E+08    0.6789E+07

 => N-sigma of the GoF:      598.658

 ==> RELIABILITY FACTORS FOR POINTS WITH BRAGG CONTRIBUTIONS FOR PATTERN:  1

 => R-Factors:   3.84      5.28     Chi2:  12.6     DW-Stat.:  0.3581   Patt#:
 => Expected :            1.49                                1.9300
 => Deviance : 0.767E+05     Dev*:   12.96    
 => GoF-index:  3.5         Sqrt(Residual/N)
 => N-P+C:  5919

 =>    SumYdif       SumYobs      SumYcal      SumwYobsSQ     Residual    Condition
     0.1024E+07    0.2666E+08    0.2660E+08    0.2666E+08    0.7440E+05    0.7669E+10


 => Conventional Rietveld Rp,Rwp,Re and Chi2:   9.97      10.5      2.95      12.57    
 => (Values obtained using Ynet, but true sigma(y))
 =>  SumYnet, Sum(w Ynet**2):     0.1027E+08    0.6786E+07

 => N-sigma of the GoF:      629.394

 => Global user-weigthed Chi2 (Bragg contrib.):   13.0    

 => ---------> Pattern#  1
 => Phase:  1
 =>    Bragg R-factor:  5.60    
 =>    RF-factor     :  4.46    

 --------------------------------------------------------------------------------------------------------------
 Pattern#  1 Phase No.:   1 Phase name:  #(C) 2021 by FIZ Karlsruhe - 
 --------------------------------------------------------------------------------------------------------------

   No.  Code     H   K   L  Mult      Hw      ETA/M    2theta/TOF     Icalc       Iobs      Sigma     StrFactor^2    d-hkl       CORR

      1   1      1   0   0     2  0.093878  0.413188      11.126     4000.7     3581.8      9.130      10000.0801  7.945623      1.000000
      2   1      1   1   0     4  0.086295  0.429947      19.673    10418.1    10232.3     11.323      41596.2109  4.508931      1.000000
      3   1      0   1   1     4  0.085924  0.430999      20.209       21.4       55.6      3.119         90.1643  4.390399      1.000000
      4   1     -1   1   1     4  0.084899  0.434151      21.817       30.2       53.1      4.464        149.4364  4.070415      1.000000
      5   1      2   0   0     2  0.084582  0.435216      22.360     1244.7     1334.4      5.970      12954.8604  3.972812      1.000000
      6   1      0   0   2     2  0.083616  0.438847      24.211     3725.7     3656.7      7.109      45769.4102  3.672961      1.000000
      7   1      1   1   1     4  0.083542  0.439157      24.369       17.5       17.6      0.033        109.1255  3.649514      1.000000
      8   1     -1   0   2     2  0.083530  0.439208      24.396     4066.8     4028.3      6.669      50757.7695  3.645647      1.000000
      9   1      2   1   0     4  0.082306  0.445725      27.719     7395.4     7534.0     10.025      60371.6680  3.215683      1.000000
     10   1     -2   1   1     4  0.082165  0.446806      28.270       88.7       61.9      2.041        755.2224  3.154202      1.000000
     11   1      1   0   2     2  0.082033  0.447971      28.864        3.7        3.8      0.314         65.9268  3.090637      1.000000
     12   1      0   1   2     4  0.081958  0.448735      29.254     2477.8     2650.6      6.403      22675.0859  3.050353      1.000000
     13   1     -2   0   2     2  0.081945  0.448888      29.332      122.7      131.0      0.312       2258.3005  3.042418      1.000000
     14   1     -1   1   2     4  0.081931  0.449038      29.408     1259.9     1357.3      3.792      11660.1318  3.034653      1.000000
     15   1      2   1   1     4  0.081701  0.454600      32.245       15.2        0.0      3.564        170.9101  2.773905      1.000000
     16   1      0   2   0     2  0.081710  0.455452      32.679     1529.9     1533.2      5.559      35480.3711  2.738023      1.000000
     17   1      1   1   2     4  0.081743  0.456590      33.259     2948.2     2986.2      6.218      35507.9570  2.691545      1.000000
     18   1     -2   1   2     4  0.081779  0.457399      33.672     2688.7     2717.6      5.721      33260.9609  2.659517      1.000000
     19   1      3   0   0     2  0.081795  0.457681      33.816     1010.8     1095.6      2.937      25239.1445  2.648541      1.000000
     20   1      1   2   0     4  0.081906  0.459263      34.622      977.5     1020.9      4.659      12839.4902  2.588639      1.000000
     21   1      0   2   1     4  0.081963  0.459892      34.943       34.4       40.7      2.168        461.3424  2.565603      1.000000
     22   1     -1   2   1     4  0.082181  0.461841      35.937        1.7        0.0      2.997         24.0573  2.496886      1.000000
     23   1      2   0   2     2  0.082390  0.463312      36.687      584.7      595.3      4.898      17424.9844  2.447533      1.000000
     24   1     -3   1   1     4  0.082589  0.464512      37.299      182.2      171.1      1.054       2814.0249  2.408776      1.000000
     25   1     -3   0   2     2  0.082595  0.464547      37.317      631.3      591.7      3.127      19523.8320  2.407663      1.000000
     26   1      1   2   1     4  0.082699  0.465121      37.610       78.7       64.0      2.215       1237.8978  2.389610      1.000000
     27   1      3   1   0     4  0.082731  0.465291      37.696        8.5        7.1      0.444        135.0612  2.384307      1.000000
     28   1     -1   1   3     4  0.083591  0.469127      39.653      223.5      234.2      4.159       3948.3398  2.271071      1.000000
     29   1      2   2   0     4  0.083749  0.469724      39.957      536.5      515.0      3.268       9638.0254  2.254465      1.000000
     30   1      0   1   3     4  0.083941  0.470423      40.314        0.1        0.2      0.001          2.6779  2.235342      1.000000
     31   1      2   1   2     4  0.083950  0.470454      40.330      588.5      681.0      3.497      10789.7471  2.234499      1.000000
     32   1     -2   2   1     4  0.083966  0.470511      40.358        5.5        6.3      0.033        101.6031  2.232967      1.000000
     33   1     -3   1   2     4  0.084284  0.471596      40.912      873.6      877.8      3.778      16533.1875  2.204037      1.000000
     34   1      0   2   2     4  0.084387  0.471934      41.084      868.5      875.9      2.944      16586.5820  2.195199      1.000000
     35   1     -1   2   2     4  0.084457  0.472159      41.199     1034.1      962.5      3.187      19873.3203  2.189326      1.000000
     36   1      3   1   1     4  0.084975  0.473744      42.007        8.7        5.5      1.922        174.1611  2.149060      1.000000
     37   1     -2   1   3     4  0.085167  0.474299      42.290       13.0        8.4      2.399        264.8195  2.135338      1.000000
     38   1      2   2   1     4  0.085942  0.476396      43.359       39.3       61.4      3.897        846.3820  2.085121      1.000000
     39   1      1   1   3     4  0.086566  0.477948      44.151       38.9       38.1      0.963        871.8009  2.049557      1.000000
     40   1      1   2   2     4  0.086568  0.477953      44.153       90.1       88.3      2.189       2019.7212  2.049454      1.000000
     41   1     -2   2   2     4  0.086838  0.478591      44.479      312.3      300.6      3.325       7112.2744  2.035208      1.000000
     42   1      4   0   0     2  0.087850  0.480853      45.632      686.7      760.7      4.937      33118.2812  1.986406      1.000000
     43   1      3   0   2     2  0.088511  0.482229      46.334      487.0      412.2      3.622      24299.6875  1.957941      1.000000
     44   1     -4   0   2     2  0.089232  0.483659      47.063      686.1      661.1      4.077      35448.5625  1.929294      1.000000
     45   1     -3   2   1     4  0.089586  0.484336      47.409       20.9       20.4      0.765        548.7289  1.916034      1.000000
     46   1     -4   1   1     4  0.089922  0.484964      47.729        0.1        0.1      0.000          2.5040  1.903940      1.000000
     47   1      3   2   0     4  0.089930  0.484979      47.736     1891.9     1961.0      5.449      50450.0039  1.903650      1.000000
     48   1     -3   1   3     4  0.089976  0.485065      47.780       33.1       34.2      0.104        883.9020  1.902003      1.000000
     49   1     -1   0   4     2  0.090616  0.486224      48.371     1341.3     1530.0      4.814      73692.6016  1.880138      1.000000
     50   1      4   1   0     4  0.091009  0.486915      48.724      951.0     1069.1      4.116      26555.6660  1.867345      1.000000
     51   1     -1   2   3     4  0.091746  0.488177      49.367        8.0        7.2      0.228        230.6222  1.844511      1.000000
     52   1      3   1   2     4  0.091775  0.488226      49.392       87.2       76.8      1.939       2509.1240  1.843640      1.000000
     53   1      0   0   4     2  0.092017  0.488629      49.598       49.9       54.7      1.215       2901.2544  1.836481      1.000000
     54   1      0   2   3     4  0.092408  0.489270      49.925        0.8        0.8      0.002         23.2211  1.825216      1.000000
     55   1      2   2   2     4  0.092424  0.489296      49.938     1763.2     1713.4      4.950      52013.4570  1.824757      1.000000
     56   1     -2   0   4     2  0.092492  0.489407      49.995      197.1      191.6      0.605      11656.6211  1.822824      1.000000
     57   1     -4   1   2     4  0.092605  0.489589      50.087       12.8       12.8      0.051        379.3411  1.819663      1.000000
     58   1     -3   2   2     4  0.093027  0.490264      50.431     1124.7     1027.8      4.238      33915.3242  1.808054      1.000000
     59   1      2   1   3     4  0.093220  0.490568      50.587        1.7        1.6      0.013         52.2887  1.802863      1.000000
     60   1      1   3   0     4  0.094146  0.491994      51.314      677.7      615.0      4.017      21248.6992  1.779008      1.000000

   No.  Code     H   K   L  Mult      Hw      ETA/M    2theta/TOF     Icalc       Iobs      Sigma     StrFactor^2    d-hkl       CORR

     61   1     -1   1   4     4  0.094176  0.492041      51.338       18.7       16.8      0.107        586.8882  1.778246      1.000000
     62   1      3   2   1     4  0.094213  0.492096      51.366        2.5        2.2      0.016         79.6497  1.777331      1.000000
     63   1      0   3   1     4  0.094451  0.492453      51.548       69.6       62.3      1.203       2203.6665  1.771478      1.000000
     64   1     -2   2   3     4  0.094531  0.492572      51.609        5.3        4.4      0.161        167.8863  1.769545      1.000000
     65   1     -1   3   1     4  0.095429  0.493889      52.280        2.6        2.2      0.195         85.8791  1.748375      1.000000
     66   1      0   1   4     4  0.095747  0.494346      52.513      996.4      990.5      4.893      32899.8945  1.741174      1.000000
     67   1     -2   1   4     4  0.096276  0.495093      52.894      486.6      454.1      3.185      16329.7959  1.729522      1.000000
     68   1      4   1   1     4  0.096330  0.495169      52.933        0.1        0.1      0.000          1.7819  1.728351      1.000000
     69   1      1   2   3     4  0.096730  0.495726      53.217        0.3        0.0      0.035         11.7815  1.719799      1.000000
     70   1      1   0   4     2  0.097177  0.496339      53.529      145.3      139.2      2.993      10016.3086  1.710487      1.000000
     71   1      1   3   1     4  0.097186  0.496351      53.535        0.2        0.2      0.003          5.6608  1.710308      1.000000
     72   1     -3   0   4     2  0.098276  0.497810      54.280       80.2       20.8      3.027       5702.3965  1.688597      1.000000
     73   1      2   3   0     4  0.099893  0.499895      55.343     1055.1      969.2      5.400      39169.0352  1.658652      1.000000
     74   1     -4   1   3     4  0.100116  0.500175      55.486       24.8       23.4      0.140        927.4302  1.654724      1.000000
     75   1     -2   3   1     4  0.100385  0.500511      55.657       56.5       53.7      1.169       2126.0151  1.650034      1.000000
     76   1      0   3   2     4  0.101295  0.501631      56.228      341.2      333.4      1.953      13123.5732  1.634618      1.000000
     77   1      1   1   4     4  0.101411  0.501773      56.300      868.8      892.7      3.033      33508.9258  1.632692      1.000000
     78   1     -1   3   2     4  0.101442  0.501810      56.319      224.9      231.9      0.789       8683.7607  1.632189      1.000000
     79   1     -4   2   1     4  0.101513  0.501896      56.363       36.8       37.7      0.149       1423.5981  1.631024      1.000000
     80   1     -3   2   3     4  0.101587  0.501986      56.409        5.2        5.3      0.024        201.0504  1.629806      1.000000
     81   1     -3   1   4     4  0.102600  0.503196      57.026      995.1     1105.0      4.424      39488.0742  1.613622      1.000000
     82   1      4   0   2     2  0.102924  0.503577      57.221       33.5       42.5      0.179       2681.2402  1.608603      1.000000
     83   1      4   2   0     4  0.102974  0.503635      57.250      296.1      399.5      1.955      11855.1289  1.607841      1.000000
     84   1      3   2   2     4  0.103986  0.504808      57.848      595.8      729.2      3.799      24406.4238  1.592634      1.000000
     85   1      5   0   0     2  0.104226  0.505082      57.988      102.8      116.0      0.659       8469.1211  1.589125      1.000000
     86   1     -5   0   2     2  0.104296  0.505161      58.028       79.0       87.7      0.572       6514.0728  1.588118      1.000000
     87   1      2   3   1     4  0.104330  0.505201      58.049        1.4        1.5      0.012         58.1900  1.587614      1.000000
     88   1     -4   2   2     4  0.105068  0.506033      58.473      631.2      764.7      3.669      26476.1191  1.577101      1.000000
     89   1      1   3   2     4  0.105455  0.506465      58.693      693.5      764.3      2.960      29331.6562  1.571700      1.000000
     90   1      2   2   3     4  0.105862  0.506915      58.923       17.0       16.8      0.069        725.8494  1.566126      1.000000
     91   1     -2   3   2     4  0.105926  0.506986      58.959      856.9      847.1      3.345      36606.8203  1.565247      1.000000
     92   1      3   1   3     4  0.106037  0.507108      59.021        3.4        3.3      0.019        144.0738  1.563746      1.000000
