Repository: ozakary/data-NaMO2F2

# Powder X-Ray Diffraction Data for NaMO<sub>2</sub>F<sub>2</sub> (M = Nb<sup>5+</sup>, Ta<sup>5+</sup>)

**Author:** Ouail Zakary  
**ORCID:** [0000-0002-7793-3306](https://orcid.org/0000-0002-7793-3306)  
**E-mail:** [Ouail.Zakary@oulu.fi](mailto:Ouail.Zakary@oulu.fi)  
**Website:** [Ouail Zakary - webpage](https://cc.oulu.fi/~nmrwww/members/Ouail_Zakary.html)

This repository contains datasets of **Powder X-Ray Diffraction (PXRD)** data for the compounds NaNbO<sub>2</sub>F<sub>2</sub> and NaTaO<sub>2</sub>F<sub>2</sub>, recorded under both room temperature (RT) and variable temperature conditions.

File: powder_X-ray_diffraction/variable-temperature_experiments/NaTaO2F2/Rietveld_refinment/240°C/NaTaO2F2.out (part 1 of 2)


        **********************************************************
        ** PROGRAM FullProf.2k (Version 7.30 - Mar2020-ILL JRC) **
        **********************************************************
                       M U L T I -- P A T T E R N                 
            Rietveld, Profile Matching & Integrated Intensity     
                 Refinement of X-ray and/or Neutron Data


    Date: 07/02/2023  Time: 13:32:36.410                              

 => PCR file code: NaTaO2F2
 => DAT file code: NaTaO2F2.dat         -> Relative contribution: 1.0000                                                            

 ==> CONDITIONS OF THIS RUN FOR PATTERN No.:  1

 => Global Refinement of X-ray powder diffraction data                                                                              
 => Global Refinement of X-ray powder diffraction data                                                                              
    Bragg-Brentano(X-rays) or Debye-Scherrer geometry(Neutrons)
 => Title:  #(C) 2021 by FIZ Karlsruhe - Leibniz Institute for Information Infrastructure.  All rights reserved.

 => Number of phases:    1
 => Number of excluded regions:    0
 => Number of scattering factors supplied:    0
 => Conventional weights: w=1.0/Variance(yobs)
 => Asymmetry correction as in J.Appl.Cryst. 26,128(1993)
 => Background linearly interpolated between the   23 points given
 => The    5th default profile function was selected
 => Pseudo-Voigt function (ETA variable)
                 X-parameter correspond to: ETA=ETA0+X*2theta
                       pV(x)= ETA*L(x)+(1-ETA)*G(x)

 ==> INPUT/OUTPUT OPTIONS:

 => Generate file *.PRF for plot
 => Output Integrated Intensities
 => Generate new input file *.PCR

 => X-Y type of data: 2theta/TOF/E(Kev) Intens sigma for pattern:  1
 => Plot pattern at each cycle
 => Wavelengths:  1.54056 1.54439
 => Alpha2/Alpha1 ratio:   0.5000
 => Cos(Monochromator angle)=   0.9100
 => Asymmetry correction for angles lower than   90.000 degrees
 => Absorption correction (AC), muR-eff =   0.0000  0.0000
 => Base of peaks: 2.0*HW*    8.00

 => Number of cycles:   33
 => Relaxation factors ==>    for coordinates:  1.00
 => for anisotropic temperature factors:  1.00
 => for halfwidth/strain/size parameters:  1.00
 => for lattice constants and propagation vectors:  1.00
 => EPS-value for convergence:    0.1
 => Background ==> 
    Position   Intensity
       10.21     6151.37        0.00
       12.48     5471.42        0.00
       13.59     5174.89        0.00
       15.68     4765.57        0.00
       18.26     4266.23        0.00
       21.47     3816.66        0.00
       25.76     3545.21        0.00
       30.61     3233.81        0.00
       35.67     2950.13        0.00
       38.41     2742.42        0.00
       42.52     2659.57        0.00
       45.12     2726.40        0.00
       53.99     2807.02        0.00
       62.58     2578.46        0.00
       66.11     2408.20        0.00
       74.87     2449.84        0.00
       77.89     2359.37        0.00
       81.38     2427.46        0.00
       85.98     2342.43        0.00
       88.75     2363.76        0.00

       93.25     2328.01        0.00
       95.57     2338.53        0.00
       98.01     2336.36        0.00

 
 => Number of Least-Squares parameters varied:    31

 =>--------------------------->
 =>------->  PATTERN number:  1
 =>--------------------------->
 => Global parameters and codes ==>
 => Zero-point:    -0.0086   11.0000
 => Displacement peak-shift parameter and code:     0.00    0.00
 => Transparency peak-shift parameter and code:     0.00    0.00

 => Reading Intensity data  =>>

 -> No recognizable heading in input data file X,Y,sigma
    First 6 lines are considered as COMMENTS (except for TSAMP keyword)
 -> COMMENT: 10.0116	6552.0000                                                                                                                   
 -> COMMENT: 10.0247	6490.0000                                                                                                                   
 -> COMMENT: 10.0379	6550.0000                                                                                                                   
 -> COMMENT: 10.0510	6551.0000                                                                                                                   
 -> COMMENT: 10.0641	6355.0000                                                                                                                   
 -> COMMENT: 10.0772	6425.0000                                                                                                                   
 ==> Angular range, step and number of points:
     2Thmin:      10.090400  2Thmax:      99.993401  Step:       0.013132  No. of points:   6848
 --------------------------------------------------------------------------------
 => Phase  No. 1
       #(C) 2021 by FIZ Karlsruhe - Leibniz Institute for Information Infras
 --------------------------------------------------------------------------------
 =>-------> Pattern#  1
 => Crystal Structure Refinement
 => Preferred orientation vector:   0.0000  0.0000  1.0000

 =>-------> Data for PHASE: 1
 => Number of atoms:    6
 => Number of distance  constraints:    0
 => Number of angle     constraints:    0

 => Symmetry information on space group: P 1 21/c 1          
 -> The multiplicity of the general position is:   4
 -> The space group is Centric (-1 at origin)   
 -> Lattice type  P: { 000 }                                       
 -> Reduced set of symmetry operators:

  No.  IT   Symmetry symbol    Rotation part     Associated Translation
   1: ( 1)   1            -->     ( x, y, z) + {  0.0000  0.0000  0.0000}
   2: ( 3)   2 ( 0, y, 0) -->     (-x, y,-z) + {  0.0000  0.5000  0.5000}


        Information on Space Group: 
        --------------------------- 

 =>   Number of Space group:  14
 =>  Hermann-Mauguin Symbol: P 1 21/c 1
 =>             Hall Symbol: -P 2ybc
 =>    Table Setting Choice: b1
 =>            Setting Type: IT (Generated from Hermann-Mauguin symbol)
 =>          Crystal System: Monoclinic
 =>              Laue Class: 2/m
 =>             Point Group: 2/m
 =>         Bravais Lattice: P
 =>          Lattice Symbol: mP
 =>  Reduced Number of S.O.:   2
 =>    General multiplicity:   4
 =>          Centrosymmetry: Centric (-1 at origin)
 =>  Generators (exc. -1&L):   1
 =>         Asymmetric unit:  0.000 <= x <=  1.000
                              0.000 <= y <=  0.250
                              0.000 <= z <=  1.000

 => List of S.O. without inversion and lattice centring translations
 => SYMM(  1): x,y,z                               => SYMM(  2): -x,y+1/2,-z+1/2


 => Initial parameters ==>
 Atom    Ntyp                  X         Y         Z         B         occ.         in  fin  Spc  Mult
                             B11       B22       B33       B12       B13       B23
 Na1    Na                 0.38120   0.78589   0.10473   1.11627   1.00000           0    0    0    4
                 Codes:  141.00000 151.00000 161.00000   0.00000   0.00000
 Ta1    Ta                 0.15941   0.25719   0.29618   0.47176   1.00000           0    0    0    4
                 Codes:  171.00000 181.00000 191.00000   0.00000   0.00000
 O1     O                  0.21693   0.15793   0.04920   0.58064   1.00000           0    0    0    4
                 Codes:  201.00000 211.00000 221.00000   0.00000   0.00000
 O2     O                  0.05608   0.54309   0.22012   0.58064   1.00000           0    0    0    4
                 Codes:  231.00000 241.00000 251.00000   0.00000   0.00000
 F1     F                  0.38179   0.47174   0.30932   1.12063   1.00000           0    0    0    4
                 Codes:  261.00000 271.00000 281.00000   0.00000   0.00000
 F2     F                  0.34208   0.98801   0.37447   1.12063   1.00000           0    0    0    4
                 Codes:  291.00000 301.00000 311.00000   0.00000   0.00000

 => IT IS ASSUMED THAT THE FIRST GIVEN SITE IS FULLY OCCUPIED 
    OR THE FIRST AND SECOND ATOMS ARE IN THE SAME SITE WITH TOTAL FULL OCCUPATION
  (If this is not the case, change the order of atoms to obtain correct values for the content of the unit cell)
    The given occupation factors have been obtained mutiplying m/M by   1.0000
      -> Atom: Na  ,  Chemical element: NA  Atomic Mass:    22.9898
      -> Atom: Ta  ,  Chemical element: TA  Atomic Mass:   180.9479
      -> Atom: O   ,  Chemical element: O   Atomic Mass:    15.9994
      -> Atom: O   ,  Chemical element: O   Atomic Mass:    15.9994
      -> Atom: F   ,  Chemical element: F   Atomic Mass:    18.9984
      -> Atom: F   ,  Chemical element: F   Atomic Mass:    18.9984
 => The given value of ATZ is       1095.73 the program has calculated:        1095.73
    The value of ATZ given in the input PCR file will be used for quantitative analysis
 => The chemical content of the unit cell is: 
       4.0000 Na   +   4.0000 Ta   +   4.0000 O    +   4.0000 O    +   4.0000 F    +   4.0000 F      
 => The normalized site occupation numbers in % are: 
     100.0000 Na1    :      100.0000 Ta1    :      100.0000 O1     :      100.0000 O2     :      100.0000 F1     :      100.0000 F2       
 => The density (volumic mass) of the compound is:    5.555 g/cm3

 =>-------> PROFILE PARAMETERS FOR PATTERN:  1

 => Overall scale factor:   0.201170E-02
 => ETA (p-Voigt) OR M (Pearson VII):   0.3923
 => Overall temperature factor:      0.00000
 => Halfwidth U,V,W:      0.06265    -0.03669     0.01213
 => X and Y parameters:       0.0017      0.0000
 => Direct cell parameters:    8.1377   5.4781   7.5231  90.0000 102.4217  90.0000
 => Preferred orientation parameters:   0.0000  0.0000
 => Asymmetry parameters     :      0.04394     0.00470     0.00000     0.00000
 => Strain parameters        :      0.00000     0.00000     0.00000
 => Size   parameters        :      0.00000     0.00000

 ==> CODEWORDS FOR PROFILE PARAMETERS of PATTERN#  1

 => Overall scale factor:   21.000
 => ETA (p-Voigt) OR M (Pearson VII):  101.000
 => Overall temperature factor:    0.000
 => Halfwidth U,V,W:   71.000  91.000  81.000
 => X and Y parameters:  111.000   0.000
 => Direct cell parameters:   31.000  41.000  51.000   0.000  61.000   0.000
 => Preferred orientation parameters:    0.000   0.000
 => Asymmetry parameters     :  121.000 131.000   0.000   0.000
 => Strain parameters        :    0.000   0.000   0.000
 => Size   parameters        :    0.000   0.000

 => Cell constraints according to Laue symmetry: 2/m  

        Metric information:
        -------------------

 => Direct cell parameters:

         a =       8.1377      b =       5.4781      c =       7.5231
     alpha =       90.000   beta =      102.422  gamma =       90.000
                        Direct Cell Volume =     327.5254

 => Reciprocal cell parameters:

         a*=     0.125830      b*=     0.182545      c*=     0.136110
     alpha*=       90.000   beta*=       77.578  gamma*=       90.000
                    Reciprocal Cell Volume =   0.00305320

 => Direct and Reciprocal Metric Tensors:

                   GD                                       GR
     66.2230      0.0000    -13.1690          0.015833    0.000000    0.003684
      0.0000     30.0096      0.0000          0.000000    0.033323    0.000000
    -13.1690      0.0000     56.5974          0.003684    0.000000    0.018526

 =>  Cartesian frame: z // c; y is in the bc-plane; x is y ^ z = a*  

     Crystal_to_Orthonormal_Matrix              Orthonormal_to_Crystal Matrix
              Cr_Orth_cel                               Orth_Cr_cel  
      8.1377      0.0000     -1.6183          0.122884   -0.000000    0.027067
      0.0000      5.4781      0.0000          0.000000    0.182545   -0.000000
      0.0000      0.0000      7.3470          0.000000    0.000000    0.136110

     Busing-Levy B-matrix: Hc=B.H            Inverse of the Busing-Levy B-matrix
                BL_M                                      BL_Minv  
    0.125830    0.000000    0.029278            7.9472     -0.0000     -1.7505
    0.000000    0.182545   -0.000000            0.0000      5.4781      0.0000
    0.000000    0.000000    0.132924            0.0000      0.0000      7.5231

 => Laue symmetry 2/m   will be used to generate HKL for pattern#   1
 => Reflections generated between S(1/d)min:  0.1139 A-1 and S(1/d)max:  1.0105 A-1
 =>                                    dmax:  8.7808 A   and      dmin:  0.9896 A
 => The number of reflections generated is:    358
 => The max. scatt. variable (gen.ref.) is:       102.2246
 => Scattering coefficients from internal table


 => X-ray scattering coeff. (A1, B1, A2,...C, f(0), Z, Dfp,Dfpp)

 NA      4.7626   3.2850   3.1736   8.8422   1.2674   0.3136   1.1128 129.4240   0.6760  10.9924  11.0000   0.1290   0.1240
 TA     29.2024   1.7733  15.2293   9.3705  14.5135   0.2960   4.7649  63.3644   9.2435  72.9537  73.0000  -6.3510   5.2710
 O       3.0485  13.2771   2.2868   5.7011   1.5463   0.3239   0.8670  32.9089   0.2508   7.9994   8.0000   0.0470   0.0320
 F       3.5392  10.2825   2.6412   4.2944   1.5170   0.2615   1.0243  26.1476   0.2776   8.9993   9.0000   0.0690   0.0530

     --------------------------------------------------------------
      SYMBOLIC NAMES AND INITIAL VALUES OF PARAMETERS TO BE VARIED:
     --------------------------------------------------------------

      ->  Parameter number    1   -> Symbolic Name:                                          Zero_pat1   -0.85500004E-02
      ->  Parameter number    2   -> Symbolic Name:                                     Scale_ph1_pat1    0.20117001E-02
      ->  Parameter number    3   -> Symbolic Name:                                    Cell_A_ph1_pat1     8.1377487    
      ->  Parameter number    4   -> Symbolic Name:                                    Cell_B_ph1_pat1     5.4780998    
      ->  Parameter number    5   -> Symbolic Name:                                    Cell_C_ph1_pat1     7.5231218    
      ->  Parameter number    6   -> Symbolic Name:                                    Cell_E_ph1_pat1     102.42173    
      ->  Parameter number    7   -> Symbolic Name:                                    U-Cagl_ph1_pat1    0.62650003E-01
      ->  Parameter number    8   -> Symbolic Name:                                    W-Cagl_ph1_pat1    0.12129000E-01
      ->  Parameter number    9   -> Symbolic Name:                                    V-Cagl_ph1_pat1   -0.36688000E-01
      ->  Parameter number   10   -> Symbolic Name:                                     EtaPV_ph1_pat1    0.39234000    
      ->  Parameter number   11   -> Symbolic Name:                                     X-tan_ph1_pat1    0.17410000E-02
      ->  Parameter number   12   -> Symbolic Name:                                     Asym1_ph1_pat1    0.43940000E-01
      ->  Parameter number   13   -> Symbolic Name:                                     Asym2_ph1_pat1    0.46999999E-02
      ->  Parameter number   14   -> Symbolic Name:                                          X_Na1_ph1    0.38119999    
      ->  Parameter number   15   -> Symbolic Name:                                          Y_Na1_ph1    0.78588998    
      ->  Parameter number   16   -> Symbolic Name:                                          Z_Na1_ph1    0.10473000    
      ->  Parameter number   17   -> Symbolic Name:                                          X_Ta1_ph1    0.15941000    
      ->  Parameter number   18   -> Symbolic Name:                                          Y_Ta1_ph1    0.25718999    
      ->  Parameter number   19   -> Symbolic Name:                                          Z_Ta1_ph1    0.29618001    
      ->  Parameter number   20   -> Symbolic Name:                                           X_O1_ph1    0.21693000    
      ->  Parameter number   21   -> Symbolic Name:                                           Y_O1_ph1    0.15793000    
      ->  Parameter number   22   -> Symbolic Name:                                           Z_O1_ph1    0.49199998E-01
      ->  Parameter number   23   -> Symbolic Name:                                           X_O2_ph1    0.56079999E-01
      ->  Parameter number   24   -> Symbolic Name:                                           Y_O2_ph1    0.54308999    
      ->  Parameter number   25   -> Symbolic Name:                                           Z_O2_ph1    0.22012000    
      ->  Parameter number   26   -> Symbolic Name:                                           X_F1_ph1    0.38179001    
      ->  Parameter number   27   -> Symbolic Name:                                           Y_F1_ph1    0.47174001    
      ->  Parameter number   28   -> Symbolic Name:                                           Z_F1_ph1    0.30932000    
      ->  Parameter number   29   -> Symbolic Name:                                           X_F2_ph1    0.34208000    
      ->  Parameter number   30   -> Symbolic Name:                                           Y_F2_ph1    0.98800999    
      ->  Parameter number   31   -> Symbolic Name:                                           Z_F2_ph1    0.37447000    
  
 
 => No optimization for routine tasks
 ++++++++++++++++++++++++++++++++++++++++++++++++++++++++++++++++++++++++++++++++++++++++++++++++++++++++++++++++++++++++

 => CYCLE No.:    1
 ---------------------------------------------------------------------------------------
 => Phase  1 Name:  #(C) 2021 by FIZ Karlsruhe - Leibniz Institute for Information Infras
 ---------------------------------------------------------------------------------------
 => New parameters, shifts, and standard deviations

 Atom        x       dx      sx       y       dy      sy       z       dz      sz       B       dB      sB      occ.    docc.   socc.

 Na1      0.38120-0.00000 0.00059  0.78589 0.00000 0.00143  0.10473 0.00000 0.00072  1.11627 0.00000 0.00000  1.00000 0.00000 0.00000
 Ta1      0.15941 0.00000 0.00010  0.25719-0.00000 0.00040  0.29618-0.00000 0.00012  0.47176 0.00000 0.00000  1.00000 0.00000 0.00000
 O1       0.21693-0.00000 0.00100  0.15793-0.00000 0.00129  0.04919-0.00001 0.00140  0.58064 0.00000 0.00000  1.00000 0.00000 0.00000
 O2       0.05608-0.00000 0.00121  0.54306-0.00003 0.00180  0.22012-0.00000 0.00157  0.58064 0.00000 0.00000  1.00000 0.00000 0.00000
 F1       0.38179 0.00000 0.00119  0.47171-0.00003 0.00167  0.30933 0.00001 0.00149  1.12063 0.00000 0.00000  1.00000 0.00000 0.00000
 F2       0.34207-0.00001 0.00106  0.98799-0.00002 0.00155  0.37446-0.00001 0.00134  1.12063 0.00000 0.00000  1.00000 0.00000 0.00000

 ==> PROFILE PARAMETERS FOR PATTERN#  1

 => Overall scale factor:      0.002011706     0.000000006     0.000003444
 => Eta(p-Voigt) or m(Pearson VII):   0.392310 -0.000030  0.011179
 => Overall tem. factor:     0.000000    0.000000    0.000000
 => Halfwidth parameters: 
         0.062643   -0.000007    0.001585
        -0.036684    0.000004    0.001115
         0.012128   -0.000001    0.000193
 => Cell parameters: 
        8.137749    0.000000    0.000085
        5.478100    0.000000    0.000060
        7.523122    0.000000    0.000077
       90.000000    0.000000    0.000000
      102.421730    0.000000    0.000635
       90.000000    0.000000    0.000000
 => Preferred orientation: 
         0.000000    0.000000    0.000000
         0.000000    0.000000    0.000000
 => Asymmetry parameters: 
         0.043920   -0.000020    0.002646
         0.004697   -0.000003    0.000685
         0.000000    0.000000    0.000000
         0.000000    0.000000    0.000000
 => X and Y parameters: 
         0.001740   -0.000001    0.000325
         0.000000    0.000000    0.000000
 => Strain parameters: 
         0.000000    0.000000    0.000000
         0.000000    0.000000    0.000000
         0.000000    0.000000    0.000000
 => Size   parameters (G,L): 
         0.000000    0.000000    0.000000
         0.000000    0.000000    0.000000

 ==> GLOBAL PARAMETERS FOR PATTERN#  1


 => Zero-point:    -0.0086   -0.0000    0.0005

 => Cos( theta)-shift parameter :   0.0000  0.0000  0.0000
 => Sin(2theta)-shift parameter :   0.0000  0.0000  0.0000

 ==> RELIABILITY FACTORS WITH ALL NON-EXCLUDED POINTS FOR PATTERN:  1

 => R-Factors:   3.62      5.06     Chi2:  11.4     DW-Stat.:  0.3378   Patt#:  1
 => Expected :            1.50                                1.9341
 => Deviance : 0.804E+05     Dev*:   11.79    
 => GoF-index:  3.4         Sqrt(Residual/N)
 => N-P+C:  6817

 =>    SumYdif       SumYobs      SumYcal      SumwYobsSQ     Residual    Condition
     0.1104E+07    0.3046E+08    0.3039E+08    0.3046E+08    0.7795E+05    0.7601E+10


 => Conventional Rietveld Rp,Rwp,Re and Chi2:   10.8      10.8      3.18      11.43    
 => (Values obtained using Ynet, but true sigma(y))
 =>  SumYnet, Sum(w Ynet**2):     0.1022E+08    0.6735E+07


 ==> RELIABILITY FACTORS FOR POINTS WITH BRAGG CONTRIBUTIONS FOR PATTERN:  1

 => R-Factors:   3.89      5.34     Chi2:  12.8     DW-Stat.:  0.3470   Patt#:
 => Expected :            1.49                                1.9301
 => Deviance : 0.783E+05     Dev*:   13.21    
 => GoF-index:  3.6         Sqrt(Residual/N)
 => N-P+C:  5924

 =>    SumYdif       SumYobs      SumYcal      SumwYobsSQ     Residual    Condition
     0.1035E+07    0.2660E+08    0.2654E+08    0.2660E+08    0.7587E+05    0.7601E+10


 => Conventional Rietveld Rp,Rwp,Re and Chi2:   10.1      10.6      2.97      12.81    
 => (Values obtained using Ynet, but true sigma(y))
 =>  SumYnet, Sum(w Ynet**2):     0.1020E+08    0.6732E+07


 => Global user-weigthed Chi2 (Bragg contrib.):   12.8    

 => ---------> Pattern#  1
 => Phase:  1
 =>    Bragg R-factor:  5.75    
 =>    RF-factor     :  4.46    


   Standard deviations have to be multiplied by: 3.2306
   (correlated residuals) See references:
  -J.F.Berar & P.Lelann, J. Appl. Cryst. 24, 1-5 (1991) 
  -J.F.Berar, Acc. in Pow. Diff. II,NIST Sp.Pub. 846, 63(1992) 

 ++++++++++++++++++++++++++++++++++++++++++++++++++++++++++++++++++++++++++++++++++++++++++++++++++++++++++++++++++++++++

 => CYCLE No.:    1
 =>  Convergence reached at this CYCLE !!!!
 =>  Parameter shifts set to zero
 ---------------------------------------------------------------------------------------
 => Phase  1 Name:  #(C) 2021 by FIZ Karlsruhe - Leibniz Institute for Information Infras
 ---------------------------------------------------------------------------------------
 => New parameters, shifts, and standard deviations

 Atom        x       dx      sx       y       dy      sy       z       dz      sz       B       dB      sB      occ.    docc.   socc.

 Na1      0.38120 0.00000 0.00059  0.78589 0.00000 0.00143  0.10473 0.00000 0.00072  1.11627 0.00000 0.00000  1.00000 0.00000 0.00000
 Ta1      0.15941 0.00000 0.00010  0.25719 0.00000 0.00040  0.29618 0.00000 0.00012  0.47176 0.00000 0.00000  1.00000 0.00000 0.00000
 O1       0.21693 0.00000 0.00100  0.15793 0.00000 0.00129  0.04919 0.00000 0.00140  0.58064 0.00000 0.00000  1.00000 0.00000 0.00000
 O2       0.05608 0.00000 0.00121  0.54306 0.00000 0.00180  0.22012 0.00000 0.00157  0.58064 0.00000 0.00000  1.00000 0.00000 0.00000
 F1       0.38179 0.00000 0.00119  0.47171 0.00000 0.00167  0.30933 0.00000 0.00149  1.12063 0.00000 0.00000  1.00000 0.00000 0.00000
 F2       0.34207 0.00000 0.00106  0.98799 0.00000 0.00155  0.37446 0.00000 0.00134  1.12063 0.00000 0.00000  1.00000 0.00000 0.00000

 ==> PROFILE PARAMETERS FOR PATTERN#  1

 => Overall scale factor:      0.002011706     0.000000000     0.000003444
 => Eta(p-Voigt) or m(Pearson VII):   0.392310  0.000000  0.011179
 => Overall tem. factor:     0.000000    0.000000    0.000000
 => Halfwidth parameters: 
         0.062643    0.000000    0.001585
        -0.036684    0.000000    0.001115
         0.012128    0.000000    0.000193
 => Cell parameters: 
        8.137749    0.000000    0.000085
        5.478100    0.000000    0.000060
        7.523122    0.000000    0.000077
       90.000000    0.000000    0.000000
      102.421730    0.000000    0.000635
       90.000000    0.000000    0.000000
 => Preferred orientation: 
         0.000000    0.000000    0.000000
         0.000000    0.000000    0.000000
 => Asymmetry parameters: 
         0.043920    0.000000    0.002646
         0.004697    0.000000    0.000685
         0.000000    0.000000    0.000000
         0.000000    0.000000    0.000000
 => X and Y parameters: 
         0.001740    0.000000    0.000325
         0.000000    0.000000    0.000000
 => Strain parameters: 
         0.000000    0.000000    0.000000
         0.000000    0.000000    0.000000
         0.000000    0.000000    0.000000
 => Size   parameters (G,L): 
         0.000000    0.000000    0.000000
         0.000000    0.000000    0.000000

 ==> GLOBAL PARAMETERS FOR PATTERN#  1


 => Zero-point:    -0.0086    0.0000    0.0005

 => Cos( theta)-shift parameter :   0.0000  0.0000  0.0000
 => Sin(2theta)-shift parameter :   0.0000  0.0000  0.0000

 ==> RELIABILITY FACTORS WITH ALL NON-EXCLUDED POINTS FOR PATTERN:  1

 => R-Factors:   3.62      5.06     Chi2:  11.4     DW-Stat.:  0.3378   Patt#:  1
 => Expected :            1.50                                1.9341
 => Deviance : 0.804E+05     Dev*:   11.79    
 => GoF-index:  3.4         Sqrt(Residual/N)
 => N-P+C:  6817

 =>    SumYdif       SumYobs      SumYcal      SumwYobsSQ     Residual    Condition
     0.1104E+07    0.3046E+08    0.3039E+08    0.3046E+08    0.7795E+05    0.7601E+10


 => Conventional Rietveld Rp,Rwp,Re and Chi2:   10.8      10.8      3.18      11.43    
 => (Values obtained using Ynet, but true sigma(y))
 =>  SumYnet, Sum(w Ynet**2):     0.1022E+08    0.6735E+07

 => N-sigma of the GoF:      609.212

 ==> RELIABILITY FACTORS FOR POINTS WITH BRAGG CONTRIBUTIONS FOR PATTERN:  1

 => R-Factors:   3.89      5.34     Chi2:  12.8     DW-Stat.:  0.3470   Patt#:
 => Expected :            1.49                                1.9301
 => Deviance : 0.783E+05     Dev*:   13.21    
 => GoF-index:  3.6         Sqrt(Residual/N)
 => N-P+C:  5924

 =>    SumYdif       SumYobs      SumYcal      SumwYobsSQ     Residual    Condition
     0.1035E+07    0.2660E+08    0.2654E+08    0.2660E+08    0.7587E+05    0.7601E+10


 => Conventional Rietveld Rp,Rwp,Re and Chi2:   10.1      10.6      2.97      12.81    
 => (Values obtained using Ynet, but true sigma(y))
 =>  SumYnet, Sum(w Ynet**2):     0.1020E+08    0.6732E+07

 => N-sigma of the GoF:      642.574

 => Global user-weigthed Chi2 (Bragg contrib.):   13.2    

 => ---------> Pattern#  1
 => Phase:  1
 =>    Bragg R-factor:  5.75    
 =>    RF-factor     :  4.46    

 --------------------------------------------------------------------------------------------------------------
 Pattern#  1 Phase No.:   1 Phase name:  #(C) 2021 by FIZ Karlsruhe - 
 --------------------------------------------------------------------------------------------------------------

   No.  Code     H   K   L  Mult      Hw      ETA/M    2theta/TOF     Icalc       Iobs      Sigma     StrFactor^2    d-hkl       CORR

      1   1      1   0   0     2  0.095658  0.411667      11.124     3947.5     3512.3      9.123       9941.2461  7.947250      1.000000
      2   1      1   1   0     4  0.087477  0.426531      19.666    10373.3    10177.0     11.321      41716.3047  4.510375      1.000000
      3   1      0   1   1     4  0.087071  0.427465      20.203       16.6       54.1      3.098         70.5993  4.391690      1.000000
      4   1     -1   1   1     4  0.085943  0.430259      21.809       28.0       57.1      4.453        139.5175  4.071856      1.000000
      5   1      2   0   0     2  0.085590  0.431209      22.355     1205.9     1292.1      5.949      12643.9922  3.973625      1.000000
      6   1      0   0   2     2  0.084513  0.434434      24.208     3765.6     3674.0      7.080      46605.0742  3.673506      1.000000
      7   1      1   1   1     4  0.084431  0.434706      24.364       14.3       14.4      0.026         89.5875  3.650273      1.000000
      8   1     -1   0   2     2  0.084418  0.434749      24.389     3963.8     3929.7      6.573      49829.8438  3.646615      1.000000
      9   1      2   1   0     4  0.083014  0.440530      27.711     7348.7     7506.1     10.025      60420.2383  3.216530      1.000000
     10   1     -2   1   1     4  0.082846  0.441485      28.260       84.5       60.7      1.992        724.2935  3.155267      1.000000
     11   1      1   0   2     2  0.082684  0.442531      28.862        4.1        5.2      0.338         72.6967  3.090887      1.000000
     12   1      0   1   2     4  0.082593  0.443202      29.247     2444.4     2649.7      6.395      22531.0410  3.051019      1.000000
     13   1     -2   0   2     2  0.082576  0.443332      29.322      119.1      128.7      0.302       2206.5183  3.043416      1.000000
     14   1     -1   1   2     4  0.082559  0.443467      29.399     1271.7     1381.5      3.813      11852.0068  3.035560      1.000000
     15   1      2   1   1     4  0.082212  0.448408      32.239       13.5        0.0      3.493        152.7874  2.774385      1.000000
     16   1      0   2   0     2  0.082206  0.449152      32.666     1541.6     1536.7      5.586      36000.1875  2.739050      1.000000
     17   1      1   1   2     4  0.082219  0.450175      33.254     2921.7     2931.1      6.174      35451.1055  2.691954      1.000000
     18   1     -2   1   2     4  0.082242  0.450881      33.660     2665.1     2678.3      5.687      33193.9414  2.660419      1.000000
     19   1      3   0   0     2  0.082253  0.451139      33.808      999.2     1078.6      2.975      25127.6387  2.649083      1.000000
     20   1      1   2   0     4  0.082340  0.452534      34.610      960.6     1008.5      4.620      12705.8652  2.589562      1.000000
     21   1      0   2   1     4  0.082388  0.453092      34.931       33.8       38.6      2.166        456.3401  2.566494      1.000000
     22   1     -1   2   1     4  0.082581  0.454820      35.924        2.3        0.0      2.990         32.5435  2.497802      1.000000
     23   1      2   0   2     2  0.082776  0.456144      36.685      574.8      594.2      4.874      17254.8594  2.447716      1.000000
     24   1     -3   1   1     4  0.082960  0.457193      37.287      186.0      172.0      1.064       2893.7156  2.409518      1.000000
     25   1     -3   0   2     2  0.082966  0.457223      37.304      621.3      573.7      3.063      19346.4805  2.408464      1.000000
     26   1      1   2   1     4  0.083065  0.457733      37.598       81.2       69.1      2.231       1285.4880  2.390336      1.000000
     27   1      3   1   0     4  0.083097  0.457889      37.687        8.7        8.0      0.445        138.2253  2.384872      1.000000
     28   1     -1   1   3     4  0.083931  0.461291      39.642      212.2      216.8      4.117       3773.3064  2.271646      1.000000
     29   1      2   2   0     4  0.084085  0.461815      39.944      545.2      513.0      3.284       9859.7842  2.255187      1.000000
     30   1      0   1   3     4  0.084278  0.462446      40.306        0.6        0.6      0.004         10.4685  2.235758      1.000000
     31   1      2   1   2     4  0.084288  0.462478      40.324      604.9      685.4      3.517      11170.8271  2.234778      1.000000
     32   1     -2   2   1     4  0.084298  0.462511      40.343        4.0        4.5      0.023         74.0970  2.233763      1.000000
     33   1     -3   1   2     4  0.084613  0.463475      40.897      863.5      867.4      3.763      16452.5938  2.204785      1.000000
     34   1      0   2   2     4  0.084717  0.463777      41.071      857.4      876.0      2.949      16489.5977  2.195845      1.000000
     35   1     -1   2   2     4  0.084786  0.463975      41.185     1024.9      959.0      3.193      19828.8652  2.190061      1.000000
     36   1      3   1   1     4  0.085307  0.465393      42.000        8.5        2.1      1.930        171.2099  2.149416      1.000000
     37   1     -2   1   3     4  0.085495  0.465874      42.276       11.7        7.5      2.360        239.2964  2.135994      1.000000
     38   1      2   2   1     4  0.086276  0.467738      43.348       35.3       63.1      3.892        764.6878  2.085665      1.000000
     39   1      1   2   2     4  0.086909  0.469120      44.142       96.0       93.5      2.339       2166.0574  2.049957      1.000000
     40   1      1   1   3     4  0.086911  0.469125      44.145       34.3       33.6      0.819        775.0546  2.049831      1.000000
     41   1     -2   2   2     4  0.087177  0.469678      44.462      309.0      301.9      3.326       7083.6807  2.035928      1.000000
     42   1      4   0   0     2  0.088210  0.471697      45.622      669.0      718.5      4.902      32491.9199  1.986813      1.000000
     43   1      3   0   2     2  0.088887  0.472928      46.330      479.0      401.7      3.614      24081.1133  1.958114      1.000000
     44   1     -4   0   2     2  0.089611  0.474176      47.047      684.0      669.2      4.079      35586.4766  1.929910      1.000000
     45   1     -3   2   1     4  0.089971  0.474776      47.392       20.3       20.4      0.766        536.3472  1.916671      1.000000
     46   1     -4   1   1     4  0.090316  0.475337      47.714        0.4        0.4      0.001          9.6796  1.904482      1.000000
     47   1      3   2   0     4  0.090324  0.475350      47.722     1878.5     1957.7      5.443      50440.8672  1.904196      1.000000
     48   1     -3   1   3     4  0.090369  0.475422      47.763       35.8       37.5      0.112        962.8726  1.902638      1.000000
     49   1     -1   0   4     2  0.091030  0.476461      48.360     1335.9     1532.0      4.825      73911.9766  1.880528      1.000000
     50   1      4   1   0     4  0.091431  0.477073      48.712      942.3     1050.9      4.097      26493.2559  1.867765      1.000000
     51   1     -1   2   3     4  0.092182  0.478186      49.352        8.1        7.1      0.267        234.3811  1.845055      1.000000
     52   1      3   1   2     4  0.092223  0.478245      49.386       83.4       73.9      1.913       2418.5098  1.843862      1.000000
     53   1      0   0   4     2  0.092469  0.478600      49.590       49.4       54.9      1.218       2889.9961  1.836753      1.000000
     54   1      0   2   3     4  0.092863  0.479160      49.911        1.4        1.4      0.005         42.4473  1.825670      1.000000
     55   1      2   2   2     4  0.092882  0.479187      49.927     1753.7     1713.6      4.949      52102.3984  1.825137      1.000000
     56   1     -2   0   4     2  0.092948  0.479280      49.980      188.7      184.3      0.577      11240.5088  1.823307      1.000000
     57   1     -4   1   2     4  0.093060  0.479436      50.070       13.4       13.7      0.052        401.3497  1.820255      1.000000
     58   1     -3   2   2     4  0.093491  0.480032      50.412     1133.4     1014.5      4.222      34409.8359  1.808689      1.000000
     59   1      2   1   3     4  0.093706  0.480325      50.581        1.5        1.4      0.014         46.3389  1.803056      1.000000
     60   1      1   3   0     4  0.094638  0.481566      51.294      668.8      605.0      4.021      21107.5000  1.779660      1.000000

   No.  Code     H   K   L  Mult      Hw      ETA/M    2theta/TOF     Icalc       Iobs      Sigma     StrFactor^2    d-hkl       CORR

     61   1     -1   1   4     4  0.094680  0.481620      51.325       16.3       14.4      0.097        513.6985  1.778646      1.000000
     62   1      3   2   1     4  0.094717  0.481669      51.353        1.7        1.5      0.012         54.8141  1.777742      1.000000
     63   1      0   3   1     4  0.094952  0.481973      51.528       65.9       58.8      1.183       2101.6482  1.772119      1.000000
     64   1     -2   2   3     4  0.095036  0.482082      51.590        5.7        4.2      0.178        180.9018  1.770126      1.000000
     65   1     -1   3   1     4  0.095956  0.483246      52.260        2.6        2.1      0.214         86.8820  1.749024      1.000000
     66   1      0   1   4     4  0.096299  0.483670      52.503      993.8      973.4      4.889      33044.6562  1.741472      1.000000
     67   1     -2   1   4     4  0.096834  0.484323      52.879      486.1      477.9      3.230      16423.4863  1.729999      1.000000
     68   1      4   1   1     4  0.096899  0.484401      52.923        0.0        0.0      0.000          0.7148  1.728638      1.000000
     69   1      1   2   3     4  0.097307  0.484891      53.205        0.1        0.0      0.011          3.4404  1.720152      1.000000
     70   1      1   3   1     4  0.097765  0.485432      53.516        0.4        0.4      0.008         13.1398  1.710886      1.000000
     71   1      1   0   4     2  0.097776  0.485445      53.523      144.8      139.8      3.001      10055.3174  1.710666      1.000000
     72   1     -3   0   4     2  0.098890  0.486730      54.262       81.9       18.8      3.015       5860.5708  1.689115      1.000000
     73   1      2   3   0     4  0.100553  0.488575      55.322     1062.3      958.7      5.399      39696.9336  1.659224      1.000000
     74   1     -4   1   3     4  0.100783  0.488824      55.465       22.3       20.9      0.126        837.8714  1.655284      1.000000
     75   1     -2   3   1     4  0.101058  0.489119      55.635       54.1       53.0      1.158       2045.7797  1.650636      1.000000
     76   1      0   3   2     4  0.101999  0.490117      56.208      339.1      326.9      2.061      13132.0195  1.635158      1.000000
     77   1      1   1   4     4  0.102140  0.490264      56.293      868.7      886.1      3.008      33743.9375  1.632902      1.000000
     78   1     -1   3   2     4  0.102149  0.490273      56.298      228.7      233.6      0.790       8885.3525  1.632765      1.000000
     79   1     -4   2   1     4  0.102226  0.490354      56.344       36.7       37.6      0.145       1430.2788  1.631527      1.000000
     80   1     -3   2   3     4  0.102299  0.490430      56.388        4.4        4.6      0.020        173.2611  1.630367      1.000000
     81   1     -3   1   4     4  0.103348  0.491507      57.007      989.8     1120.0      4.444      39543.4727  1.614126      1.000000
     82   1      4   0   2     2  0.103705  0.491867      57.214       33.1       43.8      0.192       2664.1042  1.608770      1.000000
     83   1      4   2   0     4  0.103738  0.491902      57.234      301.4      413.0      2.011      12148.3223  1.608265      1.000000
     84   1      3   2   2     4  0.104792  0.492950      57.837      596.8      730.4      3.809      24615.3223  1.592929      1.000000
     85   1      5   0   0     2  0.105038  0.493192      57.975      106.0      119.3      0.676       8792.1924  1.589450      1.000000
     86   1     -5   0   2     2  0.105098  0.493251      58.009       74.5       83.4      0.519       6182.9780  1.588602      1.000000
     87   1      2   3   1     4  0.105134  0.493285      58.029        1.1        1.3      0.009         46.7537  1.588104      1.000000
     88   1     -4   2   2     4  0.105891  0.494020      58.451      622.3      755.1      3.662      26272.5469  1.577634      1.000000
     89   1      1   3   2     4  0.106296  0.494408      58.674      675.6      748.9      2.950      28765.8574  1.572170      1.000000
     90   1      2   2   3     4  0.106731  0.494821      58.912       16.5       16.2      0.064        708.0553  1.566397      1.000000
     91   1     -2   3   2     4  0.106775  0.494863      58.936      850.2      836.8      3.327      36558.9531  1.565814      1.000000
     92   1      3   1   3     4  0.106921  0.495001      59.015        1.9        1.9      0.012         82.8961  1.563901      1.000000
