Repository: ozakary/data-NaMO2F2

# Powder X-Ray Diffraction Data for NaMO<sub>2</sub>F<sub>2</sub> (M = Nb<sup>5+</sup>, Ta<sup>5+</sup>)

**Author:** Ouail Zakary  
**ORCID:** [0000-0002-7793-3306](https://orcid.org/0000-0002-7793-3306)  
**E-mail:** [Ouail.Zakary@oulu.fi](mailto:Ouail.Zakary@oulu.fi)  
**Website:** [Ouail Zakary - webpage](https://cc.oulu.fi/~nmrwww/members/Ouail_Zakary.html)

This repository contains datasets of **Powder X-Ray Diffraction (PXRD)** data for the compounds NaNbO<sub>2</sub>F<sub>2</sub> and NaTaO<sub>2</sub>F<sub>2</sub>, recorded under both room temperature (RT) and variable temperature conditions.

File: powder_X-ray_diffraction/variable-temperature_experiments/NaTaO2F2/Rietveld_refinment/250°C/NaTaO2F2.out (part 1 of 2)


        **********************************************************
        ** PROGRAM FullProf.2k (Version 7.30 - Mar2020-ILL JRC) **
        **********************************************************
                       M U L T I -- P A T T E R N                 
            Rietveld, Profile Matching & Integrated Intensity     
                 Refinement of X-ray and/or Neutron Data


    Date: 07/02/2023  Time: 13:48:19.247                              

 => PCR file code: NaTaO2F2
 => DAT file code: NaTaO2F2.dat         -> Relative contribution: 1.0000                                                            

 ==> CONDITIONS OF THIS RUN FOR PATTERN No.:  1

 => Global Refinement of X-ray powder diffraction data                                                                              
 => Global Refinement of X-ray powder diffraction data                                                                              
    Bragg-Brentano(X-rays) or Debye-Scherrer geometry(Neutrons)
 => Title:  #(C) 2021 by FIZ Karlsruhe - Leibniz Institute for Information Infrastructure.  All rights reserved.

 => Number of phases:    1
 => Number of excluded regions:    0
 => Number of scattering factors supplied:    0
 => Conventional weights: w=1.0/Variance(yobs)
 => Asymmetry correction as in J.Appl.Cryst. 26,128(1993)
 => Background linearly interpolated between the   23 points given
 => The    5th default profile function was selected
 => Pseudo-Voigt function (ETA variable)
                 X-parameter correspond to: ETA=ETA0+X*2theta
                       pV(x)= ETA*L(x)+(1-ETA)*G(x)

 ==> INPUT/OUTPUT OPTIONS:

 => Generate file *.PRF for plot
 => Output Integrated Intensities
 => Generate new input file *.PCR

 => X-Y type of data: 2theta/TOF/E(Kev) Intens sigma for pattern:  1
 => Plot pattern at each cycle
 => Wavelengths:  1.54056 1.54439
 => Alpha2/Alpha1 ratio:   0.5000
 => Cos(Monochromator angle)=   0.9100
 => Asymmetry correction for angles lower than   90.000 degrees
 => Absorption correction (AC), muR-eff =   0.0000  0.0000
 => Base of peaks: 2.0*HW*    8.00

 => Number of cycles:   33
 => Relaxation factors ==>    for coordinates:  1.00
 => for anisotropic temperature factors:  1.00
 => for halfwidth/strain/size parameters:  1.00
 => for lattice constants and propagation vectors:  1.00
 => EPS-value for convergence:    0.1
 => Background ==> 
    Position   Intensity
       10.29     6055.97        0.00
       12.59     5447.44        0.00
       13.78     5096.39        0.00
       15.64     4766.17        0.00
       18.46     4192.05        0.00
       21.35     3812.02        0.00
       25.72     3529.50        0.00
       30.61     3233.75        0.00
       35.55     2984.65        0.00
       38.28     2749.67        0.00
       42.58     2675.98        0.00
       45.12     2748.41        0.00
       54.66     2811.79        0.00
       62.73     2567.86        0.00
       66.11     2414.26        0.00
       75.09     2456.17        0.00
       77.86     2355.56        0.00
       81.44     2431.09        0.00
       86.01     2351.09        0.00
       88.77     2371.41        0.00

       93.28     2332.01        0.00
       95.69     2344.21        0.00
       98.00     2340.48        0.00

 
 => Number of Least-Squares parameters varied:    31

 =>--------------------------->
 =>------->  PATTERN number:  1
 =>--------------------------->
 => Global parameters and codes ==>
 => Zero-point:    -0.0068   11.0000
 => Displacement peak-shift parameter and code:     0.00    0.00
 => Transparency peak-shift parameter and code:     0.00    0.00

 => Reading Intensity data  =>>

 -> No recognizable heading in input data file X,Y,sigma
    First 6 lines are considered as COMMENTS (except for TSAMP keyword)
 -> COMMENT: 10.0116	6413.0000                                                                                                                   
 -> COMMENT: 10.0247	6471.0000                                                                                                                   
 -> COMMENT: 10.0379	6617.0000                                                                                                                   
 -> COMMENT: 10.0510	6377.0000                                                                                                                   
 -> COMMENT: 10.0641	6316.0000                                                                                                                   
 -> COMMENT: 10.0772	6470.0000                                                                                                                   
 ==> Angular range, step and number of points:
     2Thmin:      10.090400  2Thmax:      99.993401  Step:       0.013132  No. of points:   6848
 --------------------------------------------------------------------------------
 => Phase  No. 1
       #(C) 2021 by FIZ Karlsruhe - Leibniz Institute for Information Infras
 --------------------------------------------------------------------------------
 =>-------> Pattern#  1
 => Crystal Structure Refinement
 => Preferred orientation vector:   0.0000  0.0000  1.0000

 =>-------> Data for PHASE: 1
 => Number of atoms:    6
 => Number of distance  constraints:    0
 => Number of angle     constraints:    0

 => Symmetry information on space group: P 1 21/c 1          
 -> The multiplicity of the general position is:   4
 -> The space group is Centric (-1 at origin)   
 -> Lattice type  P: { 000 }                                       
 -> Reduced set of symmetry operators:

  No.  IT   Symmetry symbol    Rotation part     Associated Translation
   1: ( 1)   1            -->     ( x, y, z) + {  0.0000  0.0000  0.0000}
   2: ( 3)   2 ( 0, y, 0) -->     (-x, y,-z) + {  0.0000  0.5000  0.5000}


        Information on Space Group: 
        --------------------------- 

 =>   Number of Space group:  14
 =>  Hermann-Mauguin Symbol: P 1 21/c 1
 =>             Hall Symbol: -P 2ybc
 =>    Table Setting Choice: b1
 =>            Setting Type: IT (Generated from Hermann-Mauguin symbol)
 =>          Crystal System: Monoclinic
 =>              Laue Class: 2/m
 =>             Point Group: 2/m
 =>         Bravais Lattice: P
 =>          Lattice Symbol: mP
 =>  Reduced Number of S.O.:   2
 =>    General multiplicity:   4
 =>          Centrosymmetry: Centric (-1 at origin)
 =>  Generators (exc. -1&L):   1
 =>         Asymmetric unit:  0.000 <= x <=  1.000
                              0.000 <= y <=  0.250
                              0.000 <= z <=  1.000

 => List of S.O. without inversion and lattice centring translations
 => SYMM(  1): x,y,z                               => SYMM(  2): -x,y+1/2,-z+1/2


 => Initial parameters ==>
 Atom    Ntyp                  X         Y         Z         B         occ.         in  fin  Spc  Mult
                             B11       B22       B33       B12       B13       B23
 Na1    Na                 0.38079   0.78619   0.10516   1.11627   1.00000           0    0    0    4
                 Codes:  141.00000 151.00000 161.00000   0.00000   0.00000
 Ta1    Ta                 0.15938   0.25661   0.29612   0.47176   1.00000           0    0    0    4
                 Codes:  171.00000 181.00000 191.00000   0.00000   0.00000
 O1     O                  0.21467   0.15566   0.04805   0.58064   1.00000           0    0    0    4
                 Codes:  201.00000 211.00000 221.00000   0.00000   0.00000
 O2     O                  0.05468   0.54274   0.21861   0.58064   1.00000           0    0    0    4
                 Codes:  231.00000 241.00000 251.00000   0.00000   0.00000
 F1     F                  0.38205   0.47137   0.30780   1.12063   1.00000           0    0    0    4
                 Codes:  261.00000 271.00000 281.00000   0.00000   0.00000
 F2     F                  0.34253   0.98738   0.37192   1.12063   1.00000           0    0    0    4
                 Codes:  291.00000 301.00000 311.00000   0.00000   0.00000

 => IT IS ASSUMED THAT THE FIRST GIVEN SITE IS FULLY OCCUPIED 
    OR THE FIRST AND SECOND ATOMS ARE IN THE SAME SITE WITH TOTAL FULL OCCUPATION
  (If this is not the case, change the order of atoms to obtain correct values for the content of the unit cell)
    The given occupation factors have been obtained mutiplying m/M by   1.0000
      -> Atom: Na  ,  Chemical element: NA  Atomic Mass:    22.9898
      -> Atom: Ta  ,  Chemical element: TA  Atomic Mass:   180.9479
      -> Atom: O   ,  Chemical element: O   Atomic Mass:    15.9994
      -> Atom: O   ,  Chemical element: O   Atomic Mass:    15.9994
      -> Atom: F   ,  Chemical element: F   Atomic Mass:    18.9984
      -> Atom: F   ,  Chemical element: F   Atomic Mass:    18.9984
 => The given value of ATZ is       1095.73 the program has calculated:        1095.73
    The value of ATZ given in the input PCR file will be used for quantitative analysis
 => The chemical content of the unit cell is: 
       4.0000 Na   +   4.0000 Ta   +   4.0000 O    +   4.0000 O    +   4.0000 F    +   4.0000 F      
 => The normalized site occupation numbers in % are: 
     100.0000 Na1    :      100.0000 Ta1    :      100.0000 O1     :      100.0000 O2     :      100.0000 F1     :      100.0000 F2       
 => The density (volumic mass) of the compound is:    5.551 g/cm3

 =>-------> PROFILE PARAMETERS FOR PATTERN:  1

 => Overall scale factor:   0.200320E-02
 => ETA (p-Voigt) OR M (Pearson VII):   0.3924
 => Overall temperature factor:      0.00000
 => Halfwidth U,V,W:      0.06422    -0.03788     0.01230
 => X and Y parameters:       0.0017      0.0000
 => Direct cell parameters:    8.1398   5.4801   7.5247  90.0000 102.4363  90.0000
 => Preferred orientation parameters:   0.0000  0.0000
 => Asymmetry parameters     :      0.04249     0.00536     0.00000     0.00000
 => Strain parameters        :      0.00000     0.00000     0.00000
 => Size   parameters        :      0.00000     0.00000

 ==> CODEWORDS FOR PROFILE PARAMETERS of PATTERN#  1

 => Overall scale factor:   21.000
 => ETA (p-Voigt) OR M (Pearson VII):  101.000
 => Overall temperature factor:    0.000
 => Halfwidth U,V,W:   71.000  91.000  81.000
 => X and Y parameters:  111.000   0.000
 => Direct cell parameters:   31.000  41.000  51.000   0.000  61.000   0.000
 => Preferred orientation parameters:    0.000   0.000
 => Asymmetry parameters     :  121.000 131.000   0.000   0.000
 => Strain parameters        :    0.000   0.000   0.000
 => Size   parameters        :    0.000   0.000

 => Cell constraints according to Laue symmetry: 2/m  

        Metric information:
        -------------------

 => Direct cell parameters:

         a =       8.1398      b =       5.4801      c =       7.5247
     alpha =       90.000   beta =      102.436  gamma =       90.000
                        Direct Cell Volume =     327.7773

 => Reciprocal cell parameters:

         a*=     0.125805      b*=     0.182478      c*=     0.136089
     alpha*=       90.000   beta*=       77.564  gamma*=       90.000
                    Reciprocal Cell Volume =   0.00305085

 => Direct and Reciprocal Metric Tensors:

                   GD                                       GR
     66.2561      0.0000    -13.1903          0.015827    0.000000    0.003687
      0.0000     30.0317      0.0000          0.000000    0.033298    0.000000
    -13.1903      0.0000     56.6207          0.003687    0.000000    0.018520

 =>  Cartesian frame: z // c; y is in the bc-plane; x is y ^ z = a*  

     Crystal_to_Orthonormal_Matrix              Orthonormal_to_Crystal Matrix
              Cr_Orth_cel                               Orth_Cr_cel  
      8.1398      0.0000     -1.6205          0.122853   -0.000000    0.027093
      0.0000      5.4801      0.0000          0.000000    0.182478   -0.000000
      0.0000      0.0000      7.3481          0.000000    0.000000    0.136089

     Busing-Levy B-matrix: Hc=B.H            Inverse of the Busing-Levy B-matrix
                BL_M                                      BL_Minv  
    0.125805    0.000000    0.029307            7.9488     -0.0000     -1.7529
    0.000000    0.182478   -0.000000            0.0000      5.4801      0.0000
    0.000000    0.000000    0.132896            0.0000      0.0000      7.5247

 => Laue symmetry 2/m   will be used to generate HKL for pattern#   1
 => Reflections generated between S(1/d)min:  0.1139 A-1 and S(1/d)max:  1.0105 A-1
 =>                                    dmax:  8.7808 A   and      dmin:  0.9896 A
 => The number of reflections generated is:    358
 => The max. scatt. variable (gen.ref.) is:       102.2195
 => Scattering coefficients from internal table


 => X-ray scattering coeff. (A1, B1, A2,...C, f(0), Z, Dfp,Dfpp)

 NA      4.7626   3.2850   3.1736   8.8422   1.2674   0.3136   1.1128 129.4240   0.6760  10.9924  11.0000   0.1290   0.1240
 TA     29.2024   1.7733  15.2293   9.3705  14.5135   0.2960   4.7649  63.3644   9.2435  72.9537  73.0000  -6.3510   5.2710
 O       3.0485  13.2771   2.2868   5.7011   1.5463   0.3239   0.8670  32.9089   0.2508   7.9994   8.0000   0.0470   0.0320
 F       3.5392  10.2825   2.6412   4.2944   1.5170   0.2615   1.0243  26.1476   0.2776   8.9993   9.0000   0.0690   0.0530

     --------------------------------------------------------------
      SYMBOLIC NAMES AND INITIAL VALUES OF PARAMETERS TO BE VARIED:
     --------------------------------------------------------------

      ->  Parameter number    1   -> Symbolic Name:                                          Zero_pat1   -0.68399999E-02
      ->  Parameter number    2   -> Symbolic Name:                                     Scale_ph1_pat1    0.20031999E-02
      ->  Parameter number    3   -> Symbolic Name:                                    Cell_A_ph1_pat1     8.1397877    
      ->  Parameter number    4   -> Symbolic Name:                                    Cell_B_ph1_pat1     5.4801211    
      ->  Parameter number    5   -> Symbolic Name:                                    Cell_C_ph1_pat1     7.5246701    
      ->  Parameter number    6   -> Symbolic Name:                                    Cell_E_ph1_pat1     102.43633    
      ->  Parameter number    7   -> Symbolic Name:                                    U-Cagl_ph1_pat1    0.64216003E-01
      ->  Parameter number    8   -> Symbolic Name:                                    W-Cagl_ph1_pat1    0.12304000E-01
      ->  Parameter number    9   -> Symbolic Name:                                    V-Cagl_ph1_pat1   -0.37879001E-01
      ->  Parameter number   10   -> Symbolic Name:                                     EtaPV_ph1_pat1    0.39236999    
      ->  Parameter number   11   -> Symbolic Name:                                     X-tan_ph1_pat1    0.17450000E-02
      ->  Parameter number   12   -> Symbolic Name:                                     Asym1_ph1_pat1    0.42490002E-01
      ->  Parameter number   13   -> Symbolic Name:                                     Asym2_ph1_pat1    0.53599998E-02
      ->  Parameter number   14   -> Symbolic Name:                                          X_Na1_ph1    0.38079000    
      ->  Parameter number   15   -> Symbolic Name:                                          Y_Na1_ph1    0.78618997    
      ->  Parameter number   16   -> Symbolic Name:                                          Z_Na1_ph1    0.10516000    
      ->  Parameter number   17   -> Symbolic Name:                                          X_Ta1_ph1    0.15938000    
      ->  Parameter number   18   -> Symbolic Name:                                          Y_Ta1_ph1    0.25661001    
      ->  Parameter number   19   -> Symbolic Name:                                          Z_Ta1_ph1    0.29611999    
      ->  Parameter number   20   -> Symbolic Name:                                           X_O1_ph1    0.21467000    
      ->  Parameter number   21   -> Symbolic Name:                                           Y_O1_ph1    0.15566000    
      ->  Parameter number   22   -> Symbolic Name:                                           Z_O1_ph1    0.48050001E-01
      ->  Parameter number   23   -> Symbolic Name:                                           X_O2_ph1    0.54680001E-01
      ->  Parameter number   24   -> Symbolic Name:                                           Y_O2_ph1    0.54273999    
      ->  Parameter number   25   -> Symbolic Name:                                           Z_O2_ph1    0.21861000    
      ->  Parameter number   26   -> Symbolic Name:                                           X_F1_ph1    0.38205001    
      ->  Parameter number   27   -> Symbolic Name:                                           Y_F1_ph1    0.47137001    
      ->  Parameter number   28   -> Symbolic Name:                                           Z_F1_ph1    0.30779999    
      ->  Parameter number   29   -> Symbolic Name:                                           X_F2_ph1    0.34253001    
      ->  Parameter number   30   -> Symbolic Name:                                           Y_F2_ph1    0.98738003    
      ->  Parameter number   31   -> Symbolic Name:                                           Z_F2_ph1    0.37191999    
  
 
 => No optimization for routine tasks
 ++++++++++++++++++++++++++++++++++++++++++++++++++++++++++++++++++++++++++++++++++++++++++++++++++++++++++++++++++++++++

 => CYCLE No.:    1
 ---------------------------------------------------------------------------------------
 => Phase  1 Name:  #(C) 2021 by FIZ Karlsruhe - Leibniz Institute for Information Infras
 ---------------------------------------------------------------------------------------
 => New parameters, shifts, and standard deviations

 Atom        x       dx      sx       y       dy      sy       z       dz      sz       B       dB      sB      occ.    docc.   socc.

 Na1      0.38079-0.00000 0.00059  0.78621 0.00002 0.00142  0.10516 0.00000 0.00072  1.11627 0.00000 0.00000  1.00000 0.00000 0.00000
 Ta1      0.15938-0.00000 0.00010  0.25661 0.00000 0.00042  0.29612 0.00000 0.00012  0.47176 0.00000 0.00000  1.00000 0.00000 0.00000
 O1       0.21467-0.00000 0.00101  0.15566-0.00000 0.00128  0.04803-0.00002 0.00142  0.58064 0.00000 0.00000  1.00000 0.00000 0.00000
 O2       0.05466-0.00002 0.00123  0.54267-0.00007 0.00182  0.21862 0.00001 0.00157  0.58064 0.00000 0.00000  1.00000 0.00000 0.00000
 F1       0.38207 0.00002 0.00120  0.47129-0.00008 0.00168  0.30780-0.00000 0.00150  1.12063 0.00000 0.00000  1.00000 0.00000 0.00000
 F2       0.34251-0.00002 0.00107  0.98734-0.00004 0.00155  0.37190-0.00002 0.00134  1.12063 0.00000 0.00000  1.00000 0.00000 0.00000

 ==> PROFILE PARAMETERS FOR PATTERN#  1

 => Overall scale factor:      0.002003068    -0.000000132     0.000003418
 => Eta(p-Voigt) or m(Pearson VII):   0.392316 -0.000054  0.011110
 => Overall tem. factor:     0.000000    0.000000    0.000000
 => Halfwidth parameters: 
         0.064194   -0.000022    0.001602
        -0.037848    0.000031    0.001124
         0.012302   -0.000002    0.000194
 => Cell parameters: 
        8.139784   -0.000004    0.000084
        5.480120   -0.000001    0.000061
        7.524667   -0.000003    0.000077
       90.000000    0.000000    0.000000
      102.436325   -0.000008    0.000638
       90.000000    0.000000    0.000000
 => Preferred orientation: 
         0.000000    0.000000    0.000000
         0.000000    0.000000    0.000000
 => Asymmetry parameters: 
         0.042413   -0.000077    0.002646
         0.005359   -0.000001    0.000682
         0.000000    0.000000    0.000000
         0.000000    0.000000    0.000000
 => X and Y parameters: 
         0.001737   -0.000008    0.000324
         0.000000    0.000000    0.000000
 => Strain parameters: 
         0.000000    0.000000    0.000000
         0.000000    0.000000    0.000000
         0.000000    0.000000    0.000000
 => Size   parameters (G,L): 
         0.000000    0.000000    0.000000
         0.000000    0.000000    0.000000

 ==> GLOBAL PARAMETERS FOR PATTERN#  1


 => Zero-point:    -0.0069   -0.0000    0.0005

 => Cos( theta)-shift parameter :   0.0000  0.0000  0.0000
 => Sin(2theta)-shift parameter :   0.0000  0.0000  0.0000

 ==> RELIABILITY FACTORS WITH ALL NON-EXCLUDED POINTS FOR PATTERN:  1

 => R-Factors:   3.63      5.05     Chi2:  11.4     DW-Stat.:  0.3387   Patt#:  1
 => Expected :            1.50                                1.9341
 => Deviance : 0.803E+05     Dev*:   11.78    
 => GoF-index:  3.4         Sqrt(Residual/N)
 => N-P+C:  6817

 =>    SumYdif       SumYobs      SumYcal      SumwYobsSQ     Residual    Condition
     0.1104E+07    0.3044E+08    0.3037E+08    0.3044E+08    0.7776E+05    0.7570E+10


 => Conventional Rietveld Rp,Rwp,Re and Chi2:   10.8      10.8      3.19      11.41    
 => (Values obtained using Ynet, but true sigma(y))
 =>  SumYnet, Sum(w Ynet**2):     0.1018E+08    0.6711E+07


 ==> RELIABILITY FACTORS FOR POINTS WITH BRAGG CONTRIBUTIONS FOR PATTERN:  1

 => R-Factors:   3.89      5.33     Chi2:  12.8     DW-Stat.:  0.3479   Patt#:
 => Expected :            1.49                                1.9301
 => Deviance : 0.782E+05     Dev*:   13.19    
 => GoF-index:  3.6         Sqrt(Residual/N)
 => N-P+C:  5927

 =>    SumYdif       SumYobs      SumYcal      SumwYobsSQ     Residual    Condition
     0.1036E+07    0.2660E+08    0.2655E+08    0.2660E+08    0.7570E+05    0.7570E+10


 => Conventional Rietveld Rp,Rwp,Re and Chi2:   10.2      10.6      2.97      12.77    
 => (Values obtained using Ynet, but true sigma(y))
 =>  SumYnet, Sum(w Ynet**2):     0.1016E+08    0.6709E+07


 => Global user-weigthed Chi2 (Bragg contrib.):   12.8    

 => ---------> Pattern#  1
 => Phase:  1
 =>    Bragg R-factor:  6.07    
 =>    RF-factor     :  4.68    


   Standard deviations have to be multiplied by: 3.1646
   (correlated residuals) See references:
  -J.F.Berar & P.Lelann, J. Appl. Cryst. 24, 1-5 (1991) 
  -J.F.Berar, Acc. in Pow. Diff. II,NIST Sp.Pub. 846, 63(1992) 

 ++++++++++++++++++++++++++++++++++++++++++++++++++++++++++++++++++++++++++++++++++++++++++++++++++++++++++++++++++++++++

 => CYCLE No.:    1
 =>  Convergence reached at this CYCLE !!!!
 =>  Parameter shifts set to zero
 ---------------------------------------------------------------------------------------
 => Phase  1 Name:  #(C) 2021 by FIZ Karlsruhe - Leibniz Institute for Information Infras
 ---------------------------------------------------------------------------------------
 => New parameters, shifts, and standard deviations

 Atom        x       dx      sx       y       dy      sy       z       dz      sz       B       dB      sB      occ.    docc.   socc.

 Na1      0.38079 0.00000 0.00059  0.78621 0.00000 0.00142  0.10516 0.00000 0.00072  1.11627 0.00000 0.00000  1.00000 0.00000 0.00000
 Ta1      0.15938 0.00000 0.00010  0.25661 0.00000 0.00042  0.29612 0.00000 0.00012  0.47176 0.00000 0.00000  1.00000 0.00000 0.00000
 O1       0.21467 0.00000 0.00101  0.15566 0.00000 0.00128  0.04803 0.00000 0.00142  0.58064 0.00000 0.00000  1.00000 0.00000 0.00000
 O2       0.05466 0.00000 0.00123  0.54267 0.00000 0.00182  0.21862 0.00000 0.00157  0.58064 0.00000 0.00000  1.00000 0.00000 0.00000
 F1       0.38207 0.00000 0.00120  0.47129 0.00000 0.00168  0.30780 0.00000 0.00150  1.12063 0.00000 0.00000  1.00000 0.00000 0.00000
 F2       0.34251 0.00000 0.00107  0.98734 0.00000 0.00155  0.37190 0.00000 0.00134  1.12063 0.00000 0.00000  1.00000 0.00000 0.00000

 ==> PROFILE PARAMETERS FOR PATTERN#  1

 => Overall scale factor:      0.002003068     0.000000000     0.000003418
 => Eta(p-Voigt) or m(Pearson VII):   0.392316  0.000000  0.011110
 => Overall tem. factor:     0.000000    0.000000    0.000000
 => Halfwidth parameters: 
         0.064194    0.000000    0.001602
        -0.037848    0.000000    0.001124
         0.012302    0.000000    0.000194
 => Cell parameters: 
        8.139784    0.000000    0.000084
        5.480120    0.000000    0.000061
        7.524667    0.000000    0.000077
       90.000000    0.000000    0.000000
      102.436325    0.000000    0.000638
       90.000000    0.000000    0.000000
 => Preferred orientation: 
         0.000000    0.000000    0.000000
         0.000000    0.000000    0.000000
 => Asymmetry parameters: 
         0.042413    0.000000    0.002646
         0.005359    0.000000    0.000682
         0.000000    0.000000    0.000000
         0.000000    0.000000    0.000000
 => X and Y parameters: 
         0.001737    0.000000    0.000324
         0.000000    0.000000    0.000000
 => Strain parameters: 
         0.000000    0.000000    0.000000
         0.000000    0.000000    0.000000
         0.000000    0.000000    0.000000
 => Size   parameters (G,L): 
         0.000000    0.000000    0.000000
         0.000000    0.000000    0.000000

 ==> GLOBAL PARAMETERS FOR PATTERN#  1


 => Zero-point:    -0.0069    0.0000    0.0005

 => Cos( theta)-shift parameter :   0.0000  0.0000  0.0000
 => Sin(2theta)-shift parameter :   0.0000  0.0000  0.0000

 ==> RELIABILITY FACTORS WITH ALL NON-EXCLUDED POINTS FOR PATTERN:  1

 => R-Factors:   3.63      5.05     Chi2:  11.4     DW-Stat.:  0.3387   Patt#:  1
 => Expected :            1.50                                1.9341
 => Deviance : 0.803E+05     Dev*:   11.78    
 => GoF-index:  3.4         Sqrt(Residual/N)
 => N-P+C:  6817

 =>    SumYdif       SumYobs      SumYcal      SumwYobsSQ     Residual    Condition
     0.1104E+07    0.3044E+08    0.3037E+08    0.3044E+08    0.7776E+05    0.7570E+10


 => Conventional Rietveld Rp,Rwp,Re and Chi2:   10.8      10.8      3.19      11.41    
 => (Values obtained using Ynet, but true sigma(y))
 =>  SumYnet, Sum(w Ynet**2):     0.1018E+08    0.6711E+07

 => N-sigma of the GoF:      607.610

 ==> RELIABILITY FACTORS FOR POINTS WITH BRAGG CONTRIBUTIONS FOR PATTERN:  1

 => R-Factors:   3.89      5.33     Chi2:  12.8     DW-Stat.:  0.3479   Patt#:
 => Expected :            1.49                                1.9301
 => Deviance : 0.782E+05     Dev*:   13.19    
 => GoF-index:  3.6         Sqrt(Residual/N)
 => N-P+C:  5927

 =>    SumYdif       SumYobs      SumYcal      SumwYobsSQ     Residual    Condition
     0.1036E+07    0.2660E+08    0.2655E+08    0.2660E+08    0.7570E+05    0.7570E+10


 => Conventional Rietveld Rp,Rwp,Re and Chi2:   10.2      10.6      2.97      12.77    
 => (Values obtained using Ynet, but true sigma(y))
 =>  SumYnet, Sum(w Ynet**2):     0.1016E+08    0.6709E+07

 => N-sigma of the GoF:      640.825

 => Global user-weigthed Chi2 (Bragg contrib.):   13.1    

 => ---------> Pattern#  1
 => Phase:  1
 =>    Bragg R-factor:  6.07    
 =>    RF-factor     :  4.68    

 --------------------------------------------------------------------------------------------------------------
 Pattern#  1 Phase No.:   1 Phase name:  #(C) 2021 by FIZ Karlsruhe - 
 --------------------------------------------------------------------------------------------------------------

   No.  Code     H   K   L  Mult      Hw      ETA/M    2theta/TOF     Icalc       Iobs      Sigma     StrFactor^2    d-hkl       CORR

      1   1      1   0   0     2  0.096045  0.411633      11.122     3972.4     3559.1      9.121      10043.6152  7.948795      1.000000
      2   1      1   1   0     4  0.087571  0.426462      19.660    10305.8    10057.2     11.270      41590.3125  4.511785      1.000000
      3   1      0   1   1     4  0.087147  0.427395      20.197       16.4       50.4      3.085         70.0556  4.392966      1.000000
      4   1     -1   1   1     4  0.085970  0.430181      21.801       22.9       48.9      4.480        114.5423  4.073283      1.000000
      5   1      2   0   0     2  0.085598  0.431135      22.350     1184.6     1281.1      5.960      12468.3154  3.974398      1.000000
      6   1      0   0   2     2  0.084465  0.434354      24.204     3794.6     3706.8      7.154      47151.3711  3.674055      1.000000
      7   1      1   1   1     4  0.084379  0.434624      24.359       10.7       10.6      0.020         67.4878  3.651010      1.000000
      8   1     -1   0   2     2  0.084367  0.434664      24.382     3888.7     3801.3      6.463      49068.3672  3.647592      1.000000
      9   1      2   1   0     4  0.082875  0.440433      27.704     7363.9     7487.8      9.993      60772.0156  3.217348      1.000000
     10   1     -2   1   1     4  0.082695  0.441382      28.251       82.1       62.7      2.017        706.1011  3.156316      1.000000
     11   1      1   0   2     2  0.082517  0.442439      28.859        3.2        3.7      0.268         57.1821  3.091129      1.000000
     12   1      0   1   2     4  0.082418  0.443102      29.241     2442.5     2656.5      6.413      22598.8965  3.051683      1.000000
     13   1     -2   0   2     2  0.082400  0.443226      29.312      117.6      127.8      0.296       2188.7263  3.044414      1.000000
     14   1     -1   1   2     4  0.082381  0.443362      29.390     1267.8     1387.2      3.789      11860.7197  3.036468      1.000000
     15   1      2   1   1     4  0.081978  0.448300      32.233       10.7        0.0      3.482        122.2884  2.774842      1.000000
     16   1      0   2   0     2  0.081966  0.449030      32.654     1528.4     1525.7      5.645      35815.0781  2.740061      1.000000
     17   1      1   1   2     4  0.081969  0.450064      33.249     2916.0     2946.5      6.192      35521.4609  2.692353      1.000000
     18   1     -2   1   2     4  0.081986  0.450757      33.648     2666.5     2707.1      5.710      33327.3672  2.661317      1.000000
     19   1      3   0   0     2  0.081995  0.451023      33.802      997.7     1093.9      3.055      25186.9609  2.649598      1.000000
     20   1      1   2   0     4  0.082071  0.452405      34.597      959.6     1003.0      4.630      12737.7344  2.590470      1.000000
     21   1      0   2   1     4  0.082114  0.452963      34.918       30.8       28.7      2.167        417.7104  2.567373      1.000000
     22   1     -1   2   1     4  0.082295  0.454686      35.910        1.4        0.0      2.970         19.7107  2.498707      1.000000
     23   1      2   0   2     2  0.082486  0.456026      36.682      572.5      581.9      4.938      17259.4512  2.447884      1.000000
     24   1     -3   1   1     4  0.082663  0.457057      37.276      183.7      170.0      1.053       2867.2588  2.410242      1.000000
     25   1     -3   0   2     2  0.082668  0.457085      37.292      607.0      561.7      3.034      18966.2344  2.409257      1.000000
     26   1      1   2   1     4  0.082766  0.457596      37.586       85.0       68.9      2.282       1351.1177  2.391046      1.000000
     27   1      3   1   0     4  0.082798  0.457756      37.678        7.3        6.8      0.387        115.9570  2.385414      1.000000
     28   1     -1   1   3     4  0.083623  0.461149      39.632      207.3      211.4      4.095       3700.1824  2.272224      1.000000
     29   1      2   2   0     4  0.083774  0.461669      39.931      543.2      512.1      3.280       9859.1113  2.255893      1.000000
     30   1      0   1   3     4  0.083969  0.462306      40.298        1.7        1.9      0.013         31.7124  2.236174      1.000000
     31   1      2   1   2     4  0.083981  0.462343      40.319      598.8      686.9      3.523      11104.8584  2.235043      1.000000
     32   1     -2   2   1     4  0.083986  0.462360      40.329        4.6        5.2      0.026         84.9297  2.234546      1.000000
     33   1     -3   1   2     4  0.084301  0.463322      40.883      852.2      879.6      3.777      16296.7949  2.205525      1.000000
     34   1      0   2   2     4  0.084406  0.463628      41.059      851.7      875.6      2.954      16439.7559  2.196483      1.000000
     35   1     -1   2   2     4  0.084473  0.463821      41.170     1040.2      967.9      3.195      20203.0488  2.190789      1.000000
     36   1      3   1   1     4  0.085001  0.465250      41.993        7.4        3.3      1.921        150.6603  2.149751      1.000000
     37   1     -2   1   3     4  0.085185  0.465719      42.263       12.7        8.0      2.408        262.2885  2.136652      1.000000
     38   1      2   2   1     4  0.085971  0.467583      43.336       34.6       54.6      3.869        753.6660  2.086193      1.000000
     39   1      1   2   2     4  0.086609  0.468963      44.131       95.6       94.1      2.418       2164.3564  2.050451      1.000000
     40   1      1   1   3     4  0.086615  0.468977      44.139       31.3       31.1      0.749        708.7303  2.050101      1.000000
     41   1     -2   2   2     4  0.086874  0.469510      44.446      304.6      296.7      3.326       7009.3374  2.036642      1.000000
     42   1      4   0   0     2  0.087923  0.471538      45.613      670.0      739.2      4.958      32668.6836  1.987199      1.000000
     43   1      3   0   2     2  0.088613  0.472776      46.326      463.8      391.3      3.601      23407.4570  1.958270      1.000000
     44   1     -4   0   2     2  0.089333  0.474001      47.032      684.0      654.3      4.064      35707.0195  1.930516      1.000000
     45   1     -3   2   1     4  0.089698  0.474599      47.376       17.1       17.2      0.690        453.8532  1.917295      1.000000
     46   1     -4   1   1     4  0.090049  0.475162      47.700        0.3        0.3      0.001          7.1118  1.905009      1.000000
     47   1      3   2   0     4  0.090057  0.475175      47.708     1874.9     1981.8      5.491      50525.3594  1.904727      1.000000
     48   1     -3   1   3     4  0.090100  0.475243      47.746       36.7       38.8      0.114        991.8325  1.903271      1.000000
     49   1     -1   0   4     2  0.090775  0.476291      48.350     1330.5     1539.2      4.843      73885.1641  1.880923      1.000000
     50   1      4   1   0     4  0.091181  0.476901      48.701      946.5     1054.8      4.112      26711.8379  1.868166      1.000000
     51   1     -1   2   3     4  0.091937  0.478004      49.336        6.6        6.1      0.257        190.6871  1.845596      1.000000
     52   1      3   1   2     4  0.091990  0.478080      49.380       82.3       75.4      1.933       2395.3564  1.844069      1.000000
     53   1      0   0   4     2  0.092237  0.478430      49.582       51.0       56.9      1.235       2995.6018  1.837028      1.000000
     54   1      0   2   3     4  0.092630  0.478980      49.898        1.2        1.2      0.004         35.1189  1.826121      1.000000
     55   1      2   2   2     4  0.092652  0.479011      49.916     1748.5     1713.6      4.942      52144.0586  1.825505      1.000000
     56   1     -2   0   4     2  0.092715  0.479098      49.966      183.4      179.0      0.556      10965.0283  1.823796      1.000000
     57   1     -4   1   2     4  0.092825  0.479249      50.053       13.5       13.6      0.050        403.9299  1.820838      1.000000
     58   1     -3   2   2     4  0.093260  0.479841      50.394     1143.2     1046.9      4.259      34831.0000  1.809316      1.000000
     59   1      2   1   3     4  0.093495  0.480156      50.575        1.6        1.6      0.018         49.3886  1.803242      1.000000
     60   1      1   3   0     4  0.094421  0.481370      51.274      662.5      611.0      4.036      20982.9590  1.780301      1.000000

   No.  Code     H   K   L  Mult      Hw      ETA/M    2theta/TOF     Icalc       Iobs      Sigma     StrFactor^2    d-hkl       CORR

     61   1     -1   1   4     4  0.094474  0.481437      51.313       15.0       13.5      0.093        475.4518  1.779050      1.000000
     62   1      3   2   1     4  0.094512  0.481486      51.341        2.4        2.1      0.017         75.9469  1.778139      1.000000
     63   1      0   3   1     4  0.094740  0.481777      51.508       64.0       59.4      1.172       2049.3420  1.772750      1.000000
     64   1     -2   2   3     4  0.094827  0.481888      51.572        6.2        5.2      0.203        199.9864  1.770705      1.000000
     65   1     -1   3   1     4  0.095757  0.483046      52.239        1.9        1.6      0.173         63.8346  1.749663      1.000000
     66   1      0   1   4     4  0.096121  0.483488      52.494      989.3      964.7      4.908      33025.0273  1.741771      1.000000
     67   1     -2   1   4     4  0.096656  0.484129      52.863      481.4      456.9      3.184      16324.3125  1.730480      1.000000
     68   1      4   1   1     4  0.096731  0.484219      52.914        0.0        0.0      0.000          0.6346  1.728909      1.000000
     69   1      1   2   3     4  0.097143  0.484703      53.193        0.2        0.0      0.023          7.1389  1.720499      1.000000
     70   1      1   3   1     4  0.097596  0.485230      53.497        0.2        0.2      0.005          6.3162  1.711455      1.000000
     71   1      1   0   4     2  0.097627  0.485266      53.517      146.9      131.8      2.999      10243.6807  1.710844      1.000000
     72   1     -3   0   4     2  0.098740  0.486528      54.244       81.7       24.5      3.012       5868.6646  1.689635      1.000000
     73   1      2   3   0     4  0.100425  0.488365      55.302     1054.0      939.4      5.392      39531.1836  1.659786      1.000000
     74   1     -4   1   3     4  0.100659  0.488614      55.445       19.8       18.4      0.114        745.2882  1.655839      1.000000
     75   1     -2   3   1     4  0.100936  0.488906      55.613       48.1       47.3      1.098       1827.9714  1.651229      1.000000
     76   1      0   3   2     4  0.101895  0.489904      56.188      340.4      319.9      2.155      13228.4229  1.635690      1.000000
     77   1     -1   3   2     4  0.102044  0.490058      56.276      231.3      233.6      0.804       9016.2656  1.633335      1.000000
     78   1      1   1   4     4  0.102058  0.490072      56.285      873.3      886.8      3.005      34062.6641  1.633110      1.000000
     79   1     -4   2   1     4  0.102128  0.490143      56.326       36.3       37.5      0.139       1419.5614  1.632019      1.000000
     80   1     -3   2   3     4  0.102198  0.490215      56.367        4.1        4.3      0.019        161.8063  1.630926      1.000000
     81   1     -3   1   4     4  0.103266  0.491293      56.987      989.4     1108.3      4.428      39666.9648  1.614632      1.000000
     82   1      4   0   2     2  0.103652  0.491676      57.208       32.5       43.2      0.202       2625.5059  1.608921      1.000000
     83   1      4   2   0     4  0.103669  0.491693      57.218      306.1      412.9      2.042      12384.0430  1.608674      1.000000
     84   1      3   2   2     4  0.104748  0.492748      57.825      601.9      731.1      3.811      24927.5078  1.593212      1.000000
     85   1      5   0   0     2  0.104996  0.492987      57.963      108.2      121.3      0.682       9007.2383  1.589759      1.000000
     86   1     -5   0   2     2  0.105045  0.493034      57.990       72.2       80.9      0.482       6016.5684  1.589075      1.000000
     87   1      2   3   1     4  0.105081  0.493068      58.010        0.8        0.9      0.006         33.3921  1.588584      1.000000
     88   1     -4   2   2     4  0.105847  0.493798      58.430      617.3      758.4      3.662      26158.6777  1.578158      1.000000
     89   1      1   3   2     4  0.106262  0.494189      58.655      676.5      748.5      2.962      28912.1934  1.572631      1.000000
     90   1      2   2   3     4  0.106719  0.494616      58.901       14.1       13.8      0.054        609.6837  1.566660      1.000000
     91   1     -2   3   2     4  0.106741  0.494636      58.913      857.6      836.3      3.317      37001.1758  1.566375      1.000000
     92   1      3   1   3     4  0.106921  0.494804      59.009        1.9        1.8      0.012         80.8500  1.564047      1.000000
