Repository: ozakary/data-NaMO2F2

# Powder X-Ray Diffraction Data for NaMO<sub>2</sub>F<sub>2</sub> (M = Nb<sup>5+</sup>, Ta<sup>5+</sup>)

**Author:** Ouail Zakary  
**ORCID:** [0000-0002-7793-3306](https://orcid.org/0000-0002-7793-3306)  
**E-mail:** [Ouail.Zakary@oulu.fi](mailto:Ouail.Zakary@oulu.fi)  
**Website:** [Ouail Zakary - webpage](https://cc.oulu.fi/~nmrwww/members/Ouail_Zakary.html)

This repository contains datasets of **Powder X-Ray Diffraction (PXRD)** data for the compounds NaNbO<sub>2</sub>F<sub>2</sub> and NaTaO<sub>2</sub>F<sub>2</sub>, recorded under both room temperature (RT) and variable temperature conditions.

File: powder_X-ray_diffraction/variable-temperature_experiments/NaTaO2F2/Rietveld_refinment/260°C/NaTaO2F2.out (part 1 of 2)


        **********************************************************
        ** PROGRAM FullProf.2k (Version 7.30 - Mar2020-ILL JRC) **
        **********************************************************
                       M U L T I -- P A T T E R N                 
            Rietveld, Profile Matching & Integrated Intensity     
                 Refinement of X-ray and/or Neutron Data


    Date: 07/02/2023  Time: 13:56:46.284                              

 => PCR file code: NaTaO2F2
 => DAT file code: NaTaO2F2.dat         -> Relative contribution: 1.0000                                                            

 ==> CONDITIONS OF THIS RUN FOR PATTERN No.:  1

 => Global Refinement of X-ray powder diffraction data                                                                              
 => Global Refinement of X-ray powder diffraction data                                                                              
    Bragg-Brentano(X-rays) or Debye-Scherrer geometry(Neutrons)
 => Title:  #(C) 2021 by FIZ Karlsruhe - Leibniz Institute for Information Infrastructure.  All rights reserved.

 => Number of phases:    1
 => Number of excluded regions:    0
 => Number of scattering factors supplied:    0
 => Conventional weights: w=1.0/Variance(yobs)
 => Asymmetry correction as in J.Appl.Cryst. 26,128(1993)
 => Background linearly interpolated between the   23 points given
 => The    5th default profile function was selected
 => Pseudo-Voigt function (ETA variable)
                 X-parameter correspond to: ETA=ETA0+X*2theta
                       pV(x)= ETA*L(x)+(1-ETA)*G(x)

 ==> INPUT/OUTPUT OPTIONS:

 => Generate file *.PRF for plot
 => Output Integrated Intensities
 => Generate new input file *.PCR

 => X-Y type of data: 2theta/TOF/E(Kev) Intens sigma for pattern:  1
 => Plot pattern at each cycle
 => Wavelengths:  1.54056 1.54439
 => Alpha2/Alpha1 ratio:   0.5000
 => Cos(Monochromator angle)=   0.9100
 => Asymmetry correction for angles lower than   90.000 degrees
 => Absorption correction (AC), muR-eff =   0.0000  0.0000
 => Base of peaks: 2.0*HW*    8.00

 => Number of cycles:   33
 => Relaxation factors ==>    for coordinates:  1.00
 => for anisotropic temperature factors:  1.00
 => for halfwidth/strain/size parameters:  1.00
 => for lattice constants and propagation vectors:  1.00
 => EPS-value for convergence:    0.1
 => Background ==> 
    Position   Intensity
       10.21     6051.92        0.00
       12.52     5440.57        0.00
       13.64     5123.20        0.00
       15.47     4757.30        0.00
       18.52     4162.24        0.00
       21.52     3774.44        0.00
       25.64     3535.33        0.00
       30.63     3232.08        0.00
       35.72     2979.92        0.00
       38.50     2748.28        0.00
       42.17     2672.91        0.00
       45.09     2747.07        0.00
       54.02     2825.72        0.00
       62.51     2594.15        0.00
       66.18     2420.69        0.00
       75.03     2469.25        0.00
       77.87     2371.42        0.00
       81.35     2441.96        0.00
       85.89     2350.69        0.00
       88.74     2383.55        0.00

       93.24     2334.10        0.00
       95.57     2340.89        0.00
       97.99     2341.79        0.00

 
 => Number of Least-Squares parameters varied:    31

 =>--------------------------->
 =>------->  PATTERN number:  1
 =>--------------------------->
 => Global parameters and codes ==>
 => Zero-point:    -0.0041   11.0000
 => Displacement peak-shift parameter and code:     0.00    0.00
 => Transparency peak-shift parameter and code:     0.00    0.00

 => Reading Intensity data  =>>

 -> No recognizable heading in input data file X,Y,sigma
    First 6 lines are considered as COMMENTS (except for TSAMP keyword)
 -> COMMENT: 10.0116	6282.0000                                                                                                                   
 -> COMMENT: 10.0247	6455.0000                                                                                                                   
 -> COMMENT: 10.0379	6388.0000                                                                                                                   
 -> COMMENT: 10.0510	6418.0000                                                                                                                   
 -> COMMENT: 10.0641	6292.0000                                                                                                                   
 -> COMMENT: 10.0772	6309.0000                                                                                                                   
 ==> Angular range, step and number of points:
     2Thmin:      10.090400  2Thmax:      99.993401  Step:       0.013132  No. of points:   6848
 --------------------------------------------------------------------------------
 => Phase  No. 1
       #(C) 2021 by FIZ Karlsruhe - Leibniz Institute for Information Infras
 --------------------------------------------------------------------------------
 =>-------> Pattern#  1
 => Crystal Structure Refinement
 => Preferred orientation vector:   0.0000  0.0000  1.0000

 =>-------> Data for PHASE: 1
 => Number of atoms:    6
 => Number of distance  constraints:    0
 => Number of angle     constraints:    0

 => Symmetry information on space group: P 1 21/c 1          
 -> The multiplicity of the general position is:   4
 -> The space group is Centric (-1 at origin)   
 -> Lattice type  P: { 000 }                                       
 -> Reduced set of symmetry operators:

  No.  IT   Symmetry symbol    Rotation part     Associated Translation
   1: ( 1)   1            -->     ( x, y, z) + {  0.0000  0.0000  0.0000}
   2: ( 3)   2 ( 0, y, 0) -->     (-x, y,-z) + {  0.0000  0.5000  0.5000}


        Information on Space Group: 
        --------------------------- 

 =>   Number of Space group:  14
 =>  Hermann-Mauguin Symbol: P 1 21/c 1
 =>             Hall Symbol: -P 2ybc
 =>    Table Setting Choice: b1
 =>            Setting Type: IT (Generated from Hermann-Mauguin symbol)
 =>          Crystal System: Monoclinic
 =>              Laue Class: 2/m
 =>             Point Group: 2/m
 =>         Bravais Lattice: P
 =>          Lattice Symbol: mP
 =>  Reduced Number of S.O.:   2
 =>    General multiplicity:   4
 =>          Centrosymmetry: Centric (-1 at origin)
 =>  Generators (exc. -1&L):   1
 =>         Asymmetric unit:  0.000 <= x <=  1.000
                              0.000 <= y <=  0.250
                              0.000 <= z <=  1.000

 => List of S.O. without inversion and lattice centring translations
 => SYMM(  1): x,y,z                               => SYMM(  2): -x,y+1/2,-z+1/2


 => Initial parameters ==>
 Atom    Ntyp                  X         Y         Z         B         occ.         in  fin  Spc  Mult
                             B11       B22       B33       B12       B13       B23
 Na1    Na                 0.37985   0.78743   0.10445   1.11627   1.00000           0    0    0    4
                 Codes:  141.00000 151.00000 161.00000   0.00000   0.00000
 Ta1    Ta                 0.15924   0.25635   0.29580   0.47176   1.00000           0    0    0    4
                 Codes:  171.00000 181.00000 191.00000   0.00000   0.00000
 O1     O                  0.21488   0.15533   0.04788   0.58064   1.00000           0    0    0    4
                 Codes:  201.00000 211.00000 221.00000   0.00000   0.00000
 O2     O                  0.05590   0.54192   0.21813   0.58064   1.00000           0    0    0    4
                 Codes:  231.00000 241.00000 251.00000   0.00000   0.00000
 F1     F                  0.38196   0.47145   0.30933   1.12063   1.00000           0    0    0    4
                 Codes:  261.00000 271.00000 281.00000   0.00000   0.00000
 F2     F                  0.34231   0.98786   0.37233   1.12063   1.00000           0    0    0    4
                 Codes:  291.00000 301.00000 311.00000   0.00000   0.00000

 => IT IS ASSUMED THAT THE FIRST GIVEN SITE IS FULLY OCCUPIED 
    OR THE FIRST AND SECOND ATOMS ARE IN THE SAME SITE WITH TOTAL FULL OCCUPATION
  (If this is not the case, change the order of atoms to obtain correct values for the content of the unit cell)
    The given occupation factors have been obtained mutiplying m/M by   1.0000
      -> Atom: Na  ,  Chemical element: NA  Atomic Mass:    22.9898
      -> Atom: Ta  ,  Chemical element: TA  Atomic Mass:   180.9479
      -> Atom: O   ,  Chemical element: O   Atomic Mass:    15.9994
      -> Atom: O   ,  Chemical element: O   Atomic Mass:    15.9994
      -> Atom: F   ,  Chemical element: F   Atomic Mass:    18.9984
      -> Atom: F   ,  Chemical element: F   Atomic Mass:    18.9984
 => The given value of ATZ is       1095.73 the program has calculated:        1095.73
    The value of ATZ given in the input PCR file will be used for quantitative analysis
 => The chemical content of the unit cell is: 
       4.0000 Na   +   4.0000 Ta   +   4.0000 O    +   4.0000 O    +   4.0000 F    +   4.0000 F      
 => The normalized site occupation numbers in % are: 
     100.0000 Na1    :      100.0000 Ta1    :      100.0000 O1     :      100.0000 O2     :      100.0000 F1     :      100.0000 F2       
 => The density (volumic mass) of the compound is:    5.547 g/cm3

 =>-------> PROFILE PARAMETERS FOR PATTERN:  1

 => Overall scale factor:   0.199900E-02
 => ETA (p-Voigt) OR M (Pearson VII):   0.3936
 => Overall temperature factor:      0.00000
 => Halfwidth U,V,W:      0.06571    -0.03924     0.01255
 => X and Y parameters:       0.0018      0.0000
 => Direct cell parameters:    8.1420   5.4823   7.5263  90.0000 102.4512  90.0000
 => Preferred orientation parameters:   0.0000  0.0000
 => Asymmetry parameters     :      0.04526     0.00549     0.00000     0.00000
 => Strain parameters        :      0.00000     0.00000     0.00000
 => Size   parameters        :      0.00000     0.00000

 ==> CODEWORDS FOR PROFILE PARAMETERS of PATTERN#  1

 => Overall scale factor:   21.000
 => ETA (p-Voigt) OR M (Pearson VII):  101.000
 => Overall temperature factor:    0.000
 => Halfwidth U,V,W:   71.000  91.000  81.000
 => X and Y parameters:  111.000   0.000
 => Direct cell parameters:   31.000  41.000  51.000   0.000  61.000   0.000
 => Preferred orientation parameters:    0.000   0.000
 => Asymmetry parameters     :  121.000 131.000   0.000   0.000
 => Strain parameters        :    0.000   0.000   0.000
 => Size   parameters        :    0.000   0.000

 => Cell constraints according to Laue symmetry: 2/m  

        Metric information:
        -------------------

 => Direct cell parameters:

         a =       8.1420      b =       5.4823      c =       7.5263
     alpha =       90.000   beta =      102.451  gamma =       90.000
                        Direct Cell Volume =     328.0482

 => Reciprocal cell parameters:

         a*=     0.125778      b*=     0.182406      c*=     0.136068
     alpha*=       90.000   beta*=       77.549  gamma*=       90.000
                    Reciprocal Cell Volume =   0.00304833

 => Direct and Reciprocal Metric Tensors:

                   GD                                       GR
     66.2929      0.0000    -13.2123          0.015820    0.000000    0.003690
      0.0000     30.0554      0.0000          0.000000    0.033272    0.000000
    -13.2123      0.0000     56.6447          0.003690    0.000000    0.018515

 =>  Cartesian frame: z // c; y is in the bc-plane; x is y ^ z = a*  

     Crystal_to_Orthonormal_Matrix              Orthonormal_to_Crystal Matrix
              Cr_Orth_cel                               Orth_Cr_cel  
      8.1420      0.0000     -1.6227          0.122819   -0.000000    0.027119
      0.0000      5.4823      0.0000          0.000000    0.182406   -0.000000
      0.0000      0.0000      7.3492          0.000000    0.000000    0.136068

     Busing-Levy B-matrix: Hc=B.H            Inverse of the Busing-Levy B-matrix
                BL_M                                      BL_Minv  
    0.125778    0.000000    0.029337            7.9505     -0.0000     -1.7555
    0.000000    0.182406   -0.000000            0.0000      5.4823      0.0000
    0.000000    0.000000    0.132868            0.0000      0.0000      7.5263

 => Laue symmetry 2/m   will be used to generate HKL for pattern#   1
 => Reflections generated between S(1/d)min:  0.1139 A-1 and S(1/d)max:  1.0104 A-1
 =>                                    dmax:  8.7808 A   and      dmin:  0.9897 A
 => The number of reflections generated is:    358
 => The max. scatt. variable (gen.ref.) is:       102.2110
 => Scattering coefficients from internal table


 => X-ray scattering coeff. (A1, B1, A2,...C, f(0), Z, Dfp,Dfpp)

 NA      4.7626   3.2850   3.1736   8.8422   1.2674   0.3136   1.1128 129.4240   0.6760  10.9924  11.0000   0.1290   0.1240
 TA     29.2024   1.7733  15.2293   9.3705  14.5135   0.2960   4.7649  63.3644   9.2435  72.9537  73.0000  -6.3510   5.2710
 O       3.0485  13.2771   2.2868   5.7011   1.5463   0.3239   0.8670  32.9089   0.2508   7.9994   8.0000   0.0470   0.0320
 F       3.5392  10.2825   2.6412   4.2944   1.5170   0.2615   1.0243  26.1476   0.2776   8.9993   9.0000   0.0690   0.0530

     --------------------------------------------------------------
      SYMBOLIC NAMES AND INITIAL VALUES OF PARAMETERS TO BE VARIED:
     --------------------------------------------------------------

      ->  Parameter number    1   -> Symbolic Name:                                          Zero_pat1   -0.40899999E-02
      ->  Parameter number    2   -> Symbolic Name:                                     Scale_ph1_pat1    0.19990001E-02
      ->  Parameter number    3   -> Symbolic Name:                                    Cell_A_ph1_pat1     8.1420422    
      ->  Parameter number    4   -> Symbolic Name:                                    Cell_B_ph1_pat1     5.4822841    
      ->  Parameter number    5   -> Symbolic Name:                                    Cell_C_ph1_pat1     7.5262651    
      ->  Parameter number    6   -> Symbolic Name:                                    Cell_E_ph1_pat1     102.45121    
      ->  Parameter number    7   -> Symbolic Name:                                    U-Cagl_ph1_pat1    0.65709002E-01
      ->  Parameter number    8   -> Symbolic Name:                                    W-Cagl_ph1_pat1    0.12551000E-01
      ->  Parameter number    9   -> Symbolic Name:                                    V-Cagl_ph1_pat1   -0.39244998E-01
      ->  Parameter number   10   -> Symbolic Name:                                     EtaPV_ph1_pat1    0.39359999    
      ->  Parameter number   11   -> Symbolic Name:                                     X-tan_ph1_pat1    0.17930000E-02
      ->  Parameter number   12   -> Symbolic Name:                                     Asym1_ph1_pat1    0.45260001E-01
      ->  Parameter number   13   -> Symbolic Name:                                     Asym2_ph1_pat1    0.54899999E-02
      ->  Parameter number   14   -> Symbolic Name:                                          X_Na1_ph1    0.37985000    
      ->  Parameter number   15   -> Symbolic Name:                                          Y_Na1_ph1    0.78742999    
      ->  Parameter number   16   -> Symbolic Name:                                          Z_Na1_ph1    0.10445000    
      ->  Parameter number   17   -> Symbolic Name:                                          X_Ta1_ph1    0.15924001    
      ->  Parameter number   18   -> Symbolic Name:                                          Y_Ta1_ph1    0.25635001    
      ->  Parameter number   19   -> Symbolic Name:                                          Z_Ta1_ph1    0.29580000    
      ->  Parameter number   20   -> Symbolic Name:                                           X_O1_ph1    0.21488000    
      ->  Parameter number   21   -> Symbolic Name:                                           Y_O1_ph1    0.15533000    
      ->  Parameter number   22   -> Symbolic Name:                                           Z_O1_ph1    0.47880001E-01
      ->  Parameter number   23   -> Symbolic Name:                                           X_O2_ph1    0.55900000E-01
      ->  Parameter number   24   -> Symbolic Name:                                           Y_O2_ph1    0.54192001    
      ->  Parameter number   25   -> Symbolic Name:                                           Z_O2_ph1    0.21813001    
      ->  Parameter number   26   -> Symbolic Name:                                           X_F1_ph1    0.38196000    
      ->  Parameter number   27   -> Symbolic Name:                                           Y_F1_ph1    0.47145000    
      ->  Parameter number   28   -> Symbolic Name:                                           Z_F1_ph1    0.30932999    
      ->  Parameter number   29   -> Symbolic Name:                                           X_F2_ph1    0.34231001    
      ->  Parameter number   30   -> Symbolic Name:                                           Y_F2_ph1    0.98786002    
      ->  Parameter number   31   -> Symbolic Name:                                           Z_F2_ph1    0.37233001    
  
 
 => No optimization for routine tasks
 ++++++++++++++++++++++++++++++++++++++++++++++++++++++++++++++++++++++++++++++++++++++++++++++++++++++++++++++++++++++++

 => CYCLE No.:    1
 ---------------------------------------------------------------------------------------
 => Phase  1 Name:  #(C) 2021 by FIZ Karlsruhe - Leibniz Institute for Information Infras
 ---------------------------------------------------------------------------------------
 => New parameters, shifts, and standard deviations

 Atom        x       dx      sx       y       dy      sy       z       dz      sz       B       dB      sB      occ.    docc.   socc.

 Na1      0.37985-0.00000 0.00059  0.78745 0.00002 0.00139  0.10445-0.00000 0.00073  1.11627 0.00000 0.00000  1.00000 0.00000 0.00000
 Ta1      0.15924-0.00000 0.00010  0.25635-0.00000 0.00042  0.29580-0.00000 0.00012  0.47176 0.00000 0.00000  1.00000 0.00000 0.00000
 O1       0.21488-0.00000 0.00102  0.15533-0.00000 0.00128  0.04787-0.00001 0.00143  0.58064 0.00000 0.00000  1.00000 0.00000 0.00000
 O2       0.05590-0.00000 0.00123  0.54188-0.00004 0.00183  0.21813-0.00000 0.00158  0.58064 0.00000 0.00000  1.00000 0.00000 0.00000
 F1       0.38197 0.00001 0.00120  0.47140-0.00005 0.00170  0.30934 0.00001 0.00152  1.12063 0.00000 0.00000  1.00000 0.00000 0.00000
 F2       0.34229-0.00002 0.00107  0.98784-0.00002 0.00157  0.37231-0.00002 0.00135  1.12063 0.00000 0.00000  1.00000 0.00000 0.00000

 ==> PROFILE PARAMETERS FOR PATTERN#  1

 => Overall scale factor:      0.001998934    -0.000000066     0.000003432
 => Eta(p-Voigt) or m(Pearson VII):   0.393600  0.000000  0.011141
 => Overall tem. factor:     0.000000    0.000000    0.000000
 => Halfwidth parameters: 
         0.065702   -0.000007    0.001618
        -0.039234    0.000011    0.001136
         0.012550   -0.000001    0.000197
 => Cell parameters: 
        8.142041   -0.000001    0.000084
        5.482282   -0.000002    0.000061
        7.526263   -0.000002    0.000077
       90.000000    0.000000    0.000000
      102.451210    0.000000    0.000641
       90.000000    0.000000    0.000000
 => Preferred orientation: 
         0.000000    0.000000    0.000000
         0.000000    0.000000    0.000000
 => Asymmetry parameters: 
         0.045211   -0.000049    0.002597
         0.005490   -0.000000    0.000679
         0.000000    0.000000    0.000000
         0.000000    0.000000    0.000000
 => X and Y parameters: 
         0.001788   -0.000005    0.000325
         0.000000    0.000000    0.000000
 => Strain parameters: 
         0.000000    0.000000    0.000000
         0.000000    0.000000    0.000000
         0.000000    0.000000    0.000000
 => Size   parameters (G,L): 
         0.000000    0.000000    0.000000
         0.000000    0.000000    0.000000

 ==> GLOBAL PARAMETERS FOR PATTERN#  1


 => Zero-point:    -0.0041   -0.0000    0.0005

 => Cos( theta)-shift parameter :   0.0000  0.0000  0.0000
 => Sin(2theta)-shift parameter :   0.0000  0.0000  0.0000

 ==> RELIABILITY FACTORS WITH ALL NON-EXCLUDED POINTS FOR PATTERN:  1

 => R-Factors:   3.61      5.06     Chi2:  11.4     DW-Stat.:  0.3379   Patt#:  1
 => Expected :            1.50                                1.9341
 => Deviance : 0.805E+05     Dev*:   11.81    
 => GoF-index:  3.4         Sqrt(Residual/N)
 => N-P+C:  6817

 =>    SumYdif       SumYobs      SumYcal      SumwYobsSQ     Residual    Condition
     0.1099E+07    0.3044E+08    0.3037E+08    0.3044E+08    0.7788E+05    0.7689E+10


 => Conventional Rietveld Rp,Rwp,Re and Chi2:   10.8      10.8      3.19      11.42    
 => (Values obtained using Ynet, but true sigma(y))
 =>  SumYnet, Sum(w Ynet**2):     0.1017E+08    0.6699E+07


 ==> RELIABILITY FACTORS FOR POINTS WITH BRAGG CONTRIBUTIONS FOR PATTERN:  1

 => R-Factors:   3.88      5.34     Chi2:  12.8     DW-Stat.:  0.3469   Patt#:
 => Expected :            1.49                                1.9301
 => Deviance : 0.784E+05     Dev*:   13.24    
 => GoF-index:  3.6         Sqrt(Residual/N)
 => N-P+C:  5926

 =>    SumYdif       SumYobs      SumYcal      SumwYobsSQ     Residual    Condition
     0.1031E+07    0.2662E+08    0.2656E+08    0.2662E+08    0.7586E+05    0.7689E+10


 => Conventional Rietveld Rp,Rwp,Re and Chi2:   10.2      10.6      2.97      12.80    
 => (Values obtained using Ynet, but true sigma(y))
 =>  SumYnet, Sum(w Ynet**2):     0.1015E+08    0.6697E+07


 => Global user-weigthed Chi2 (Bragg contrib.):   12.8    

 => ---------> Pattern#  1
 => Phase:  1
 =>    Bragg R-factor:  6.19    
 =>    RF-factor     :  4.83    


   Standard deviations have to be multiplied by: 3.3702
   (correlated residuals) See references:
  -J.F.Berar & P.Lelann, J. Appl. Cryst. 24, 1-5 (1991) 
  -J.F.Berar, Acc. in Pow. Diff. II,NIST Sp.Pub. 846, 63(1992) 

 ++++++++++++++++++++++++++++++++++++++++++++++++++++++++++++++++++++++++++++++++++++++++++++++++++++++++++++++++++++++++

 => CYCLE No.:    1
 =>  Convergence reached at this CYCLE !!!!
 =>  Parameter shifts set to zero
 ---------------------------------------------------------------------------------------
 => Phase  1 Name:  #(C) 2021 by FIZ Karlsruhe - Leibniz Institute for Information Infras
 ---------------------------------------------------------------------------------------
 => New parameters, shifts, and standard deviations

 Atom        x       dx      sx       y       dy      sy       z       dz      sz       B       dB      sB      occ.    docc.   socc.

 Na1      0.37985 0.00000 0.00059  0.78745 0.00000 0.00139  0.10445 0.00000 0.00073  1.11627 0.00000 0.00000  1.00000 0.00000 0.00000
 Ta1      0.15924 0.00000 0.00010  0.25635 0.00000 0.00042  0.29580 0.00000 0.00012  0.47176 0.00000 0.00000  1.00000 0.00000 0.00000
 O1       0.21488 0.00000 0.00102  0.15533 0.00000 0.00128  0.04787 0.00000 0.00143  0.58064 0.00000 0.00000  1.00000 0.00000 0.00000
 O2       0.05590 0.00000 0.00123  0.54188 0.00000 0.00183  0.21813 0.00000 0.00158  0.58064 0.00000 0.00000  1.00000 0.00000 0.00000
 F1       0.38197 0.00000 0.00120  0.47140 0.00000 0.00170  0.30934 0.00000 0.00152  1.12063 0.00000 0.00000  1.00000 0.00000 0.00000
 F2       0.34229 0.00000 0.00107  0.98784 0.00000 0.00157  0.37231 0.00000 0.00135  1.12063 0.00000 0.00000  1.00000 0.00000 0.00000

 ==> PROFILE PARAMETERS FOR PATTERN#  1

 => Overall scale factor:      0.001998934     0.000000000     0.000003432
 => Eta(p-Voigt) or m(Pearson VII):   0.393600  0.000000  0.011141
 => Overall tem. factor:     0.000000    0.000000    0.000000
 => Halfwidth parameters: 
         0.065702    0.000000    0.001618
        -0.039234    0.000000    0.001136
         0.012550    0.000000    0.000197
 => Cell parameters: 
        8.142041    0.000000    0.000084
        5.482282    0.000000    0.000061
        7.526263    0.000000    0.000077
       90.000000    0.000000    0.000000
      102.451210    0.000000    0.000641
       90.000000    0.000000    0.000000
 => Preferred orientation: 
         0.000000    0.000000    0.000000
         0.000000    0.000000    0.000000
 => Asymmetry parameters: 
         0.045211    0.000000    0.002597
         0.005490    0.000000    0.000679
         0.000000    0.000000    0.000000
         0.000000    0.000000    0.000000
 => X and Y parameters: 
         0.001788    0.000000    0.000325
         0.000000    0.000000    0.000000
 => Strain parameters: 
         0.000000    0.000000    0.000000
         0.000000    0.000000    0.000000
         0.000000    0.000000    0.000000
 => Size   parameters (G,L): 
         0.000000    0.000000    0.000000
         0.000000    0.000000    0.000000

 ==> GLOBAL PARAMETERS FOR PATTERN#  1


 => Zero-point:    -0.0041    0.0000    0.0005

 => Cos( theta)-shift parameter :   0.0000  0.0000  0.0000
 => Sin(2theta)-shift parameter :   0.0000  0.0000  0.0000

 ==> RELIABILITY FACTORS WITH ALL NON-EXCLUDED POINTS FOR PATTERN:  1

 => R-Factors:   3.61      5.06     Chi2:  11.4     DW-Stat.:  0.3379   Patt#:  1
 => Expected :            1.50                                1.9341
 => Deviance : 0.805E+05     Dev*:   11.81    
 => GoF-index:  3.4         Sqrt(Residual/N)
 => N-P+C:  6817

 =>    SumYdif       SumYobs      SumYcal      SumwYobsSQ     Residual    Condition
     0.1099E+07    0.3044E+08    0.3037E+08    0.3044E+08    0.7788E+05    0.7689E+10


 => Conventional Rietveld Rp,Rwp,Re and Chi2:   10.8      10.8      3.19      11.42    
 => (Values obtained using Ynet, but true sigma(y))
 =>  SumYnet, Sum(w Ynet**2):     0.1017E+08    0.6699E+07

 => N-sigma of the GoF:      608.607

 ==> RELIABILITY FACTORS FOR POINTS WITH BRAGG CONTRIBUTIONS FOR PATTERN:  1

 => R-Factors:   3.88      5.34     Chi2:  12.8     DW-Stat.:  0.3469   Patt#:
 => Expected :            1.49                                1.9301
 => Deviance : 0.784E+05     Dev*:   13.24    
 => GoF-index:  3.6         Sqrt(Residual/N)
 => N-P+C:  5926

 =>    SumYdif       SumYobs      SumYcal      SumwYobsSQ     Residual    Condition
     0.1031E+07    0.2662E+08    0.2656E+08    0.2662E+08    0.7586E+05    0.7689E+10


 => Conventional Rietveld Rp,Rwp,Re and Chi2:   10.2      10.6      2.97      12.80    
 => (Values obtained using Ynet, but true sigma(y))
 =>  SumYnet, Sum(w Ynet**2):     0.1015E+08    0.6697E+07

 => N-sigma of the GoF:      642.395

 => Global user-weigthed Chi2 (Bragg contrib.):   13.1    

 => ---------> Pattern#  1
 => Phase:  1
 =>    Bragg R-factor:  6.19    
 =>    RF-factor     :  4.83    

 --------------------------------------------------------------------------------------------------------------
 Pattern#  1 Phase No.:   1 Phase name:  #(C) 2021 by FIZ Karlsruhe - 
 --------------------------------------------------------------------------------------------------------------

   No.  Code     H   K   L  Mult      Hw      ETA/M    2theta/TOF     Icalc       Iobs      Sigma     StrFactor^2    d-hkl       CORR

      1   1      1   0   0     2  0.096713  0.413485      11.120     3988.5     3580.8      9.118      10102.8115  7.950541      1.000000
      2   1      1   1   0     4  0.087891  0.428746      19.653    10273.3    10015.3     11.234      41522.2031  4.513311      1.000000
      3   1      0   1   1     4  0.087445  0.429708      20.191       17.6       48.8      3.084         75.2395  4.394322      1.000000
      4   1     -1   1   1     4  0.086204  0.432573      21.793       23.8       49.9      4.406        119.1648  4.074800      1.000000
      5   1      2   0   0     2  0.085808  0.433561      22.346     1192.7     1292.1      5.975      12573.7168  3.975271      1.000000
      6   1      0   0   2     2  0.084602  0.436878      24.200     3772.4     3679.0      7.116      46963.0391  3.674623      1.000000
      7   1      1   1   1     4  0.084511  0.437152      24.354        8.8        8.8      0.016         55.7215  3.651814      1.000000
      8   1     -1   0   2     2  0.084498  0.437191      24.376     3894.3     3821.1      6.464      49217.1797  3.648604      1.000000
      9   1      2   1   0     4  0.082883  0.443129      27.696     7354.3     7477.0      9.983      60789.0898  3.218249      1.000000
     10   1     -2   1   1     4  0.082685  0.444103      28.240       82.9       62.5      2.018        713.6916  3.157443      1.000000
     11   1      1   0   2     2  0.082483  0.445205      28.857        4.5        5.7      0.357         80.9881  3.091395      1.000000
     12   1      0   1   2     4  0.082373  0.445879      29.234     2415.3     2608.4      6.335      22388.4023  3.052382      1.000000
     13   1     -2   0   2     2  0.082354  0.446000      29.302      111.4      120.2      0.278       2075.5127  3.045464      1.000000
     14   1     -1   1   2     4  0.082332  0.446142      29.381     1282.7     1400.5      3.809      12015.0332  3.037420      1.000000
     15   1      2   1   1     4  0.081838  0.451232      32.227       11.0        0.0      3.490        125.5877  2.775354      1.000000
     16   1      0   2   0     2  0.081813  0.451972      32.641     1519.7     1482.7      5.577      35661.7383  2.741142      1.000000
     17   1      1   1   2     4  0.081800  0.453050      33.244     2920.9     2973.9      6.219      35651.6250  2.692785      1.000000
     18   1     -2   1   2     4  0.081805  0.453752      33.636     2674.2     2747.2      5.736      33474.3438  2.662266      1.000000
     19   1      3   0   0     2  0.081810  0.454034      33.794      993.4     1102.3      3.121      25123.7266  2.650180      1.000000
     20   1      1   2   0     4  0.081864  0.455447      34.584      964.7     1020.1      4.654      12824.0791  2.591444      1.000000
     21   1      0   2   1     4  0.081899  0.456021      34.905       29.6       30.6      2.171        401.1934  2.568310      1.000000
     22   1     -1   2   1     4  0.082056  0.457793      35.896        1.0        0.0      2.959         14.5631  2.499672      1.000000
     23   1      2   0   2     2  0.082232  0.459193      36.679      562.1      583.5      4.985      16980.4492  2.448082      1.000000
     24   1     -3   1   1     4  0.082394  0.460238      37.263      181.5      168.5      1.028       2837.1169  2.411028      1.000000
     25   1     -3   0   2     2  0.082398  0.460265      37.278      613.8      570.6      3.064      19209.5156  2.410104      1.000000
     26   1      1   2   1     4  0.082490  0.460794      37.574       83.3       66.1      2.327       1326.5242  2.391811      1.000000
     27   1      3   1   0     4  0.082521  0.460963      37.668        6.1        5.1      0.335         97.0599  2.386017      1.000000
     28   1     -1   1   3     4  0.083310  0.464454      39.621      210.1      213.2      4.109       3756.6104  2.272825      1.000000
     29   1      2   2   0     4  0.083455  0.464984      39.917      540.1      510.2      3.277       9817.6074  2.256656      1.000000
     30   1      0   1   3     4  0.083648  0.465651      40.290        1.8        2.0      0.014         32.5293  2.236609      1.000000
     31   1     -2   2   1     4  0.083660  0.465692      40.313        5.3        6.1      0.031         97.7338  2.235386      1.000000
     32   1      2   1   2     4  0.083660  0.465694      40.314      602.9      696.4      3.544      11201.9873  2.235340      1.000000
     33   1     -3   1   2     4  0.083967  0.466684      40.868      845.9      873.6      3.762      16196.2139  2.206316      1.000000
     34   1      0   2   2     4  0.084070  0.467002      41.046      860.0      877.0      2.964      16626.8516  2.197161      1.000000
     35   1     -1   2   2     4  0.084135  0.467198      41.155     1032.8      964.5      3.171      20084.5371  2.191561      1.000000
     36   1      3   1   1     4  0.084658  0.468683      41.985        8.2        7.6      1.971        166.1052  2.150133      1.000000
     37   1     -2   1   3     4  0.084834  0.469154      42.249       12.7        4.3      2.359        260.7574  2.137341      1.000000
     38   1      2   2   1     4  0.085611  0.471076      43.323       33.9       58.4      3.884        739.0151  2.086769      1.000000
     39   1      1   2   2     4  0.086243  0.472498      44.119       99.1       97.1      2.495       2247.8564  2.050982      1.000000
     40   1      1   1   3     4  0.086255  0.472522      44.132       29.7       29.1      0.686        673.3919  2.050390      1.000000
     41   1     -2   2   2     4  0.086503  0.473052      44.428      303.9      295.6      3.310       7002.9482  2.037400      1.000000
     42   1      4   0   0     2  0.087552  0.475152      45.603      676.7      747.5      4.988      33050.6016  1.987635      1.000000
     43   1      3   0   2     2  0.088246  0.476437      46.321      473.8      399.8      3.619      23961.7539  1.958457      1.000000
     44   1     -4   0   2     2  0.088953  0.477677      47.015      688.6      651.1      4.041      35994.0273  1.931169      1.000000
     45   1     -3   2   1     4  0.089316  0.478291      47.358       15.9       16.0      0.657        421.8351  1.917969      1.000000
     46   1     -4   1   1     4  0.089670  0.478875      47.685        0.2        0.2      0.001          4.7489  1.905586      1.000000
     47   1      3   2   0     4  0.089678  0.478889      47.692     1864.6     1949.6      5.472      50317.2773  1.905307      1.000000
     48   1     -3   1   3     4  0.089718  0.478954      47.729       34.4       35.9      0.106        929.7186  1.903939      1.000000
     49   1     -1   0   4     2  0.090402  0.480044      48.339     1332.5     1533.3      4.839      74133.0078  1.881330      1.000000
     50   1      4   1   0     4  0.090807  0.480671      48.689      945.3     1067.5      4.129      26724.6445  1.868614      1.000000
     51   1     -1   2   3     4  0.091561  0.481799      49.320        6.4        6.2      0.295        185.1957  1.846166      1.000000
     52   1      3   1   2     4  0.091625  0.481894      49.373       77.0       70.8      1.891       2244.7104  1.844308      1.000000
     53   1      0   0   4     2  0.091872  0.482253      49.574       52.4       62.0      1.265       3084.4185  1.837312      1.000000
     54   1      0   2   3     4  0.092259  0.482808      49.884        0.9        0.9      0.003         27.1499  1.826598      1.000000
     55   1      2   2   2     4  0.092284  0.482845      49.904     1739.2     1694.8      4.915      51953.0547  1.825907      1.000000
     56   1     -2   0   4     2  0.092343  0.482928      49.951      177.8      172.6      0.535      10647.2676  1.824302      1.000000
     57   1     -4   1   2     4  0.092449  0.483077      50.034       13.2       13.2      0.048        395.8006  1.821465      1.000000
     58   1     -3   2   2     4  0.092884  0.483684      50.374     1136.3     1035.4      4.236      34665.6328  1.809985      1.000000
     59   1      2   1   3     4  0.093138  0.484034      50.569        1.5        1.5      0.022         45.7196  1.803447      1.000000
     60   1      1   3   0     4  0.094049  0.485256      51.253      661.7      614.5      4.050      20985.4102  1.780988      1.000000

   No.  Code     H   K   L  Mult      Hw      ETA/M    2theta/TOF     Icalc       Iobs      Sigma     StrFactor^2    d-hkl       CORR

     61   1     -1   1   4     4  0.094113  0.485340      51.300       13.6       12.2      0.088        431.3539  1.779468      1.000000
     62   1      3   2   1     4  0.094151  0.485389      51.327        3.0        2.7      0.022         96.2438  1.778577      1.000000
     63   1      0   3   1     4  0.094370  0.485675      51.487       64.2       56.7      1.166       2057.6023  1.773425      1.000000
     64   1     -2   2   3     4  0.094461  0.485793      51.553        6.2        4.9      0.204        200.0920  1.771316      1.000000
     65   1     -1   3   1     4  0.095392  0.486980      52.217        1.6        1.4      0.156         52.4143  1.750347      1.000000
     66   1      0   1   4     4  0.095775  0.487457      52.484      976.7      958.9      4.925      32661.2090  1.742082      1.000000
     67   1     -2   1   4     4  0.096304  0.488105      52.846      489.7      461.7      3.193      16631.1074  1.730981      1.000000
     68   1      4   1   1     4  0.096390  0.488209      52.904        0.0        0.0      0.000          0.6282  1.729218      1.000000
     69   1      1   2   3     4  0.096801  0.488704      53.181        0.4        0.0      0.040         12.3998  1.720870      1.000000
     70   1      1   3   1     4  0.097246  0.489232      53.476        0.1        0.1      0.004          3.9693  1.712065      1.000000
     71   1      1   0   4     2  0.097299  0.489294      53.511      142.5      130.0      2.991       9953.8457  1.711031      1.000000
     72   1     -3   0   4     2  0.098401  0.490571      54.225       85.9       17.2      3.008       6183.7266  1.690179      1.000000
     73   1      2   3   0     4  0.100096  0.492458      55.280     1053.0      978.8      5.417      39546.5156  1.660391      1.000000
     74   1     -4   1   3     4  0.100332  0.492715      55.424       20.5       19.9      0.119        774.2534  1.656430      1.000000
     75   1     -2   3   1     4  0.100608  0.493012      55.590       46.5       47.6      1.073       1766.1520  1.651863      1.000000
     76   1      0   3   2     4  0.101580  0.494044      56.167      333.1      312.9      2.215      12961.6777  1.636258      1.000000
     77   1     -1   3   2     4  0.101728  0.494199      56.254      232.2      233.3      0.838       9064.6670  1.633941      1.000000
     78   1      1   1   4     4  0.101767  0.494240      56.277      880.5      902.3      3.038      34408.9023  1.633330      1.000000
     79   1     -4   2   1     4  0.101817  0.494292      56.306       35.4       36.9      0.131       1386.0431  1.632553      1.000000
     80   1     -3   2   3     4  0.101884  0.494362      56.345        4.0        4.1      0.018        155.1447  1.631517      1.000000
     81   1     -3   1   4     4  0.102965  0.495475      56.967      983.9     1111.5      4.424      39508.7070  1.615162      1.000000
     82   1      4   2   0     4  0.103377  0.495892      57.200      306.3      416.5      2.067      12410.3682  1.609125      1.000000
     83   1      4   0   2     2  0.103379  0.495894      57.201       33.3       45.3      0.226       2694.7673  1.609102      1.000000
     84   1      3   2   2     4  0.104477  0.496988      57.813      606.8      730.8      3.816      25174.7578  1.593525      1.000000
     85   1      5   0   0     2  0.104725  0.497231      57.949      103.7      117.8      0.655       8646.3906  1.590108      1.000000
     86   1     -5   0   2     2  0.104762  0.497268      57.970       73.1       83.3      0.475       6097.9795  1.589589      1.000000
     87   1      2   3   1     4  0.104798  0.497303      57.989        0.6        0.7      0.004         25.3693  1.589102      1.000000
     88   1     -4   2   2     4  0.105568  0.498050      58.407      618.7      761.1      3.659      26253.2578  1.578721      1.000000
     89   1      1   3   2     4  0.105993  0.498458      58.635      682.8      734.5      2.952      29221.0293  1.573126      1.000000
     90   1     -2   3   2     4  0.106468  0.498910      58.888      858.6      823.8      3.283      37098.6055  1.566972      1.000000
     91   1      2   2   3     4  0.106470  0.498912      58.889       13.3       12.7      0.051        572.7360  1.566946      1.000000
     92   1      3   1   3     4  0.106684  0.499114      59.002        2.0        1.9      0.013         88.0359  1.564213      1.000000
