Repository: ozakary/data-NaMO2F2

# Powder X-Ray Diffraction Data for NaMO<sub>2</sub>F<sub>2</sub> (M = Nb<sup>5+</sup>, Ta<sup>5+</sup>)

**Author:** Ouail Zakary  
**ORCID:** [0000-0002-7793-3306](https://orcid.org/0000-0002-7793-3306)  
**E-mail:** [Ouail.Zakary@oulu.fi](mailto:Ouail.Zakary@oulu.fi)  
**Website:** [Ouail Zakary - webpage](https://cc.oulu.fi/~nmrwww/members/Ouail_Zakary.html)

This repository contains datasets of **Powder X-Ray Diffraction (PXRD)** data for the compounds NaNbO<sub>2</sub>F<sub>2</sub> and NaTaO<sub>2</sub>F<sub>2</sub>, recorded under both room temperature (RT) and variable temperature conditions.

File: powder_X-ray_diffraction/variable-temperature_experiments/NaTaO2F2/Rietveld_refinment/270°C/NaTaO2F2.out (part 1 of 2)


        **********************************************************
        ** PROGRAM FullProf.2k (Version 7.30 - Mar2020-ILL JRC) **
        **********************************************************
                       M U L T I -- P A T T E R N                 
            Rietveld, Profile Matching & Integrated Intensity     
                 Refinement of X-ray and/or Neutron Data


    Date: 08/02/2023  Time: 10:56:17.560                              

 => PCR file code: NaTaO2F2
 => DAT file code: NaTaO2F2.dat         -> Relative contribution: 1.0000                                                            

 ==> CONDITIONS OF THIS RUN FOR PATTERN No.:  1

 => Global Refinement of X-ray powder diffraction data                                                                              
 => Global Refinement of X-ray powder diffraction data                                                                              
    Bragg-Brentano(X-rays) or Debye-Scherrer geometry(Neutrons)
 => Title:  #(C) 2021 by FIZ Karlsruhe - Leibniz Institute for Information Infrastructure.  All rights reserved.

 => Number of phases:    1
 => Number of excluded regions:    0
 => Number of scattering factors supplied:    0
 => Conventional weights: w=1.0/Variance(yobs)
 => Asymmetry correction as in J.Appl.Cryst. 26,128(1993)
 => Background linearly interpolated between the   23 points given
 => The    5th default profile function was selected
 => Pseudo-Voigt function (ETA variable)
                 X-parameter correspond to: ETA=ETA0+X*2theta
                       pV(x)= ETA*L(x)+(1-ETA)*G(x)

 ==> INPUT/OUTPUT OPTIONS:

 => Generate file *.PRF for plot
 => Output Integrated Intensities
 => Generate new input file *.PCR

 => X-Y type of data: 2theta/TOF/E(Kev) Intens sigma for pattern:  1
 => Plot pattern at each cycle
 => Wavelengths:  1.54056 1.54439
 => Alpha2/Alpha1 ratio:   0.5000
 => Cos(Monochromator angle)=   0.9100
 => Asymmetry correction for angles lower than   90.000 degrees
 => Absorption correction (AC), muR-eff =   0.0000  0.0000
 => Base of peaks: 2.0*HW*    8.00

 => Number of cycles:   33
 => Relaxation factors ==>    for coordinates:  1.00
 => for anisotropic temperature factors:  1.00
 => for halfwidth/strain/size parameters:  1.00
 => for lattice constants and propagation vectors:  1.00
 => EPS-value for convergence:    0.1
 => Background ==> 
    Position   Intensity
       10.27     5998.41        0.00
       12.42     5404.52        0.00
       13.49     5130.00        0.00
       15.46     4754.51        0.00
       18.38     4175.82        0.00
       21.53     3764.88        0.00
       25.72     3521.73        0.00
       30.58     3236.37        0.00
       35.68     2971.74        0.00
       38.57     2750.34        0.00
       42.51     2669.41        0.00
       44.98     2756.57        0.00
       53.85     2827.67        0.00
       62.28     2615.05        0.00
       66.14     2427.37        0.00
       75.12     2465.38        0.00
       77.86     2360.20        0.00
       81.35     2437.77        0.00
       85.86     2352.79        0.00
       88.65     2378.34        0.00

       93.21     2327.34        0.00
       95.33     2351.38        0.00
       97.94     2341.98        0.00

 
 => Number of Least-Squares parameters varied:    31

 =>--------------------------->
 =>------->  PATTERN number:  1
 =>--------------------------->
 => Global parameters and codes ==>
 => Zero-point:    -0.0004   11.0000
 => Displacement peak-shift parameter and code:     0.00    0.00
 => Transparency peak-shift parameter and code:     0.00    0.00

 => Reading Intensity data  =>>

 -> No recognizable heading in input data file X,Y,sigma
    First 6 lines are considered as COMMENTS (except for TSAMP keyword)
 -> COMMENT: 10.0116	6289.0000                                                                                                                   
 -> COMMENT: 10.0247	6441.0000                                                                                                                   
 -> COMMENT: 10.0379	6385.0000                                                                                                                   
 -> COMMENT: 10.0510	6455.0000                                                                                                                   
 -> COMMENT: 10.0641	6412.0000                                                                                                                   
 -> COMMENT: 10.0772	6347.0000                                                                                                                   
 ==> Angular range, step and number of points:
     2Thmin:      10.090400  2Thmax:      99.993401  Step:       0.013132  No. of points:   6848
 --------------------------------------------------------------------------------
 => Phase  No. 1
       #(C) 2021 by FIZ Karlsruhe - Leibniz Institute for Information Infras
 --------------------------------------------------------------------------------
 =>-------> Pattern#  1
 => Crystal Structure Refinement
 => Preferred orientation vector:   0.0000  0.0000  1.0000

 =>-------> Data for PHASE: 1
 => Number of atoms:    6
 => Number of distance  constraints:    0
 => Number of angle     constraints:    0

 => Symmetry information on space group: P 1 21/c 1          
 -> The multiplicity of the general position is:   4
 -> The space group is Centric (-1 at origin)   
 -> Lattice type  P: { 000 }                                       
 -> Reduced set of symmetry operators:

  No.  IT   Symmetry symbol    Rotation part     Associated Translation
   1: ( 1)   1            -->     ( x, y, z) + {  0.0000  0.0000  0.0000}
   2: ( 3)   2 ( 0, y, 0) -->     (-x, y,-z) + {  0.0000  0.5000  0.5000}


        Information on Space Group: 
        --------------------------- 

 =>   Number of Space group:  14
 =>  Hermann-Mauguin Symbol: P 1 21/c 1
 =>             Hall Symbol: -P 2ybc
 =>    Table Setting Choice: b1
 =>            Setting Type: IT (Generated from Hermann-Mauguin symbol)
 =>          Crystal System: Monoclinic
 =>              Laue Class: 2/m
 =>             Point Group: 2/m
 =>         Bravais Lattice: P
 =>          Lattice Symbol: mP
 =>  Reduced Number of S.O.:   2
 =>    General multiplicity:   4
 =>          Centrosymmetry: Centric (-1 at origin)
 =>  Generators (exc. -1&L):   1
 =>         Asymmetric unit:  0.000 <= x <=  1.000
                              0.000 <= y <=  0.250
                              0.000 <= z <=  1.000

 => List of S.O. without inversion and lattice centring translations
 => SYMM(  1): x,y,z                               => SYMM(  2): -x,y+1/2,-z+1/2


 => Initial parameters ==>
 Atom    Ntyp                  X         Y         Z         B         occ.         in  fin  Spc  Mult
                             B11       B22       B33       B12       B13       B23
 Na1    Na                 0.37987   0.78675   0.10413   1.11627   1.00000           0    0    0    4
                 Codes:  141.00000 151.00000 161.00000   0.00000   0.00000
 Ta1    Ta                 0.15923   0.25622   0.29580   0.47176   1.00000           0    0    0    4
                 Codes:  171.00000 181.00000 191.00000   0.00000   0.00000
 O1     O                  0.21598   0.15583   0.04594   0.58064   1.00000           0    0    0    4
                 Codes:  201.00000 211.00000 221.00000   0.00000   0.00000
 O2     O                  0.05319   0.53995   0.21499   0.58064   1.00000           0    0    0    4
                 Codes:  231.00000 241.00000 251.00000   0.00000   0.00000
 F1     F                  0.38384   0.47412   0.31080   1.12063   1.00000           0    0    0    4
                 Codes:  261.00000 271.00000 281.00000   0.00000   0.00000
 F2     F                  0.34288   0.98933   0.37228   1.12063   1.00000           0    0    0    4
                 Codes:  291.00000 301.00000 311.00000   0.00000   0.00000

 => IT IS ASSUMED THAT THE FIRST GIVEN SITE IS FULLY OCCUPIED 
    OR THE FIRST AND SECOND ATOMS ARE IN THE SAME SITE WITH TOTAL FULL OCCUPATION
  (If this is not the case, change the order of atoms to obtain correct values for the content of the unit cell)
    The given occupation factors have been obtained mutiplying m/M by   1.0000
      -> Atom: Na  ,  Chemical element: NA  Atomic Mass:    22.9898
      -> Atom: Ta  ,  Chemical element: TA  Atomic Mass:   180.9479
      -> Atom: O   ,  Chemical element: O   Atomic Mass:    15.9994
      -> Atom: O   ,  Chemical element: O   Atomic Mass:    15.9994
      -> Atom: F   ,  Chemical element: F   Atomic Mass:    18.9984
      -> Atom: F   ,  Chemical element: F   Atomic Mass:    18.9984
 => The given value of ATZ is       1095.73 the program has calculated:        1095.73
    The value of ATZ given in the input PCR file will be used for quantitative analysis
 => The chemical content of the unit cell is: 
       4.0000 Na   +   4.0000 Ta   +   4.0000 O    +   4.0000 O    +   4.0000 F    +   4.0000 F      
 => The normalized site occupation numbers in % are: 
     100.0000 Na1    :      100.0000 Ta1    :      100.0000 O1     :      100.0000 O2     :      100.0000 F1     :      100.0000 F2       
 => The density (volumic mass) of the compound is:    5.542 g/cm3

 =>-------> PROFILE PARAMETERS FOR PATTERN:  1

 => Overall scale factor:   0.199540E-02
 => ETA (p-Voigt) OR M (Pearson VII):   0.3968
 => Overall temperature factor:      0.00000
 => Halfwidth U,V,W:      0.06635    -0.03976     0.01268
 => X and Y parameters:       0.0017      0.0000
 => Direct cell parameters:    8.1443   5.4845   7.5279  90.0000 102.4658  90.0000
 => Preferred orientation parameters:   0.0000  0.0000
 => Asymmetry parameters     :      0.05876     0.00671     0.00000     0.00000
 => Strain parameters        :      0.00000     0.00000     0.00000
 => Size   parameters        :      0.00000     0.00000

 ==> CODEWORDS FOR PROFILE PARAMETERS of PATTERN#  1

 => Overall scale factor:   21.000
 => ETA (p-Voigt) OR M (Pearson VII):  101.000
 => Overall temperature factor:    0.000
 => Halfwidth U,V,W:   71.000  91.000  81.000
 => X and Y parameters:  111.000   0.000
 => Direct cell parameters:   31.000  41.000  51.000   0.000  61.000   0.000
 => Preferred orientation parameters:    0.000   0.000
 => Asymmetry parameters     :  121.000 131.000   0.000   0.000
 => Strain parameters        :    0.000   0.000   0.000
 => Size   parameters        :    0.000   0.000

 => Cell constraints according to Laue symmetry: 2/m  

        Metric information:
        -------------------

 => Direct cell parameters:

         a =       8.1443      b =       5.4845      c =       7.5279
     alpha =       90.000   beta =      102.466  gamma =       90.000
                        Direct Cell Volume =     328.3248

 => Reciprocal cell parameters:

         a*=     0.125750      b*=     0.182333      c*=     0.136046
     alpha*=       90.000   beta*=       77.534  gamma*=       90.000
                    Reciprocal Cell Volume =   0.00304576

 => Direct and Reciprocal Metric Tensors:

                   GD                                       GR
     66.3299      0.0000    -13.2341          0.015813    0.000000    0.003693
      0.0000     30.0794      0.0000          0.000000    0.033245    0.000000
    -13.2341      0.0000     56.6697          0.003693    0.000000    0.018508

 =>  Cartesian frame: z // c; y is in the bc-plane; x is y ^ z = a*  

     Crystal_to_Orthonormal_Matrix              Orthonormal_to_Crystal Matrix
              Cr_Orth_cel                               Orth_Cr_cel  
      8.1443      0.0000     -1.6250          0.122785   -0.000000    0.027144
      0.0000      5.4845      0.0000          0.000000    0.182333   -0.000000
      0.0000      0.0000      7.3505          0.000000    0.000000    0.136046

     Busing-Levy B-matrix: Hc=B.H            Inverse of the Busing-Levy B-matrix
                BL_M                                      BL_Minv  
    0.125750    0.000000    0.029366            7.9523     -0.0000     -1.7580
    0.000000    0.182333   -0.000000            0.0000      5.4845      0.0000
    0.000000    0.000000    0.132839            0.0000      0.0000      7.5279

 => Laue symmetry 2/m   will be used to generate HKL for pattern#   1
 => Reflections generated between S(1/d)min:  0.1139 A-1 and S(1/d)max:  1.0104 A-1
 =>                                    dmax:  8.7808 A   and      dmin:  0.9897 A
 => The number of reflections generated is:    358
 => The max. scatt. variable (gen.ref.) is:       102.2156
 => Scattering coefficients from internal table


 => X-ray scattering coeff. (A1, B1, A2,...C, f(0), Z, Dfp,Dfpp)

 NA      4.7626   3.2850   3.1736   8.8422   1.2674   0.3136   1.1128 129.4240   0.6760  10.9924  11.0000   0.1290   0.1240
 TA     29.2024   1.7733  15.2293   9.3705  14.5135   0.2960   4.7649  63.3644   9.2435  72.9537  73.0000  -6.3510   5.2710
 O       3.0485  13.2771   2.2868   5.7011   1.5463   0.3239   0.8670  32.9089   0.2508   7.9994   8.0000   0.0470   0.0320
 F       3.5392  10.2825   2.6412   4.2944   1.5170   0.2615   1.0243  26.1476   0.2776   8.9993   9.0000   0.0690   0.0530

     --------------------------------------------------------------
      SYMBOLIC NAMES AND INITIAL VALUES OF PARAMETERS TO BE VARIED:
     --------------------------------------------------------------

      ->  Parameter number    1   -> Symbolic Name:                                          Zero_pat1   -0.39999999E-03
      ->  Parameter number    2   -> Symbolic Name:                                     Scale_ph1_pat1    0.19954001E-02
      ->  Parameter number    3   -> Symbolic Name:                                    Cell_A_ph1_pat1     8.1443148    
      ->  Parameter number    4   -> Symbolic Name:                                    Cell_B_ph1_pat1     5.4844699    
      ->  Parameter number    5   -> Symbolic Name:                                    Cell_C_ph1_pat1     7.5279298    
      ->  Parameter number    6   -> Symbolic Name:                                    Cell_E_ph1_pat1     102.46577    
      ->  Parameter number    7   -> Symbolic Name:                                    U-Cagl_ph1_pat1    0.66350996E-01
      ->  Parameter number    8   -> Symbolic Name:                                    W-Cagl_ph1_pat1    0.12685000E-01
      ->  Parameter number    9   -> Symbolic Name:                                    V-Cagl_ph1_pat1   -0.39756000E-01
      ->  Parameter number   10   -> Symbolic Name:                                     EtaPV_ph1_pat1    0.39680001    
      ->  Parameter number   11   -> Symbolic Name:                                     X-tan_ph1_pat1    0.17359999E-02
      ->  Parameter number   12   -> Symbolic Name:                                     Asym1_ph1_pat1    0.58759999E-01
      ->  Parameter number   13   -> Symbolic Name:                                     Asym2_ph1_pat1    0.67099999E-02
      ->  Parameter number   14   -> Symbolic Name:                                          X_Na1_ph1    0.37987000    
      ->  Parameter number   15   -> Symbolic Name:                                          Y_Na1_ph1    0.78675002    
      ->  Parameter number   16   -> Symbolic Name:                                          Z_Na1_ph1    0.10413000    
      ->  Parameter number   17   -> Symbolic Name:                                          X_Ta1_ph1    0.15922999    
      ->  Parameter number   18   -> Symbolic Name:                                          Y_Ta1_ph1    0.25622001    
      ->  Parameter number   19   -> Symbolic Name:                                          Z_Ta1_ph1    0.29580000    
      ->  Parameter number   20   -> Symbolic Name:                                           X_O1_ph1    0.21597999    
      ->  Parameter number   21   -> Symbolic Name:                                           Y_O1_ph1    0.15583000    
      ->  Parameter number   22   -> Symbolic Name:                                           Z_O1_ph1    0.45940001E-01
      ->  Parameter number   23   -> Symbolic Name:                                           X_O2_ph1    0.53190000E-01
      ->  Parameter number   24   -> Symbolic Name:                                           Y_O2_ph1    0.53995001    
      ->  Parameter number   25   -> Symbolic Name:                                           Z_O2_ph1    0.21499000    
      ->  Parameter number   26   -> Symbolic Name:                                           X_F1_ph1    0.38383999    
      ->  Parameter number   27   -> Symbolic Name:                                           Y_F1_ph1    0.47411999    
      ->  Parameter number   28   -> Symbolic Name:                                           Z_F1_ph1    0.31079999    
      ->  Parameter number   29   -> Symbolic Name:                                           X_F2_ph1    0.34288001    
      ->  Parameter number   30   -> Symbolic Name:                                           Y_F2_ph1    0.98932999    
      ->  Parameter number   31   -> Symbolic Name:                                           Z_F2_ph1    0.37228000    
  
 
 => No optimization for routine tasks
 ++++++++++++++++++++++++++++++++++++++++++++++++++++++++++++++++++++++++++++++++++++++++++++++++++++++++++++++++++++++++

 => CYCLE No.:    1
 ---------------------------------------------------------------------------------------
 => Phase  1 Name:  #(C) 2021 by FIZ Karlsruhe - Leibniz Institute for Information Infras
 ---------------------------------------------------------------------------------------
 => New parameters, shifts, and standard deviations

 Atom        x       dx      sx       y       dy      sy       z       dz      sz       B       dB      sB      occ.    docc.   socc.

 Na1      0.37987 0.00000 0.00059  0.78676 0.00001 0.00143  0.10413-0.00000 0.00074  1.11627 0.00000 0.00000  1.00000 0.00000 0.00000
 Ta1      0.15923-0.00000 0.00010  0.25622-0.00000 0.00043  0.29580-0.00000 0.00012  0.47176 0.00000 0.00000  1.00000 0.00000 0.00000
 O1       0.21597-0.00001 0.00103  0.15583-0.00000 0.00130  0.04593-0.00001 0.00143  0.58064 0.00000 0.00000  1.00000 0.00000 0.00000
 O2       0.05319-0.00000 0.00126  0.53991-0.00004 0.00188  0.21498-0.00001 0.00160  0.58064 0.00000 0.00000  1.00000 0.00000 0.00000
 F1       0.38386 0.00002 0.00122  0.47406-0.00006 0.00176  0.31082 0.00002 0.00156  1.12063 0.00000 0.00000  1.00000 0.00000 0.00000
 F2       0.34286-0.00002 0.00109  0.98931-0.00002 0.00163  0.37226-0.00002 0.00139  1.12063 0.00000 0.00000  1.00000 0.00000 0.00000

 ==> PROFILE PARAMETERS FOR PATTERN#  1

 => Overall scale factor:      0.001995364    -0.000000036     0.000003528
 => Eta(p-Voigt) or m(Pearson VII):   0.396759 -0.000041  0.011383
 => Overall tem. factor:     0.000000    0.000000    0.000000
 => Halfwidth parameters: 
         0.066346   -0.000005    0.001644
        -0.039751    0.000005    0.001161
         0.012684   -0.000001    0.000203
 => Cell parameters: 
        8.144314   -0.000001    0.000084
        5.484470    0.000000    0.000061
        7.527928   -0.000001    0.000077
       90.000000    0.000000    0.000000
      102.465775    0.000000    0.000653
       90.000000    0.000000    0.000000
 => Preferred orientation: 
         0.000000    0.000000    0.000000
         0.000000    0.000000    0.000000
 => Asymmetry parameters: 
         0.058694   -0.000066    0.002464
         0.006708   -0.000002    0.000679
         0.000000    0.000000    0.000000
         0.000000    0.000000    0.000000
 => X and Y parameters: 
         0.001734   -0.000002    0.000330
         0.000000    0.000000    0.000000
 => Strain parameters: 
         0.000000    0.000000    0.000000
         0.000000    0.000000    0.000000
         0.000000    0.000000    0.000000
 => Size   parameters (G,L): 
         0.000000    0.000000    0.000000
         0.000000    0.000000    0.000000

 ==> GLOBAL PARAMETERS FOR PATTERN#  1


 => Zero-point:    -0.0004   -0.0000    0.0005

 => Cos( theta)-shift parameter :   0.0000  0.0000  0.0000
 => Sin(2theta)-shift parameter :   0.0000  0.0000  0.0000

 ==> RELIABILITY FACTORS WITH ALL NON-EXCLUDED POINTS FOR PATTERN:  1

 => R-Factors:   3.69      5.12     Chi2:  11.7     DW-Stat.:  0.3276   Patt#:  1
 => Expected :            1.50                                1.9341
 => Deviance : 0.823E+05     Dev*:   12.07    
 => GoF-index:  3.4         Sqrt(Residual/N)
 => N-P+C:  6817

 =>    SumYdif       SumYobs      SumYcal      SumwYobsSQ     Residual    Condition
     0.1121E+07    0.3042E+08    0.3034E+08    0.3042E+08    0.7980E+05    0.7884E+10


 => Conventional Rietveld Rp,Rwp,Re and Chi2:   11.0      10.9      3.19      11.71    
 => (Values obtained using Ynet, but true sigma(y))
 =>  SumYnet, Sum(w Ynet**2):     0.1017E+08    0.6690E+07


 ==> RELIABILITY FACTORS FOR POINTS WITH BRAGG CONTRIBUTIONS FOR PATTERN:  1

 => R-Factors:   3.96      5.40     Chi2:  13.1     DW-Stat.:  0.3362   Patt#:
 => Expected :            1.49                                1.9301
 => Deviance : 0.802E+05     Dev*:   13.52    
 => GoF-index:  3.6         Sqrt(Residual/N)
 => N-P+C:  5930

 =>    SumYdif       SumYobs      SumYcal      SumwYobsSQ     Residual    Condition
     0.1053E+07    0.2662E+08    0.2656E+08    0.2662E+08    0.7776E+05    0.7884E+10


 => Conventional Rietveld Rp,Rwp,Re and Chi2:   10.4      10.8      2.98      13.11    
 => (Values obtained using Ynet, but true sigma(y))
 =>  SumYnet, Sum(w Ynet**2):     0.1014E+08    0.6688E+07


 => Global user-weigthed Chi2 (Bragg contrib.):   13.1    

 => ---------> Pattern#  1
 => Phase:  1
 =>    Bragg R-factor:  6.39    
 =>    RF-factor     :  4.82    


   Standard deviations have to be multiplied by: 3.4817
   (correlated residuals) See references:
  -J.F.Berar & P.Lelann, J. Appl. Cryst. 24, 1-5 (1991) 
  -J.F.Berar, Acc. in Pow. Diff. II,NIST Sp.Pub. 846, 63(1992) 

 ++++++++++++++++++++++++++++++++++++++++++++++++++++++++++++++++++++++++++++++++++++++++++++++++++++++++++++++++++++++++

 => CYCLE No.:    1
 =>  Convergence reached at this CYCLE !!!!
 =>  Parameter shifts set to zero
 ---------------------------------------------------------------------------------------
 => Phase  1 Name:  #(C) 2021 by FIZ Karlsruhe - Leibniz Institute for Information Infras
 ---------------------------------------------------------------------------------------
 => New parameters, shifts, and standard deviations

 Atom        x       dx      sx       y       dy      sy       z       dz      sz       B       dB      sB      occ.    docc.   socc.

 Na1      0.37987 0.00000 0.00059  0.78676 0.00000 0.00143  0.10413 0.00000 0.00074  1.11627 0.00000 0.00000  1.00000 0.00000 0.00000
 Ta1      0.15923 0.00000 0.00010  0.25622 0.00000 0.00043  0.29580 0.00000 0.00012  0.47176 0.00000 0.00000  1.00000 0.00000 0.00000
 O1       0.21597 0.00000 0.00103  0.15583 0.00000 0.00130  0.04593 0.00000 0.00143  0.58064 0.00000 0.00000  1.00000 0.00000 0.00000
 O2       0.05319 0.00000 0.00126  0.53991 0.00000 0.00188  0.21498 0.00000 0.00160  0.58064 0.00000 0.00000  1.00000 0.00000 0.00000
 F1       0.38386 0.00000 0.00122  0.47406 0.00000 0.00176  0.31082 0.00000 0.00156  1.12063 0.00000 0.00000  1.00000 0.00000 0.00000
 F2       0.34286 0.00000 0.00109  0.98931 0.00000 0.00163  0.37226 0.00000 0.00139  1.12063 0.00000 0.00000  1.00000 0.00000 0.00000

 ==> PROFILE PARAMETERS FOR PATTERN#  1

 => Overall scale factor:      0.001995364     0.000000000     0.000003528
 => Eta(p-Voigt) or m(Pearson VII):   0.396759  0.000000  0.011383
 => Overall tem. factor:     0.000000    0.000000    0.000000
 => Halfwidth parameters: 
         0.066346    0.000000    0.001644
        -0.039751    0.000000    0.001161
         0.012684    0.000000    0.000203
 => Cell parameters: 
        8.144314    0.000000    0.000084
        5.484470    0.000000    0.000061
        7.527928    0.000000    0.000077
       90.000000    0.000000    0.000000
      102.465775    0.000000    0.000653
       90.000000    0.000000    0.000000
 => Preferred orientation: 
         0.000000    0.000000    0.000000
         0.000000    0.000000    0.000000
 => Asymmetry parameters: 
         0.058694    0.000000    0.002464
         0.006708    0.000000    0.000679
         0.000000    0.000000    0.000000
         0.000000    0.000000    0.000000
 => X and Y parameters: 
         0.001734    0.000000    0.000330
         0.000000    0.000000    0.000000
 => Strain parameters: 
         0.000000    0.000000    0.000000
         0.000000    0.000000    0.000000
         0.000000    0.000000    0.000000
 => Size   parameters (G,L): 
         0.000000    0.000000    0.000000
         0.000000    0.000000    0.000000

 ==> GLOBAL PARAMETERS FOR PATTERN#  1


 => Zero-point:    -0.0004    0.0000    0.0005

 => Cos( theta)-shift parameter :   0.0000  0.0000  0.0000
 => Sin(2theta)-shift parameter :   0.0000  0.0000  0.0000

 ==> RELIABILITY FACTORS WITH ALL NON-EXCLUDED POINTS FOR PATTERN:  1

 => R-Factors:   3.69      5.12     Chi2:  11.7     DW-Stat.:  0.3276   Patt#:  1
 => Expected :            1.50                                1.9341
 => Deviance : 0.823E+05     Dev*:   12.07    
 => GoF-index:  3.4         Sqrt(Residual/N)
 => N-P+C:  6817

 =>    SumYdif       SumYobs      SumYcal      SumwYobsSQ     Residual    Condition
     0.1121E+07    0.3042E+08    0.3034E+08    0.3042E+08    0.7980E+05    0.7884E+10


 => Conventional Rietveld Rp,Rwp,Re and Chi2:   11.0      10.9      3.19      11.71    
 => (Values obtained using Ynet, but true sigma(y))
 =>  SumYnet, Sum(w Ynet**2):     0.1017E+08    0.6690E+07

 => N-sigma of the GoF:      625.057

 ==> RELIABILITY FACTORS FOR POINTS WITH BRAGG CONTRIBUTIONS FOR PATTERN:  1

 => R-Factors:   3.96      5.40     Chi2:  13.1     DW-Stat.:  0.3362   Patt#:
 => Expected :            1.49                                1.9301
 => Deviance : 0.802E+05     Dev*:   13.52    
 => GoF-index:  3.6         Sqrt(Residual/N)
 => N-P+C:  5930

 =>    SumYdif       SumYobs      SumYcal      SumwYobsSQ     Residual    Condition
     0.1053E+07    0.2662E+08    0.2656E+08    0.2662E+08    0.7776E+05    0.7884E+10


 => Conventional Rietveld Rp,Rwp,Re and Chi2:   10.4      10.8      2.98      13.11    
 => (Values obtained using Ynet, but true sigma(y))
 =>  SumYnet, Sum(w Ynet**2):     0.1014E+08    0.6688E+07

 => N-sigma of the GoF:      659.561

 => Global user-weigthed Chi2 (Bragg contrib.):   13.5    

 => ---------> Pattern#  1
 => Phase:  1
 =>    Bragg R-factor:  6.39    
 =>    RF-factor     :  4.82    

 --------------------------------------------------------------------------------------------------------------
 Pattern#  1 Phase No.:   1 Phase name:  #(C) 2021 by FIZ Karlsruhe - 
 --------------------------------------------------------------------------------------------------------------

   No.  Code     H   K   L  Mult      Hw      ETA/M    2theta/TOF     Icalc       Iobs      Sigma     StrFactor^2    d-hkl       CORR

      1   1      1   0   0     2  0.097182  0.416039      11.117     3952.0     3512.0      9.143      10022.5098  7.952313      1.000000
      2   1      1   1   0     4  0.088264  0.430832      19.647    10276.9     9999.6     11.249      41581.1133  4.514855      1.000000
      3   1      0   1   1     4  0.087812  0.431765      20.185       15.9       55.2      3.084         67.9642  4.395707      1.000000
      4   1     -1   1   1     4  0.086554  0.434540      21.785       25.0       53.7      4.490        125.0269  4.076334      1.000000
      5   1      2   0   0     2  0.086150  0.435504      22.340     1161.3     1261.5      5.937      12260.1201  3.976156      1.000000
      6   1      0   0   2     2  0.084923  0.438723      24.196     3722.3     3614.9      7.057      46404.0977  3.675230      1.000000
      7   1      1   1   1     4  0.084831  0.438986      24.348        5.9        5.9      0.011         37.4635  3.652643      1.000000
      8   1     -1   0   2     2  0.084819  0.439021      24.369     3905.4     3839.3      6.469      49414.0898  3.649643      1.000000
      9   1      2   1   0     4  0.083170  0.444778      27.688     7370.8     7548.8     10.025      61005.0625  3.219161      1.000000
     10   1     -2   1   1     4  0.082967  0.445718      28.230       81.4       63.1      2.013        701.6426  3.158578      1.000000
     11   1      1   0   2     2  0.082757  0.446800      28.854        4.1        5.3      0.325         74.5224  3.091694      1.000000
     12   1      0   1   2     4  0.082644  0.447447      29.227     2428.5     2622.8      6.333      22541.8750  3.053107      1.000000
     13   1     -2   0   2     2  0.082625  0.447559      29.291      114.8      123.2      0.283       2140.4126  3.046526      1.000000
     14   1     -1   1   2     4  0.082602  0.447698      29.371     1266.5     1380.2      3.729      11879.7656  3.038391      1.000000
     15   1      2   1   1     4  0.082082  0.452640      32.221        9.2        0.0      3.370        105.2569  2.775884      1.000000
     16   1      0   2   0     2  0.082055  0.453344      32.627     1512.7     1478.5      5.617      35528.0195  2.742235      1.000000
     17   1      1   1   2     4  0.082036  0.454403      33.238     2917.0     2986.8      6.230      35651.4180  2.693242      1.000000
     18   1     -2   1   2     4  0.082038  0.455072      33.624     2697.8     2790.2      5.769      33800.9570  2.663225      1.000000
     19   1      3   0   0     2  0.082042  0.455354      33.786      985.3     1094.0      3.152      24948.1387  2.650771      1.000000
     20   1      1   2   0     4  0.082090  0.456714      34.570      965.2     1027.3      4.676      12841.8232  2.592429      1.000000
     21   1      0   2   1     4  0.082122  0.457272      34.892       27.0       25.5      2.065        366.5049  2.569261      1.000000
     22   1     -1   2   1     4  0.082271  0.458988      35.881        1.5        0.0      2.979         20.9568  2.500647      1.000000
     23   1      2   0   2     2  0.082445  0.460365      36.675      550.4      577.1      4.964      16652.8828  2.448303      1.000000
     24   1     -3   1   1     4  0.082600  0.461363      37.251      181.4      168.4      1.019       2838.8901  2.411820      1.000000
     25   1     -3   0   2     2  0.082604  0.461387      37.264      612.3      568.6      3.061      19182.7305  2.410956      1.000000
     26   1      1   2   1     4  0.082695  0.461901      37.561       76.6       59.1      2.256       1220.9272  2.392588      1.000000
     27   1      3   1   0     4  0.082726  0.462070      37.658        6.2        5.4      0.367         99.1188  2.386628      1.000000
     28   1     -1   1   3     4  0.083504  0.465454      39.610      209.5      209.9      4.067       3750.9612  2.273445      1.000000
     29   1      2   2   0     4  0.083646  0.465962      39.902      555.1      513.1      3.287      10099.8799  2.257427      1.000000
     30   1      0   1   3     4  0.083840  0.466619      40.281        2.5        2.9      0.020         47.3204  2.237065      1.000000
     31   1     -2   2   1     4  0.083848  0.466646      40.297        5.7        6.5      0.036        105.2939  2.236233      1.000000
     32   1      2   1   2     4  0.083854  0.466665      40.308      607.3      696.9      3.541      11299.7803  2.235657      1.000000
     33   1     -3   1   2     4  0.084153  0.467609      40.852      857.3      874.7      3.763      16428.0801  2.207112      1.000000
     34   1      0   2   2     4  0.084257  0.467921      41.032      856.7      872.1      2.955      16581.9238  2.197854      1.000000
     35   1     -1   2   2     4  0.084320  0.468108      41.140     1033.9      966.9      3.187      20123.3242  2.192345      1.000000
     36   1      3   1   1     4  0.084844  0.469560      41.977        7.5        0.9      1.946        151.7269  2.150526      1.000000
     37   1     -2   1   3     4  0.085015  0.470005      42.234       13.1        7.9      2.369        270.1444  2.138042      1.000000
     38   1      2   2   1     4  0.085790  0.471873      43.311       33.1       58.8      3.865        722.2330  2.087356      1.000000
     39   1      1   2   2     4  0.086421  0.473253      44.106       99.8      102.9      2.590       2266.2319  2.051527      1.000000
     40   1      1   1   3     4  0.086436  0.473285      44.125       23.9       24.8      0.563        544.5000  2.050698      1.000000
     41   1     -2   2   2     4  0.086675  0.473781      44.411      307.8      288.9      3.327       7098.8618  2.038167      1.000000
     42   1      4   0   0     2  0.087728  0.475829      45.592      664.4      736.1      4.978      32488.5938  1.988078      1.000000
     43   1      3   0   2     2  0.088427  0.477085      46.316      475.8      391.1      3.616      24105.7539  1.958661      1.000000
     44   1     -4   0   2     2  0.089121  0.478267      46.998      694.4      653.3      4.033      36337.0859  1.931826      1.000000
     45   1     -3   2   1     4  0.089484  0.478861      47.340       17.8       18.6      0.713        473.3914  1.918649      1.000000
     46   1     -4   1   1     4  0.089840  0.479432      47.669        0.4        0.4      0.001         10.4982  1.906168      1.000000
     47   1      3   2   0     4  0.089848  0.479445      47.677     1868.0     1973.8      5.484      50464.9141  1.905893      1.000000
     48   1     -3   1   3     4  0.089885  0.479504      47.711       34.9       37.1      0.107        945.3426  1.904614      1.000000
     49   1     -1   0   4     2  0.090576  0.480572      48.327     1325.1     1527.9      4.834      73801.1094  1.881754      1.000000
     50   1      4   1   0     4  0.090981  0.481178      48.676      937.5     1053.2      4.111      26533.5781  1.869069      1.000000
     51   1     -1   2   3     4  0.091730  0.482266      49.303        5.6        5.3      0.297        162.0157  1.846749      1.000000
     52   1      3   1   2     4  0.091806  0.482374      49.366       75.5       70.0      1.891       2206.2344  1.844561      1.000000
     53   1      0   0   4     2  0.092051  0.482719      49.565       50.7       57.4      1.228       2988.5171  1.837615      1.000000
     54   1      0   2   3     4  0.092431  0.483248      49.870        0.9        0.9      0.003         26.7067  1.827089      1.000000
     55   1      2   2   2     4  0.092460  0.483287      49.892     1757.0     1698.2      4.925      52550.5352  1.826321      1.000000
     56   1     -2   0   4     2  0.092515  0.483363      49.936      170.1      163.6      0.502      10198.7949  1.824821      1.000000
     57   1     -4   1   2     4  0.092616  0.483502      50.016       13.2       13.1      0.047        395.6488  1.822096      1.000000
     58   1     -3   2   2     4  0.093050  0.484087      50.354     1144.7     1028.9      4.218      34950.5547  1.810661      1.000000
     59   1      2   1   3     4  0.093322  0.484450      50.563        1.8        1.8      0.032         54.4296  1.803670      1.000000
     60   1      1   3   0     4  0.094215  0.485610      51.231      660.6      617.2      4.060      20966.5684  1.781682      1.000000

   No.  Code     H   K   L  Mult      Hw      ETA/M    2theta/TOF     Icalc       Iobs      Sigma     StrFactor^2    d-hkl       CORR

     61   1     -1   1   4     4  0.094290  0.485705      51.286       13.3       12.0      0.091        423.9496  1.779901      1.000000
     62   1      3   2   1     4  0.094327  0.485752      51.314        2.6        2.3      0.019         82.2231  1.779024      1.000000
     63   1      0   3   1     4  0.094536  0.486017      51.466       63.8       58.6      1.175       2044.5867  1.774108      1.000000
     64   1     -2   2   3     4  0.094629  0.486134      51.534        5.5        4.7      0.185        175.3897  1.771936      1.000000
     65   1     -1   3   1     4  0.095558  0.487281      52.195        1.3        1.1      0.143         44.2548  1.751037      1.000000
     66   1      0   1   4     4  0.095959  0.487763      52.473      968.6      955.9      4.929      32436.7188  1.742411      1.000000
     67   1     -2   1   4     4  0.096480  0.488381      52.829      493.7      463.1      3.182      16787.8828  1.731493      1.000000
     68   1      4   1   1     4  0.096575  0.488493      52.894        0.0        0.0      0.000          1.0071  1.729535      1.000000
     69   1      1   2   3     4  0.096983  0.488969      53.168        0.7        0.0      0.077         24.0348  1.721256      1.000000
     70   1      1   3   1     4  0.097417  0.489467      53.455        0.1        0.1      0.005          4.0302  1.712683      1.000000
     71   1      1   0   4     2  0.097491  0.489551      53.504      141.9      132.5      2.993       9925.4814  1.711237      1.000000
     72   1     -3   0   4     2  0.098577  0.490768      54.206       86.8       17.2      2.995       6252.9453  1.690731      1.000000
     73   1      2   3   0     4  0.100271  0.492593      55.258     1046.7     1004.9      5.442      39340.6250  1.661002      1.000000
     74   1     -4   1   3     4  0.100509  0.492843      55.402       20.7       20.7      0.122        783.0138  1.657025      1.000000
     75   1     -2   3   1     4  0.100783  0.493128      55.567       46.0       47.2      1.064       1749.4258  1.652504      1.000000
     76   1      0   3   2     4  0.101760  0.494132      56.145      331.7      303.8      2.265      12916.7158  1.636834      1.000000
     77   1     -1   3   2     4  0.101906  0.494280      56.231      235.1      229.8      0.889       9185.4561  1.634555      1.000000
     78   1      1   1   4     4  0.101969  0.494344      56.268      886.4      905.2      3.057      34688.8633  1.633567      1.000000
     79   1     -4   2   1     4  0.102000  0.494375      56.285       34.0       35.2      0.122       1332.1936  1.633092      1.000000
     80   1     -3   2   3     4  0.102063  0.494439      56.322        3.4        3.6      0.015        134.5217  1.632115      1.000000
     81   1     -3   1   4     4  0.103150  0.495521      56.946      979.2     1115.9      4.422      39354.5430  1.615700      1.000000
     82   1      4   2   0     4  0.103569  0.495931      57.183      309.5      425.0      2.116      12552.3232  1.609581      1.000000
     83   1      4   0   2     2  0.103589  0.495950      57.194       30.1       41.8      0.224       2445.6719  1.609294      1.000000
     84   1      3   2   2     4  0.104681  0.497002      57.800      604.3      735.8      3.818      25101.0801  1.593849      1.000000
     85   1      5   0   0     2  0.104927  0.497235      57.935      107.6      120.6      0.672       8988.3838  1.590463      1.000000
     86   1     -5   0   2     2  0.104953  0.497260      57.949       71.3       80.0      0.451       5954.5054  1.590105      1.000000
     87   1      2   3   1     4  0.104988  0.497293      57.968        0.6        0.6      0.004         24.2261  1.589627      1.000000
     88   1     -4   2   2     4  0.105757  0.498015      58.384      618.1      761.6      3.661      26249.7441  1.579289      1.000000
     89   1      1   3   2     4  0.106187  0.498414      58.614      681.1      734.4      2.965      29173.6582  1.573630      1.000000
     90   1     -2   3   2     4  0.106656  0.498845      58.863      846.3      822.3      3.264      36595.1094  1.567577      1.000000
     91   1      2   2   3     4  0.106682  0.498869      58.877       12.9       12.6      0.053        559.9068  1.567245      1.000000
     92   1      3   1   3     4  0.106906  0.499073      58.995        1.4        1.3      0.009         60.0859  1.564394      1.000000
