Repository: ozakary/data-NaMO2F2

# Powder X-Ray Diffraction Data for NaMO<sub>2</sub>F<sub>2</sub> (M = Nb<sup>5+</sup>, Ta<sup>5+</sup>)

**Author:** Ouail Zakary  
**ORCID:** [0000-0002-7793-3306](https://orcid.org/0000-0002-7793-3306)  
**E-mail:** [Ouail.Zakary@oulu.fi](mailto:Ouail.Zakary@oulu.fi)  
**Website:** [Ouail Zakary - webpage](https://cc.oulu.fi/~nmrwww/members/Ouail_Zakary.html)

This repository contains datasets of **Powder X-Ray Diffraction (PXRD)** data for the compounds NaNbO<sub>2</sub>F<sub>2</sub> and NaTaO<sub>2</sub>F<sub>2</sub>, recorded under both room temperature (RT) and variable temperature conditions.

File: powder_X-ray_diffraction/variable-temperature_experiments/NaTaO2F2/Rietveld_refinment/280°C/NaTaO2F2.out (part 1 of 2)


        **********************************************************
        ** PROGRAM FullProf.2k (Version 7.30 - Mar2020-ILL JRC) **
        **********************************************************
                       M U L T I -- P A T T E R N                 
            Rietveld, Profile Matching & Integrated Intensity     
                 Refinement of X-ray and/or Neutron Data


    Date: 08/02/2023  Time: 11:12:43.961                              

 => PCR file code: NaTaO2F2
 => DAT file code: NaTaO2F2.dat         -> Relative contribution: 1.0000                                                            

 ==> CONDITIONS OF THIS RUN FOR PATTERN No.:  1

 => Global Refinement of X-ray powder diffraction data                                                                              
 => Global Refinement of X-ray powder diffraction data                                                                              
    Bragg-Brentano(X-rays) or Debye-Scherrer geometry(Neutrons)
 => Title:  #(C) 2021 by FIZ Karlsruhe - Leibniz Institute for Information Infrastructure.  All rights reserved.

 => Number of phases:    1
 => Number of excluded regions:    0
 => Number of scattering factors supplied:    0
 => Conventional weights: w=1.0/Variance(yobs)
 => Asymmetry correction as in J.Appl.Cryst. 26,128(1993)
 => Background linearly interpolated between the   23 points given
 => The    5th default profile function was selected
 => Pseudo-Voigt function (ETA variable)
                 X-parameter correspond to: ETA=ETA0+X*2theta
                       pV(x)= ETA*L(x)+(1-ETA)*G(x)

 ==> INPUT/OUTPUT OPTIONS:

 => Generate file *.PRF for plot
 => Output Integrated Intensities
 => Generate new input file *.PCR

 => X-Y type of data: 2theta/TOF/E(Kev) Intens sigma for pattern:  1
 => Plot pattern at each cycle
 => Wavelengths:  1.54056 1.54439
 => Alpha2/Alpha1 ratio:   0.5000
 => Cos(Monochromator angle)=   0.9100
 => Asymmetry correction for angles lower than   90.000 degrees
 => Absorption correction (AC), muR-eff =   0.0000  0.0000
 => Base of peaks: 2.0*HW*    8.00

 => Number of cycles:   33
 => Relaxation factors ==>    for coordinates:  1.00
 => for anisotropic temperature factors:  1.00
 => for halfwidth/strain/size parameters:  1.00
 => for lattice constants and propagation vectors:  1.00
 => EPS-value for convergence:    0.1
 => Background ==> 
    Position   Intensity
       10.47     5944.05        0.00
       12.62     5326.09        0.00
       13.52     5090.19        0.00
       15.67     4701.39        0.00
       18.47     4143.81        0.00
       21.42     3784.61        0.00
       25.88     3506.21        0.00
       30.67     3233.90        0.00
       35.47     3001.29        0.00
       38.25     2753.28        0.00
       42.45     2679.73        0.00
       45.12     2758.57        0.00
       54.00     2831.65        0.00
       62.51     2607.55        0.00
       66.42     2426.09        0.00
       74.97     2476.19        0.00
       77.85     2370.37        0.00
       81.32     2443.22        0.00
       85.84     2368.29        0.00
       88.61     2381.46        0.00

       93.17     2343.51        0.00
       95.27     2364.94        0.00
       97.94     2354.42        0.00

 
 => Number of Least-Squares parameters varied:    31

 =>--------------------------->
 =>------->  PATTERN number:  1
 =>--------------------------->
 => Global parameters and codes ==>
 => Zero-point:     0.0001   11.0000
 => Displacement peak-shift parameter and code:     0.00    0.00
 => Transparency peak-shift parameter and code:     0.00    0.00

 => Reading Intensity data  =>>

 -> No recognizable heading in input data file X,Y,sigma
    First 6 lines are considered as COMMENTS (except for TSAMP keyword)
 -> COMMENT: 10.0116	6236.0000                                                                                                                   
 -> COMMENT: 10.0247	6241.0000                                                                                                                   
 -> COMMENT: 10.0379	6270.0000                                                                                                                   
 -> COMMENT: 10.0510	6231.0000                                                                                                                   
 -> COMMENT: 10.0641	6356.0000                                                                                                                   
 -> COMMENT: 10.0772	6151.0000                                                                                                                   
 ==> Angular range, step and number of points:
     2Thmin:      10.090400  2Thmax:      99.993401  Step:       0.013132  No. of points:   6848
 --------------------------------------------------------------------------------
 => Phase  No. 1
       #(C) 2021 by FIZ Karlsruhe - Leibniz Institute for Information Infras
 --------------------------------------------------------------------------------
 =>-------> Pattern#  1
 => Crystal Structure Refinement
 => Preferred orientation vector:   0.0000  0.0000  1.0000

 =>-------> Data for PHASE: 1
 => Number of atoms:    6
 => Number of distance  constraints:    0
 => Number of angle     constraints:    0

 => Symmetry information on space group: P 1 21/c 1          
 -> The multiplicity of the general position is:   4
 -> The space group is Centric (-1 at origin)   
 -> Lattice type  P: { 000 }                                       
 -> Reduced set of symmetry operators:

  No.  IT   Symmetry symbol    Rotation part     Associated Translation
   1: ( 1)   1            -->     ( x, y, z) + {  0.0000  0.0000  0.0000}
   2: ( 3)   2 ( 0, y, 0) -->     (-x, y,-z) + {  0.0000  0.5000  0.5000}


        Information on Space Group: 
        --------------------------- 

 =>   Number of Space group:  14
 =>  Hermann-Mauguin Symbol: P 1 21/c 1
 =>             Hall Symbol: -P 2ybc
 =>    Table Setting Choice: b1
 =>            Setting Type: IT (Generated from Hermann-Mauguin symbol)
 =>          Crystal System: Monoclinic
 =>              Laue Class: 2/m
 =>             Point Group: 2/m
 =>         Bravais Lattice: P
 =>          Lattice Symbol: mP
 =>  Reduced Number of S.O.:   2
 =>    General multiplicity:   4
 =>          Centrosymmetry: Centric (-1 at origin)
 =>  Generators (exc. -1&L):   1
 =>         Asymmetric unit:  0.000 <= x <=  1.000
                              0.000 <= y <=  0.250
                              0.000 <= z <=  1.000

 => List of S.O. without inversion and lattice centring translations
 => SYMM(  1): x,y,z                               => SYMM(  2): -x,y+1/2,-z+1/2


 => Initial parameters ==>
 Atom    Ntyp                  X         Y         Z         B         occ.         in  fin  Spc  Mult
                             B11       B22       B33       B12       B13       B23
 Na1    Na                 0.38015   0.78711   0.10354   1.11627   1.00000           0    0    0    4
                 Codes:  141.00000 151.00000 161.00000   0.00000   0.00000
 Ta1    Ta                 0.15927   0.25617   0.29571   0.47176   1.00000           0    0    0    4
                 Codes:  171.00000 181.00000 191.00000   0.00000   0.00000
 O1     O                  0.21641   0.15573   0.04685   0.58064   1.00000           0    0    0    4
                 Codes:  201.00000 211.00000 221.00000   0.00000   0.00000
 O2     O                  0.05008   0.54046   0.21187   0.58064   1.00000           0    0    0    4
                 Codes:  231.00000 241.00000 251.00000   0.00000   0.00000
 F1     F                  0.38666   0.46910   0.31362   1.12063   1.00000           0    0    0    4
                 Codes:  261.00000 271.00000 281.00000   0.00000   0.00000
 F2     F                  0.34096   0.98628   0.36937   1.12063   1.00000           0    0    0    4
                 Codes:  291.00000 301.00000 311.00000   0.00000   0.00000

 => IT IS ASSUMED THAT THE FIRST GIVEN SITE IS FULLY OCCUPIED 
    OR THE FIRST AND SECOND ATOMS ARE IN THE SAME SITE WITH TOTAL FULL OCCUPATION
  (If this is not the case, change the order of atoms to obtain correct values for the content of the unit cell)
    The given occupation factors have been obtained mutiplying m/M by   1.0000
      -> Atom: Na  ,  Chemical element: NA  Atomic Mass:    22.9898
      -> Atom: Ta  ,  Chemical element: TA  Atomic Mass:   180.9479
      -> Atom: O   ,  Chemical element: O   Atomic Mass:    15.9994
      -> Atom: O   ,  Chemical element: O   Atomic Mass:    15.9994
      -> Atom: F   ,  Chemical element: F   Atomic Mass:    18.9984
      -> Atom: F   ,  Chemical element: F   Atomic Mass:    18.9984
 => The given value of ATZ is       1095.73 the program has calculated:        1095.73
    The value of ATZ given in the input PCR file will be used for quantitative analysis
 => The chemical content of the unit cell is: 
       4.0000 Na   +   4.0000 Ta   +   4.0000 O    +   4.0000 O    +   4.0000 F    +   4.0000 F      
 => The normalized site occupation numbers in % are: 
     100.0000 Na1    :      100.0000 Ta1    :      100.0000 O1     :      100.0000 O2     :      100.0000 F1     :      100.0000 F2       
 => The density (volumic mass) of the compound is:    5.538 g/cm3

 =>-------> PROFILE PARAMETERS FOR PATTERN:  1

 => Overall scale factor:   0.198570E-02
 => ETA (p-Voigt) OR M (Pearson VII):   0.3922
 => Overall temperature factor:      0.00000
 => Halfwidth U,V,W:      0.06572    -0.03898     0.01252
 => X and Y parameters:       0.0017      0.0000
 => Direct cell parameters:    8.1463   5.4865   7.5293  90.0000 102.4799  90.0000
 => Preferred orientation parameters:   0.0000  0.0000
 => Asymmetry parameters     :      0.05241     0.00632     0.00000     0.00000
 => Strain parameters        :      0.00000     0.00000     0.00000
 => Size   parameters        :      0.00000     0.00000

 ==> CODEWORDS FOR PROFILE PARAMETERS of PATTERN#  1

 => Overall scale factor:   21.000
 => ETA (p-Voigt) OR M (Pearson VII):  101.000
 => Overall temperature factor:    0.000
 => Halfwidth U,V,W:   71.000  91.000  81.000
 => X and Y parameters:  111.000   0.000
 => Direct cell parameters:   31.000  41.000  51.000   0.000  61.000   0.000
 => Preferred orientation parameters:    0.000   0.000
 => Asymmetry parameters     :  121.000 131.000   0.000   0.000
 => Strain parameters        :    0.000   0.000   0.000
 => Size   parameters        :    0.000   0.000

 => Cell constraints according to Laue symmetry: 2/m  

        Metric information:
        -------------------

 => Direct cell parameters:

         a =       8.1463      b =       5.4865      c =       7.5293
     alpha =       90.000   beta =      102.480  gamma =       90.000
                        Direct Cell Volume =     328.5675

 => Reciprocal cell parameters:

         a*=     0.125725      b*=     0.182266      c*=     0.136029
     alpha*=       90.000   beta*=       77.520  gamma*=       90.000
                    Reciprocal Cell Volume =   0.00304351

 => Direct and Reciprocal Metric Tensors:

                   GD                                       GR
     66.3629      0.0000    -13.2545          0.015807    0.000000    0.003696
      0.0000     30.1014      0.0000          0.000000    0.033221    0.000000
    -13.2545      0.0000     56.6900          0.003696    0.000000    0.018504

 =>  Cartesian frame: z // c; y is in the bc-plane; x is y ^ z = a*  

     Crystal_to_Orthonormal_Matrix              Orthonormal_to_Crystal Matrix
              Cr_Orth_cel                               Orth_Cr_cel  
      8.1463      0.0000     -1.6271          0.122754   -0.000000    0.027169
      0.0000      5.4865      0.0000          0.000000    0.182266   -0.000000
      0.0000      0.0000      7.3514          0.000000    0.000000    0.136029

     Busing-Levy B-matrix: Hc=B.H            Inverse of the Busing-Levy B-matrix
                BL_M                                      BL_Minv  
    0.125725    0.000000    0.029395            7.9539     -0.0000     -1.7604
    0.000000    0.182266   -0.000000            0.0000      5.4865      0.0000
    0.000000    0.000000    0.132815            0.0000      0.0000      7.5293

 => Laue symmetry 2/m   will be used to generate HKL for pattern#   1
 => Reflections generated between S(1/d)min:  0.1139 A-1 and S(1/d)max:  1.0105 A-1
 =>                                    dmax:  8.7808 A   and      dmin:  0.9896 A
 => The number of reflections generated is:    358
 => The max. scatt. variable (gen.ref.) is:       102.2240
 => Scattering coefficients from internal table


 => X-ray scattering coeff. (A1, B1, A2,...C, f(0), Z, Dfp,Dfpp)

 NA      4.7626   3.2850   3.1736   8.8422   1.2674   0.3136   1.1128 129.4240   0.6760  10.9924  11.0000   0.1290   0.1240
 TA     29.2024   1.7733  15.2293   9.3705  14.5135   0.2960   4.7649  63.3644   9.2435  72.9537  73.0000  -6.3510   5.2710
 O       3.0485  13.2771   2.2868   5.7011   1.5463   0.3239   0.8670  32.9089   0.2508   7.9994   8.0000   0.0470   0.0320
 F       3.5392  10.2825   2.6412   4.2944   1.5170   0.2615   1.0243  26.1476   0.2776   8.9993   9.0000   0.0690   0.0530

     --------------------------------------------------------------
      SYMBOLIC NAMES AND INITIAL VALUES OF PARAMETERS TO BE VARIED:
     --------------------------------------------------------------

      ->  Parameter number    1   -> Symbolic Name:                                          Zero_pat1    0.14000000E-03
      ->  Parameter number    2   -> Symbolic Name:                                     Scale_ph1_pat1    0.19857001E-02
      ->  Parameter number    3   -> Symbolic Name:                                    Cell_A_ph1_pat1     8.1463432    
      ->  Parameter number    4   -> Symbolic Name:                                    Cell_B_ph1_pat1     5.4864750    
      ->  Parameter number    5   -> Symbolic Name:                                    Cell_C_ph1_pat1     7.5292759    
      ->  Parameter number    6   -> Symbolic Name:                                    Cell_E_ph1_pat1     102.47989    
      ->  Parameter number    7   -> Symbolic Name:                                    U-Cagl_ph1_pat1    0.65722004E-01
      ->  Parameter number    8   -> Symbolic Name:                                    W-Cagl_ph1_pat1    0.12525000E-01
      ->  Parameter number    9   -> Symbolic Name:                                    V-Cagl_ph1_pat1   -0.38981002E-01
      ->  Parameter number   10   -> Symbolic Name:                                     EtaPV_ph1_pat1    0.39221001    
      ->  Parameter number   11   -> Symbolic Name:                                     X-tan_ph1_pat1    0.17049999E-02
      ->  Parameter number   12   -> Symbolic Name:                                     Asym1_ph1_pat1    0.52409999E-01
      ->  Parameter number   13   -> Symbolic Name:                                     Asym2_ph1_pat1    0.63200002E-02
      ->  Parameter number   14   -> Symbolic Name:                                          X_Na1_ph1    0.38014999    
      ->  Parameter number   15   -> Symbolic Name:                                          Y_Na1_ph1    0.78710997    
      ->  Parameter number   16   -> Symbolic Name:                                          Z_Na1_ph1    0.10354000    
      ->  Parameter number   17   -> Symbolic Name:                                          X_Ta1_ph1    0.15927000    
      ->  Parameter number   18   -> Symbolic Name:                                          Y_Ta1_ph1    0.25617000    
      ->  Parameter number   19   -> Symbolic Name:                                          Z_Ta1_ph1    0.29571000    
      ->  Parameter number   20   -> Symbolic Name:                                           X_O1_ph1    0.21641000    
      ->  Parameter number   21   -> Symbolic Name:                                           Y_O1_ph1    0.15572999    
      ->  Parameter number   22   -> Symbolic Name:                                           Z_O1_ph1    0.46850000E-01
      ->  Parameter number   23   -> Symbolic Name:                                           X_O2_ph1    0.50080001E-01
      ->  Parameter number   24   -> Symbolic Name:                                           Y_O2_ph1    0.54045999    
      ->  Parameter number   25   -> Symbolic Name:                                           Z_O2_ph1    0.21187000    
      ->  Parameter number   26   -> Symbolic Name:                                           X_F1_ph1    0.38666001    
      ->  Parameter number   27   -> Symbolic Name:                                           Y_F1_ph1    0.46910000    
      ->  Parameter number   28   -> Symbolic Name:                                           Z_F1_ph1    0.31362000    
      ->  Parameter number   29   -> Symbolic Name:                                           X_F2_ph1    0.34096000    
      ->  Parameter number   30   -> Symbolic Name:                                           Y_F2_ph1    0.98628002    
      ->  Parameter number   31   -> Symbolic Name:                                           Z_F2_ph1    0.36937001    
  
 
 => No optimization for routine tasks
 ++++++++++++++++++++++++++++++++++++++++++++++++++++++++++++++++++++++++++++++++++++++++++++++++++++++++++++++++++++++++

 => CYCLE No.:    1
 ---------------------------------------------------------------------------------------
 => Phase  1 Name:  #(C) 2021 by FIZ Karlsruhe - Leibniz Institute for Information Infras
 ---------------------------------------------------------------------------------------
 => New parameters, shifts, and standard deviations

 Atom        x       dx      sx       y       dy      sy       z       dz      sz       B       dB      sB      occ.    docc.   socc.

 Na1      0.38015-0.00000 0.00059  0.78711-0.00000 0.00139  0.10354 0.00000 0.00073  1.11627 0.00000 0.00000  1.00000 0.00000 0.00000
 Ta1      0.15927-0.00000 0.00010  0.25617-0.00000 0.00043  0.29571-0.00000 0.00012  0.47176 0.00000 0.00000  1.00000 0.00000 0.00000
 O1       0.21641-0.00000 0.00101  0.15573-0.00000 0.00128  0.04685-0.00000 0.00143  0.58064 0.00000 0.00000  1.00000 0.00000 0.00000
 O2       0.05008-0.00000 0.00128  0.54043-0.00003 0.00186  0.21187-0.00000 0.00159  0.58064 0.00000 0.00000  1.00000 0.00000 0.00000
 F1       0.38666 0.00000 0.00120  0.46907-0.00003 0.00167  0.31363 0.00001 0.00156  1.12063 0.00000 0.00000  1.00000 0.00000 0.00000
 F2       0.34095-0.00001 0.00106  0.98627-0.00001 0.00155  0.36936-0.00001 0.00139  1.12063 0.00000 0.00000  1.00000 0.00000 0.00000

 ==> PROFILE PARAMETERS FOR PATTERN#  1

 => Overall scale factor:      0.001985680    -0.000000020     0.000003440
 => Eta(p-Voigt) or m(Pearson VII):   0.392171 -0.000039  0.011188
 => Overall tem. factor:     0.000000    0.000000    0.000000
 => Halfwidth parameters: 
         0.065722   -0.000000    0.001619
        -0.038982   -0.000001    0.001143
         0.012525   -0.000000    0.000198
 => Cell parameters: 
        8.146342   -0.000001    0.000083
        5.486474   -0.000001    0.000061
        7.529275   -0.000000    0.000077
       90.000000    0.000000    0.000000
      102.479889    0.000000    0.000648
       90.000000    0.000000    0.000000
 => Preferred orientation: 
         0.000000    0.000000    0.000000
         0.000000    0.000000    0.000000
 => Asymmetry parameters: 
         0.052388   -0.000022    0.002532
         0.006319   -0.000001    0.000678
         0.000000    0.000000    0.000000
         0.000000    0.000000    0.000000
 => X and Y parameters: 
         0.001705   -0.000000    0.000325
         0.000000    0.000000    0.000000
 => Strain parameters: 
         0.000000    0.000000    0.000000
         0.000000    0.000000    0.000000
         0.000000    0.000000    0.000000
 => Size   parameters (G,L): 
         0.000000    0.000000    0.000000
         0.000000    0.000000    0.000000

 ==> GLOBAL PARAMETERS FOR PATTERN#  1


 => Zero-point:     0.0001   -0.0000    0.0005

 => Cos( theta)-shift parameter :   0.0000  0.0000  0.0000
 => Sin(2theta)-shift parameter :   0.0000  0.0000  0.0000

 ==> RELIABILITY FACTORS WITH ALL NON-EXCLUDED POINTS FOR PATTERN:  1

 => R-Factors:   3.63      5.06     Chi2:  11.4     DW-Stat.:  0.3320   Patt#:  1
 => Expected :            1.50                                1.9341
 => Deviance : 0.803E+05     Dev*:   11.78    
 => GoF-index:  3.4         Sqrt(Residual/N)
 => N-P+C:  6817

 =>    SumYdif       SumYobs      SumYcal      SumwYobsSQ     Residual    Condition
     0.1102E+07    0.3039E+08    0.3031E+08    0.3039E+08    0.7791E+05    0.7787E+10


 => Conventional Rietveld Rp,Rwp,Re and Chi2:   10.9      10.8      3.20      11.43    
 => (Values obtained using Ynet, but true sigma(y))
 =>  SumYnet, Sum(w Ynet**2):     0.1012E+08    0.6656E+07


 ==> RELIABILITY FACTORS FOR POINTS WITH BRAGG CONTRIBUTIONS FOR PATTERN:  1

 => R-Factors:   3.88      5.34     Chi2:  12.8     DW-Stat.:  0.3415   Patt#:
 => Expected :            1.49                                1.9301
 => Deviance : 0.781E+05     Dev*:   13.18    
 => GoF-index:  3.6         Sqrt(Residual/N)
 => N-P+C:  5927

 =>    SumYdif       SumYobs      SumYcal      SumwYobsSQ     Residual    Condition
     0.1031E+07    0.2659E+08    0.2654E+08    0.2659E+08    0.7573E+05    0.7787E+10


 => Conventional Rietveld Rp,Rwp,Re and Chi2:   10.2      10.7      2.98      12.78    
 => (Values obtained using Ynet, but true sigma(y))
 =>  SumYnet, Sum(w Ynet**2):     0.1010E+08    0.6654E+07


 => Global user-weigthed Chi2 (Bragg contrib.):   12.8    

 => ---------> Pattern#  1
 => Phase:  1
 =>    Bragg R-factor:  6.35    
 =>    RF-factor     :  4.88    


   Standard deviations have to be multiplied by: 3.3824
   (correlated residuals) See references:
  -J.F.Berar & P.Lelann, J. Appl. Cryst. 24, 1-5 (1991) 
  -J.F.Berar, Acc. in Pow. Diff. II,NIST Sp.Pub. 846, 63(1992) 

 ++++++++++++++++++++++++++++++++++++++++++++++++++++++++++++++++++++++++++++++++++++++++++++++++++++++++++++++++++++++++

 => CYCLE No.:    1
 =>  Convergence reached at this CYCLE !!!!
 =>  Parameter shifts set to zero
 ---------------------------------------------------------------------------------------
 => Phase  1 Name:  #(C) 2021 by FIZ Karlsruhe - Leibniz Institute for Information Infras
 ---------------------------------------------------------------------------------------
 => New parameters, shifts, and standard deviations

 Atom        x       dx      sx       y       dy      sy       z       dz      sz       B       dB      sB      occ.    docc.   socc.

 Na1      0.38015 0.00000 0.00059  0.78711 0.00000 0.00139  0.10354 0.00000 0.00073  1.11627 0.00000 0.00000  1.00000 0.00000 0.00000
 Ta1      0.15927 0.00000 0.00010  0.25617 0.00000 0.00043  0.29571 0.00000 0.00012  0.47176 0.00000 0.00000  1.00000 0.00000 0.00000
 O1       0.21641 0.00000 0.00101  0.15573 0.00000 0.00128  0.04685 0.00000 0.00143  0.58064 0.00000 0.00000  1.00000 0.00000 0.00000
 O2       0.05008 0.00000 0.00128  0.54043 0.00000 0.00186  0.21187 0.00000 0.00159  0.58064 0.00000 0.00000  1.00000 0.00000 0.00000
 F1       0.38666 0.00000 0.00120  0.46907 0.00000 0.00167  0.31363 0.00000 0.00156  1.12063 0.00000 0.00000  1.00000 0.00000 0.00000
 F2       0.34095 0.00000 0.00106  0.98627 0.00000 0.00155  0.36936 0.00000 0.00139  1.12063 0.00000 0.00000  1.00000 0.00000 0.00000

 ==> PROFILE PARAMETERS FOR PATTERN#  1

 => Overall scale factor:      0.001985680     0.000000000     0.000003440
 => Eta(p-Voigt) or m(Pearson VII):   0.392171  0.000000  0.011188
 => Overall tem. factor:     0.000000    0.000000    0.000000
 => Halfwidth parameters: 
         0.065722    0.000000    0.001619
        -0.038982    0.000000    0.001143
         0.012525    0.000000    0.000198
 => Cell parameters: 
        8.146342    0.000000    0.000083
        5.486474    0.000000    0.000061
        7.529275    0.000000    0.000077
       90.000000    0.000000    0.000000
      102.479889    0.000000    0.000648
       90.000000    0.000000    0.000000
 => Preferred orientation: 
         0.000000    0.000000    0.000000
         0.000000    0.000000    0.000000
 => Asymmetry parameters: 
         0.052388    0.000000    0.002532
         0.006319    0.000000    0.000678
         0.000000    0.000000    0.000000
         0.000000    0.000000    0.000000
 => X and Y parameters: 
         0.001705    0.000000    0.000325
         0.000000    0.000000    0.000000
 => Strain parameters: 
         0.000000    0.000000    0.000000
         0.000000    0.000000    0.000000
         0.000000    0.000000    0.000000
 => Size   parameters (G,L): 
         0.000000    0.000000    0.000000
         0.000000    0.000000    0.000000

 ==> GLOBAL PARAMETERS FOR PATTERN#  1


 => Zero-point:     0.0001    0.0000    0.0005

 => Cos( theta)-shift parameter :   0.0000  0.0000  0.0000
 => Sin(2theta)-shift parameter :   0.0000  0.0000  0.0000

 ==> RELIABILITY FACTORS WITH ALL NON-EXCLUDED POINTS FOR PATTERN:  1

 => R-Factors:   3.63      5.06     Chi2:  11.4     DW-Stat.:  0.3320   Patt#:  1
 => Expected :            1.50                                1.9341
 => Deviance : 0.803E+05     Dev*:   11.78    
 => GoF-index:  3.4         Sqrt(Residual/N)
 => N-P+C:  6817

 =>    SumYdif       SumYobs      SumYcal      SumwYobsSQ     Residual    Condition
     0.1102E+07    0.3039E+08    0.3031E+08    0.3039E+08    0.7791E+05    0.7787E+10


 => Conventional Rietveld Rp,Rwp,Re and Chi2:   10.9      10.8      3.20      11.43    
 => (Values obtained using Ynet, but true sigma(y))
 =>  SumYnet, Sum(w Ynet**2):     0.1012E+08    0.6656E+07

 => N-sigma of the GoF:      608.823

 ==> RELIABILITY FACTORS FOR POINTS WITH BRAGG CONTRIBUTIONS FOR PATTERN:  1

 => R-Factors:   3.88      5.34     Chi2:  12.8     DW-Stat.:  0.3415   Patt#:
 => Expected :            1.49                                1.9301
 => Deviance : 0.781E+05     Dev*:   13.18    
 => GoF-index:  3.6         Sqrt(Residual/N)
 => N-P+C:  5927

 =>    SumYdif       SumYobs      SumYcal      SumwYobsSQ     Residual    Condition
     0.1031E+07    0.2659E+08    0.2654E+08    0.2659E+08    0.7573E+05    0.7787E+10


 => Conventional Rietveld Rp,Rwp,Re and Chi2:   10.2      10.7      2.98      12.78    
 => (Values obtained using Ynet, but true sigma(y))
 =>  SumYnet, Sum(w Ynet**2):     0.1010E+08    0.6654E+07

 => N-sigma of the GoF:      641.160

 => Global user-weigthed Chi2 (Bragg contrib.):   13.1    

 => ---------> Pattern#  1
 => Phase:  1
 =>    Bragg R-factor:  6.35    
 =>    RF-factor     :  4.88    

 --------------------------------------------------------------------------------------------------------------
 Pattern#  1 Phase No.:   1 Phase name:  #(C) 2021 by FIZ Karlsruhe - 
 --------------------------------------------------------------------------------------------------------------

   No.  Code     H   K   L  Mult      Hw      ETA/M    2theta/TOF     Icalc       Iobs      Sigma     StrFactor^2    d-hkl       CORR

      1   1      1   0   0     2  0.096718  0.411117      11.115     3930.4     3483.0      9.050      10012.6191  7.953860      1.000000
      2   1      1   1   0     4  0.088016  0.425649      19.640    10261.3     9987.0     11.217      41689.2852  4.516256      1.000000
      3   1      0   1   1     4  0.087577  0.426566      20.179       17.6       49.8      3.082         75.4690  4.396935      1.000000
      4   1     -1   1   1     4  0.086362  0.429291      21.777       24.0       51.1      4.460        120.8255  4.077720      1.000000
      5   1      2   0   0     2  0.085970  0.430243      22.336     1135.4     1231.5      5.919      12037.2051  3.976930      1.000000
      6   1      0   0   2     2  0.084790  0.433409      24.193     3703.7     3620.0      7.058      46382.3438  3.675686      1.000000
      7   1      1   1   1     4  0.084704  0.433665      24.343        1.3        1.3      0.002          8.4948  3.653354      1.000000
      8   1     -1   0   2     2  0.084693  0.433697      24.363     3879.5     3828.2      6.437      49297.6250  3.650525      1.000000
      9   1      2   1   0     4  0.083129  0.439354      27.681     7316.7     7513.0     10.005      60806.0898  3.219977      1.000000
     10   1     -2   1   1     4  0.082940  0.440274      28.221       77.8       60.4      1.996        673.6490  3.159606      1.000000
     11   1      1   0   2     2  0.082744  0.441350      28.852        3.9        4.8      0.310         71.5408  3.091883      1.000000
     12   1      0   1   2     4  0.082641  0.441978      29.221     2418.0     2610.5      6.346      22535.6895  3.053715      1.000000
     13   1     -2   0   2     2  0.082625  0.442083      29.282      110.6      119.3      0.271       2071.9858  3.047466      1.000000
     14   1     -1   1   2     4  0.082604  0.442221      29.363     1283.6     1397.0      3.759      12086.7998  3.039241      1.000000
     15   1      2   1   1     4  0.082152  0.447083      32.216        9.0        0.0      3.325        103.8749  2.776331      1.000000
     16   1      0   2   0     2  0.082134  0.447764      32.615     1519.1     1478.7      5.635      35814.4414  2.743237      1.000000
     17   1      1   1   2     4  0.082129  0.448818      33.233     2919.5     2981.3      6.237      35837.4297  2.693604      1.000000
     18   1     -2   1   2     4  0.082139  0.449464      33.612     2652.3     2723.3      5.708      33362.9336  2.664083      1.000000
     19   1      3   0   0     2  0.082147  0.449749      33.779      980.2     1075.8      3.188      24925.3926  2.651287      1.000000
     20   1      1   2   0     4  0.082211  0.451076      34.558      951.4     1011.4      4.631      12707.0898  2.593329      1.000000
     21   1      0   2   1     4  0.082251  0.451624      34.880       32.4       26.6      2.208        441.3520  2.570124      1.000000
     22   1     -1   2   1     4  0.082420  0.453309      35.868        1.0        0.0      2.964         13.8545  2.501537      1.000000
     23   1      2   0   2     2  0.082612  0.454681      36.673      541.4      566.2      4.979      16455.5156  2.448446      1.000000
     24   1     -3   1   1     4  0.082776  0.455646      37.239      184.9      174.6      1.030       2904.3940  2.412535      1.000000
     25   1     -3   0   2     2  0.082781  0.455668      37.252      610.7      576.2      3.052      19205.1504  2.411720      1.000000
     26   1      1   2   1     4  0.082877  0.456175      37.550       87.9       70.0      2.337       1407.0021  2.393287      1.000000
     27   1      3   1   0     4  0.082911  0.456345      37.650        5.5        4.5      0.311         88.5571  2.387170      1.000000
     28   1     -1   1   3     4  0.083723  0.459670      39.600      202.5      215.0      4.062       3641.0581  2.273970      1.000000
     29   1      2   2   0     4  0.083869  0.460164      39.890      560.0      517.8      3.308      10230.3047  2.258128      1.000000
     30   1      0   1   3     4  0.084072  0.460820      40.274        3.6        4.1      0.030         67.1285  2.237433      1.000000
     31   1     -2   2   1     4  0.084076  0.460833      40.282        4.5        5.1      0.032         83.4893  2.237006      1.000000
     32   1      2   1   2     4  0.084088  0.460869      40.303      613.3      708.5      3.569      11460.7764  2.235901      1.000000
     33   1     -3   1   2     4  0.084390  0.461781      40.838      862.2      879.2      3.766      16588.3691  2.207829      1.000000
     34   1      0   2   2     4  0.084498  0.462091      41.020      859.7      877.0      2.965      16703.5605  2.198467      1.000000
     35   1     -1   2   2     4  0.084562  0.462271      41.126     1036.1      969.9      3.169      20245.0625  2.193048      1.000000
     36   1      3   1   1     4  0.085103  0.463710      41.970        7.4        4.8      1.991        152.1426  2.150858      1.000000
     37   1     -2   1   3     4  0.085274  0.464138      42.221       11.8        0.6      2.324        244.4721  2.138655      1.000000
     38   1      2   2   1     4  0.086064  0.465975      43.299       30.4       54.0      3.865        666.7230  2.087877      1.000000
     39   1      1   2   2     4  0.086705  0.467333      44.096      100.9      107.3      2.715       2300.3562  2.052002      1.000000
     40   1      1   1   3     4  0.086725  0.467374      44.120       18.2       19.8      0.443        414.9067  2.050932      1.000000
     41   1     -2   2   2     4  0.086958  0.467843      44.395      300.8      288.7      3.327       6964.1978  2.038860      1.000000
     42   1      4   0   0     2  0.088030  0.469867      45.582      640.5      719.4      4.966      31455.4258  1.988465      1.000000
     43   1      3   0   2     2  0.088742  0.471112      46.312      473.0      384.6      3.617      24068.4570  1.958806      1.000000
     44   1     -4   0   2     2  0.089431  0.472254      46.983      684.6      650.9      4.016      35966.1992  1.932417      1.000000
     45   1     -3   2   1     4  0.089794  0.472836      47.324       16.0       14.7      0.666        426.4382  1.919266      1.000000
     46   1     -4   1   1     4  0.090156  0.473401      47.655        0.7        0.7      0.002         18.5010  1.906690      1.000000
     47   1      3   2   0     4  0.090164  0.473413      47.663     1856.1     1924.1      5.451      50347.4297  1.906421      1.000000
     48   1     -3   1   3     4  0.090199  0.473468      47.695       35.3       36.6      0.107        960.0531  1.905215      1.000000
     49   1     -1   0   4     2  0.090902  0.474529      48.318     1330.3     1530.0      4.849      74406.6172  1.882098      1.000000
     50   1      4   1   0     4  0.091307  0.475122      48.665      940.2     1056.8      4.113      26720.4062  1.869469      1.000000
     51   1     -1   2   3     4  0.092056  0.476185      49.289        7.3        6.1      0.416        214.0308  1.847260      1.000000
     52   1      3   1   2     4  0.092143  0.476306      49.360       73.3       66.5      1.845       2150.7725  1.844758      1.000000
     53   1      0   0   4     2  0.092388  0.476644      49.558       46.7       55.8      1.181       2763.0808  1.837843      1.000000
     54   1      0   2   3     4  0.092763  0.477154      49.858        0.9        0.8      0.003         26.2316  1.827512      1.000000
     55   1      2   2   2     4  0.092794  0.477196      49.882     1748.6     1688.7      4.920      52513.3086  1.826677      1.000000
     56   1     -2   0   4     2  0.092847  0.477266      49.923      162.1      156.8      0.477       9755.2080  1.825262      1.000000
     57   1     -4   1   2     4  0.092943  0.477396      49.999       14.0       14.0      0.050        423.5718  1.822665      1.000000
     58   1     -3   2   2     4  0.093376  0.477969      50.335     1141.7     1039.3      4.224      34998.9766  1.811273      1.000000
     59   1      2   1   3     4  0.093667  0.478348      50.558        1.1        1.2      0.025         34.9830  1.803831      1.000000
     60   1      1   3   0     4  0.094543  0.479463      51.212      658.0      604.5      4.053      20964.1133  1.782318      1.000000

   No.  Code     H   K   L  Mult      Hw      ETA/M    2theta/TOF     Icalc       Iobs      Sigma     StrFactor^2    d-hkl       CORR

     61   1     -1   1   4     4  0.094629  0.479571      51.275       13.0       11.5      0.091        414.6353  1.780261      1.000000
     62   1      3   2   1     4  0.094665  0.479615      51.301        2.7        2.4      0.020         84.9167  1.779416      1.000000
     63   1      0   3   1     4  0.094865  0.479863      51.447       63.3       56.2      1.157       2037.7676  1.774732      1.000000
     64   1     -2   2   3     4  0.094961  0.479982      51.517        6.8        5.7      0.230        220.7833  1.772488      1.000000
     65   1     -1   3   1     4  0.095888  0.481104      52.175        1.6        1.5      0.181         52.9618  1.751669      1.000000
     66   1      0   1   4     4  0.096306  0.481598      52.465      968.0      957.1      4.928      32554.7637  1.742670      1.000000
     67   1     -2   1   4     4  0.096819  0.482195      52.815      493.7      459.6      3.170      16850.5527  1.731933      1.000000
     68   1      4   1   1     4  0.096923  0.482314      52.885        0.5        0.5      0.004         15.4757  1.729804      1.000000
     69   1      1   2   3     4  0.097329  0.482779      53.157        0.4        0.0      0.047         14.2306  1.721580      1.000000
     70   1      1   3   1     4  0.097751  0.483255      53.436        0.2        0.2      0.011          7.1608  1.713244      1.000000
     71   1      1   0   4     2  0.097847  0.483362      53.499      145.0      133.6      3.007      10188.7246  1.711378      1.000000
     72   1     -3   0   4     2  0.098915  0.484537      54.189       87.1       25.4      2.990       6299.9766  1.691213      1.000000
     73   1      2   3   0     4  0.100603  0.486325      55.238     1044.4      973.2      5.406      39411.8789  1.661559      1.000000
     74   1     -4   1   3     4  0.100842  0.486572      55.383       20.0       19.5      0.118        758.3476  1.657559      1.000000
     75   1     -2   3   1     4  0.101112  0.486849      55.545       44.6       47.5      1.055       1702.0278  1.653090      1.000000
     76   1      0   3   2     4  0.102092  0.487839      56.126      325.1      294.2      2.304      12707.4551  1.637354      1.000000
     77   1     -1   3   2     4  0.102235  0.487982      56.210      232.5      223.2      0.949       9121.7246  1.635112      1.000000
     78   1      1   1   4     4  0.102323  0.488069      56.261      883.5      900.4      3.074      34732.1758  1.633742      1.000000
     79   1     -4   2   1     4  0.102334  0.488080      56.267       36.3       37.2      0.127       1426.5873  1.633579      1.000000
     80   1     -3   2   3     4  0.102393  0.488139      56.302        3.0        3.2      0.012        119.9295  1.632651      1.000000
     81   1     -3   1   4     4  0.103483  0.489206      56.928      974.3     1113.1      4.416      39310.1953  1.616172      1.000000
     82   1      4   2   0     4  0.103905  0.489613      57.167      320.0      438.2      2.177      13032.8701  1.609988      1.000000
     83   1      4   0   2     2  0.103943  0.489649      57.188       27.8       38.5      0.221       2262.8289  1.609439      1.000000
     84   1      3   2   2     4  0.105024  0.490674      57.789      607.3      737.8      3.819      25330.2812  1.594124      1.000000
     85   1      5   0   0     2  0.105267  0.490901      57.922      110.4      125.5      0.689       9252.8740  1.590772      1.000000
     86   1     -5   0   2     2  0.105282  0.490915      57.931       67.8       77.2      0.425       5686.4160  1.590569      1.000000
     87   1      2   3   1     4  0.105316  0.490947      57.949        0.5        0.5      0.003         18.9656  1.590101      1.000000
     88   1     -4   2   2     4  0.106080  0.491652      58.363      617.8      761.2      3.659      26335.9824  1.579803      1.000000
     89   1      1   3   2     4  0.106514  0.492049      58.596      677.0      727.3      2.962      29116.2168  1.574082      1.000000
     90   1     -2   3   2     4  0.106974  0.492466      58.840      856.2      818.3      3.253      37163.1992  1.568126      1.000000
     91   1      2   2   3     4  0.107023  0.492510      58.867       11.2       10.6      0.048        485.8815  1.567492      1.000000
     92   1      3   1   3     4  0.107255  0.492719      58.989        0.3        0.3      0.002         14.3959  1.564524      1.000000
