Repository: ozakary/data-NaMO2F2

# Powder X-Ray Diffraction Data for NaMO<sub>2</sub>F<sub>2</sub> (M = Nb<sup>5+</sup>, Ta<sup>5+</sup>)

**Author:** Ouail Zakary  
**ORCID:** [0000-0002-7793-3306](https://orcid.org/0000-0002-7793-3306)  
**E-mail:** [Ouail.Zakary@oulu.fi](mailto:Ouail.Zakary@oulu.fi)  
**Website:** [Ouail Zakary - webpage](https://cc.oulu.fi/~nmrwww/members/Ouail_Zakary.html)

This repository contains datasets of **Powder X-Ray Diffraction (PXRD)** data for the compounds NaNbO<sub>2</sub>F<sub>2</sub> and NaTaO<sub>2</sub>F<sub>2</sub>, recorded under both room temperature (RT) and variable temperature conditions.

File: powder_X-ray_diffraction/variable-temperature_experiments/NaTaO2F2/Rietveld_refinment/60°C/NaTaO2F2.out (part 1 of 2)


        **********************************************************
        ** PROGRAM FullProf.2k (Version 7.30 - Mar2020-ILL JRC) **
        **********************************************************
                       M U L T I -- P A T T E R N                 
            Rietveld, Profile Matching & Integrated Intensity     
                 Refinement of X-ray and/or Neutron Data


    Date: 07/02/2023  Time: 10:55:08.361                              

 => PCR file code: NaTaO2F2
 => DAT file code: NaTaO2F2.dat         -> Relative contribution: 1.0000                                                            

 ==> CONDITIONS OF THIS RUN FOR PATTERN No.:  1

 => Global Refinement of X-ray powder diffraction data                                                                              
 => Global Refinement of X-ray powder diffraction data                                                                              
    Bragg-Brentano(X-rays) or Debye-Scherrer geometry(Neutrons)
 => Title:  #(C) 2021 by FIZ Karlsruhe - Leibniz Institute for Information Infrastructure.  All rights reserved.

 => Number of phases:    1
 => Number of excluded regions:    0
 => Number of scattering factors supplied:    0
 => Conventional weights: w=1.0/Variance(yobs)
 => Asymmetry correction as in J.Appl.Cryst. 26,128(1993)
 => Background linearly interpolated between the   23 points given
 => The    5th default profile function was selected
 => Pseudo-Voigt function (ETA variable)
                 X-parameter correspond to: ETA=ETA0+X*2theta
                       pV(x)= ETA*L(x)+(1-ETA)*G(x)

 ==> INPUT/OUTPUT OPTIONS:

 => Generate file *.PRF for plot
 => Output Integrated Intensities
 => Generate new input file *.PCR

 => X-Y type of data: 2theta/TOF/E(Kev) Intens sigma for pattern:  1
 => Plot pattern at each cycle
 => Wavelengths:  1.54056 1.54439
 => Alpha2/Alpha1 ratio:   0.5000
 => Cos(Monochromator angle)=   0.9100
 => Asymmetry correction for angles lower than   90.000 degrees
 => Absorption correction (AC), muR-eff =   0.0000  0.0000
 => Base of peaks: 2.0*HW*    8.00

 => Number of cycles:   33
 => Relaxation factors ==>    for coordinates:  1.00
 => for anisotropic temperature factors:  1.00
 => for halfwidth/strain/size parameters:  1.00
 => for lattice constants and propagation vectors:  1.00
 => EPS-value for convergence:    0.1
 => Background ==> 
    Position   Intensity
       10.21     6918.60        0.00
       12.12     6232.74        0.00
       13.60     5751.11        0.00
       15.42     5310.33        0.00
       18.41     4545.65        0.00
       21.56     4033.84        0.00
       25.52     3665.35        0.00
       30.71     3244.02        0.00
       35.74     2956.59        0.00
       38.64     2733.18        0.00
       42.57     2627.65        0.00
       45.29     2664.00        0.00
       54.18     2705.19        0.00
       62.79     2503.45        0.00
       66.37     2344.48        0.00
       75.39     2408.48        0.00
       78.40     2324.35        0.00
       81.92     2346.18        0.00
       86.53     2261.53        0.00
       90.24     2356.37        0.00

       94.01     2246.94        0.00
       96.18     2259.21        0.00
       98.57     2302.37        0.00

 
 => Number of Least-Squares parameters varied:    31

 =>--------------------------->
 =>------->  PATTERN number:  1
 =>--------------------------->
 => Global parameters and codes ==>
 => Zero-point:    -0.0443   11.0000
 => Displacement peak-shift parameter and code:     0.00    0.00
 => Transparency peak-shift parameter and code:     0.00    0.00

 => Reading Intensity data  =>>

 -> No recognizable heading in input data file X,Y,sigma
    First 6 lines are considered as COMMENTS (except for TSAMP keyword)
 -> COMMENT: 10.0116	7304.0000                                                                                                                   
 -> COMMENT: 10.0247	7347.0000                                                                                                                   
 -> COMMENT: 10.0379	7366.0000                                                                                                                   
 -> COMMENT: 10.0510	7335.0000                                                                                                                   
 -> COMMENT: 10.0641	7343.0000                                                                                                                   
 -> COMMENT: 10.0772	7269.0000                                                                                                                   
 ==> Angular range, step and number of points:
     2Thmin:      10.090400  2Thmax:      99.993401  Step:       0.013132  No. of points:   6848
 --------------------------------------------------------------------------------
 => Phase  No. 1
       #(C) 2021 by FIZ Karlsruhe - Leibniz Institute for Information Infras
 --------------------------------------------------------------------------------
 =>-------> Pattern#  1
 => Crystal Structure Refinement
 => Preferred orientation vector:   0.0000  0.0000  1.0000

 =>-------> Data for PHASE: 1
 => Number of atoms:    6
 => Number of distance  constraints:    0
 => Number of angle     constraints:    0

 => Symmetry information on space group: P 1 21/c 1          
 -> The multiplicity of the general position is:   4
 -> The space group is Centric (-1 at origin)   
 -> Lattice type  P: { 000 }                                       
 -> Reduced set of symmetry operators:

  No.  IT   Symmetry symbol    Rotation part     Associated Translation
   1: ( 1)   1            -->     ( x, y, z) + {  0.0000  0.0000  0.0000}
   2: ( 3)   2 ( 0, y, 0) -->     (-x, y,-z) + {  0.0000  0.5000  0.5000}


        Information on Space Group: 
        --------------------------- 

 =>   Number of Space group:  14
 =>  Hermann-Mauguin Symbol: P 1 21/c 1
 =>             Hall Symbol: -P 2ybc
 =>    Table Setting Choice: b1
 =>            Setting Type: IT (Generated from Hermann-Mauguin symbol)
 =>          Crystal System: Monoclinic
 =>              Laue Class: 2/m
 =>             Point Group: 2/m
 =>         Bravais Lattice: P
 =>          Lattice Symbol: mP
 =>  Reduced Number of S.O.:   2
 =>    General multiplicity:   4
 =>          Centrosymmetry: Centric (-1 at origin)
 =>  Generators (exc. -1&L):   1
 =>         Asymmetric unit:  0.000 <= x <=  1.000
                              0.000 <= y <=  0.250
                              0.000 <= z <=  1.000

 => List of S.O. without inversion and lattice centring translations
 => SYMM(  1): x,y,z                               => SYMM(  2): -x,y+1/2,-z+1/2


 => Initial parameters ==>
 Atom    Ntyp                  X         Y         Z         B         occ.         in  fin  Spc  Mult
                             B11       B22       B33       B12       B13       B23
 Na1    Na                 0.38018   0.78536   0.10562   1.11329   1.00000           0    0    0    4
                 Codes:  151.00000 161.00000 171.00000   0.00000   0.00000
 Ta1    Ta                 0.15913   0.25871   0.29768   0.47137   1.00000           0    0    0    4
                 Codes:  181.00000 191.00000 201.00000   0.00000   0.00000
 O1     O                  0.21484   0.14704   0.05323   0.58428   1.00000           0    0    0    4
                 Codes:  211.00000 221.00000 231.00000   0.00000   0.00000
 O2     O                  0.06793   0.56190   0.21906   0.58428   1.00000           0    0    0    4
                 Codes:  241.00000 251.00000 261.00000   0.00000   0.00000
 F1     F                  0.37882   0.47694   0.30497   1.12119   1.00000           0    0    0    4
                 Codes:  271.00000 281.00000 291.00000   0.00000   0.00000
 F2     F                  0.34324   0.99367   0.37983   1.12119   1.00000           0    0    0    4
                 Codes:  301.00000 311.00000 141.00000   0.00000   0.00000

 => IT IS ASSUMED THAT THE FIRST GIVEN SITE IS FULLY OCCUPIED 
    OR THE FIRST AND SECOND ATOMS ARE IN THE SAME SITE WITH TOTAL FULL OCCUPATION
  (If this is not the case, change the order of atoms to obtain correct values for the content of the unit cell)
    The given occupation factors have been obtained mutiplying m/M by   1.0000
      -> Atom: Na  ,  Chemical element: NA  Atomic Mass:    22.9898
      -> Atom: Ta  ,  Chemical element: TA  Atomic Mass:   180.9479
      -> Atom: O   ,  Chemical element: O   Atomic Mass:    15.9994
      -> Atom: O   ,  Chemical element: O   Atomic Mass:    15.9994
      -> Atom: F   ,  Chemical element: F   Atomic Mass:    18.9984
      -> Atom: F   ,  Chemical element: F   Atomic Mass:    18.9984
 => The given value of ATZ is       1095.73 the program has calculated:        1095.73
    The value of ATZ given in the input PCR file will be used for quantitative analysis
 => The chemical content of the unit cell is: 
       4.0000 Na   +   4.0000 Ta   +   4.0000 O    +   4.0000 O    +   4.0000 F    +   4.0000 F      
 => The normalized site occupation numbers in % are: 
     100.0000 Na1    :      100.0000 Ta1    :      100.0000 O1     :      100.0000 O2     :      100.0000 F1     :      100.0000 F2       
 => The density (volumic mass) of the compound is:    5.629 g/cm3

 =>-------> PROFILE PARAMETERS FOR PATTERN:  1

 => Overall scale factor:   0.203410E-02
 => ETA (p-Voigt) OR M (Pearson VII):   0.4892
 => Overall temperature factor:      0.00000
 => Halfwidth U,V,W:      0.05177    -0.02872     0.01040
 => X and Y parameters:      -0.0001      0.0000
 => Direct cell parameters:    8.1019   5.4429   7.4984  90.0000 102.1777  90.0000
 => Preferred orientation parameters:   0.0000  0.0000
 => Asymmetry parameters     :      0.01130     0.00478     0.00000     0.00000
 => Strain parameters        :      0.00000     0.00000     0.00000
 => Size   parameters        :      0.00000     0.00000

 ==> CODEWORDS FOR PROFILE PARAMETERS of PATTERN#  1

 => Overall scale factor:   21.000
 => ETA (p-Voigt) OR M (Pearson VII):  101.000
 => Overall temperature factor:    0.000
 => Halfwidth U,V,W:   71.000  91.000  81.000
 => X and Y parameters:  111.000   0.000
 => Direct cell parameters:   31.000  41.000  51.000   0.000  61.000   0.000
 => Preferred orientation parameters:    0.000   0.000
 => Asymmetry parameters     :  121.000 131.000   0.000   0.000
 => Strain parameters        :    0.000   0.000   0.000
 => Size   parameters        :    0.000   0.000

 => Cell constraints according to Laue symmetry: 2/m  

        Metric information:
        -------------------

 => Direct cell parameters:

         a =       8.1019      b =       5.4429      c =       7.4984
     alpha =       90.000   beta =      102.178  gamma =       90.000
                        Direct Cell Volume =     323.2234

 => Reciprocal cell parameters:

         a*=     0.126269      b*=     0.183725      c*=     0.136432
     alpha*=       90.000   beta*=       77.822  gamma*=       90.000
                    Reciprocal Cell Volume =   0.00309383

 => Direct and Reciprocal Metric Tensors:

                   GD                                       GR
     65.6404      0.0000    -12.8151          0.015944    0.000000    0.003634
      0.0000     29.6254      0.0000          0.000000    0.033755    0.000000
    -12.8151      0.0000     56.2260          0.003634    0.000000    0.018614

 =>  Cartesian frame: z // c; y is in the bc-plane; x is y ^ z = a*  

     Crystal_to_Orthonormal_Matrix              Orthonormal_to_Crystal Matrix
              Cr_Orth_cel                               Orth_Cr_cel  
      8.1019      0.0000     -1.5817          0.123428   -0.000000    0.026636
      0.0000      5.4429      0.0000          0.000000    0.183725   -0.000000
      0.0000      0.0000      7.3297          0.000000    0.000000    0.136432

     Busing-Levy B-matrix: Hc=B.H            Inverse of the Busing-Levy B-matrix
                BL_M                                      BL_Minv  
    0.126269    0.000000    0.028779            7.9196     -0.0000     -1.7090
    0.000000    0.183725   -0.000000            0.0000      5.4429      0.0000
    0.000000    0.000000    0.133362            0.0000      0.0000      7.4984

 => Laue symmetry 2/m   will be used to generate HKL for pattern#   1
 => Reflections generated between S(1/d)min:  0.1139 A-1 and S(1/d)max:  1.0102 A-1
 =>                                    dmax:  8.7808 A   and      dmin:  0.9899 A
 => The number of reflections generated is:    354
 => The max. scatt. variable (gen.ref.) is:       102.1752
 => Scattering coefficients from internal table


 => X-ray scattering coeff. (A1, B1, A2,...C, f(0), Z, Dfp,Dfpp)

 NA      4.7626   3.2850   3.1736   8.8422   1.2674   0.3136   1.1128 129.4240   0.6760  10.9924  11.0000   0.1290   0.1240
 TA     29.2024   1.7733  15.2293   9.3705  14.5135   0.2960   4.7649  63.3644   9.2435  72.9537  73.0000  -6.3510   5.2710
 O       3.0485  13.2771   2.2868   5.7011   1.5463   0.3239   0.8670  32.9089   0.2508   7.9994   8.0000   0.0470   0.0320
 F       3.5392  10.2825   2.6412   4.2944   1.5170   0.2615   1.0243  26.1476   0.2776   8.9993   9.0000   0.0690   0.0530

     --------------------------------------------------------------
      SYMBOLIC NAMES AND INITIAL VALUES OF PARAMETERS TO BE VARIED:
     --------------------------------------------------------------

      ->  Parameter number    1   -> Symbolic Name:                                          Zero_pat1   -0.44340000E-01
      ->  Parameter number    2   -> Symbolic Name:                                     Scale_ph1_pat1    0.20341000E-02
      ->  Parameter number    3   -> Symbolic Name:                                    Cell_A_ph1_pat1     8.1018791    
      ->  Parameter number    4   -> Symbolic Name:                                    Cell_B_ph1_pat1     5.4429259    
      ->  Parameter number    5   -> Symbolic Name:                                    Cell_C_ph1_pat1     7.4984021    
      ->  Parameter number    6   -> Symbolic Name:                                    Cell_E_ph1_pat1     102.17767    
      ->  Parameter number    7   -> Symbolic Name:                                    U-Cagl_ph1_pat1    0.51773001E-01
      ->  Parameter number    8   -> Symbolic Name:                                    W-Cagl_ph1_pat1    0.10399000E-01
      ->  Parameter number    9   -> Symbolic Name:                                    V-Cagl_ph1_pat1   -0.28718000E-01
      ->  Parameter number   10   -> Symbolic Name:                                     EtaPV_ph1_pat1    0.48920000    
      ->  Parameter number   11   -> Symbolic Name:                                     X-tan_ph1_pat1   -0.87000000E-04
      ->  Parameter number   12   -> Symbolic Name:                                     Asym1_ph1_pat1    0.11300000E-01
      ->  Parameter number   13   -> Symbolic Name:                                     Asym2_ph1_pat1    0.47800001E-02
      ->  Parameter number   14   -> Symbolic Name:                                           Z_F2_ph1    0.37983000    
      ->  Parameter number   15   -> Symbolic Name:                                          X_Na1_ph1    0.38018000    
      ->  Parameter number   16   -> Symbolic Name:                                          Y_Na1_ph1    0.78535998    
      ->  Parameter number   17   -> Symbolic Name:                                          Z_Na1_ph1    0.10562000    
      ->  Parameter number   18   -> Symbolic Name:                                          X_Ta1_ph1    0.15913001    
      ->  Parameter number   19   -> Symbolic Name:                                          Y_Ta1_ph1    0.25871000    
      ->  Parameter number   20   -> Symbolic Name:                                          Z_Ta1_ph1    0.29767999    
      ->  Parameter number   21   -> Symbolic Name:                                           X_O1_ph1    0.21483999    
      ->  Parameter number   22   -> Symbolic Name:                                           Y_O1_ph1    0.14703999    
      ->  Parameter number   23   -> Symbolic Name:                                           Z_O1_ph1    0.53229999E-01
      ->  Parameter number   24   -> Symbolic Name:                                           X_O2_ph1    0.67929998E-01
      ->  Parameter number   25   -> Symbolic Name:                                           Y_O2_ph1    0.56190002    
      ->  Parameter number   26   -> Symbolic Name:                                           Z_O2_ph1    0.21906000    
      ->  Parameter number   27   -> Symbolic Name:                                           X_F1_ph1    0.37882000    
      ->  Parameter number   28   -> Symbolic Name:                                           Y_F1_ph1    0.47694001    
      ->  Parameter number   29   -> Symbolic Name:                                           Z_F1_ph1    0.30497000    
      ->  Parameter number   30   -> Symbolic Name:                                           X_F2_ph1    0.34323999    
      ->  Parameter number   31   -> Symbolic Name:                                           Y_F2_ph1    0.99366999    
  
 
 => No optimization for routine tasks
 ++++++++++++++++++++++++++++++++++++++++++++++++++++++++++++++++++++++++++++++++++++++++++++++++++++++++++++++++++++++++

 => CYCLE No.:    1
 ---------------------------------------------------------------------------------------
 => Phase  1 Name:  #(C) 2021 by FIZ Karlsruhe - Leibniz Institute for Information Infras
 ---------------------------------------------------------------------------------------
 => New parameters, shifts, and standard deviations

 Atom        x       dx      sx       y       dy      sy       z       dz      sz       B       dB      sB      occ.    docc.   socc.

 Na1      0.38018-0.00000 0.00064  0.78537 0.00001 0.00150  0.10562-0.00000 0.00073  1.11329 0.00000 0.00000  1.00000 0.00000 0.00000
 Ta1      0.15913-0.00000 0.00010  0.25871-0.00000 0.00038  0.29768-0.00000 0.00012  0.47137 0.00000 0.00000  1.00000 0.00000 0.00000
 O1       0.21484-0.00000 0.00114  0.14704-0.00000 0.00135  0.05322-0.00001 0.00153  0.58428 0.00000 0.00000  1.00000 0.00000 0.00000
 O2       0.06793-0.00000 0.00124  0.56189-0.00001 0.00172  0.21906 0.00000 0.00149  0.58428 0.00000 0.00000  1.00000 0.00000 0.00000
 F1       0.37882 0.00000 0.00120  0.47692-0.00002 0.00172  0.30497-0.00000 0.00144  1.12119 0.00000 0.00000  1.00000 0.00000 0.00000
 F2       0.34324-0.00000 0.00110  0.99365-0.00002 0.00160  0.37982-0.00001 0.00128  1.12119 0.00000 0.00000  1.00000 0.00000 0.00000

 ==> PROFILE PARAMETERS FOR PATTERN#  1

 => Overall scale factor:      0.002034067    -0.000000033     0.000003569
 => Eta(p-Voigt) or m(Pearson VII):   0.489194 -0.000006  0.012167
 => Overall tem. factor:     0.000000    0.000000    0.000000
 => Halfwidth parameters: 
         0.051771   -0.000002    0.001499
        -0.028717    0.000001    0.001085
         0.010399   -0.000000    0.000191
 => Cell parameters: 
        8.101879    0.000000    0.000088
        5.442926    0.000000    0.000062
        7.498402    0.000000    0.000080
       90.000000    0.000000    0.000000
      102.177666    0.000000    0.000646
       90.000000    0.000000    0.000000
 => Preferred orientation: 
         0.000000    0.000000    0.000000
         0.000000    0.000000    0.000000
 => Asymmetry parameters: 
         0.011299   -0.000001    0.003017
         0.004778   -0.000002    0.000712
         0.000000    0.000000    0.000000
         0.000000    0.000000    0.000000
 => X and Y parameters: 
        -0.000088   -0.000001    0.000351
         0.000000    0.000000    0.000000
 => Strain parameters: 
         0.000000    0.000000    0.000000
         0.000000    0.000000    0.000000
         0.000000    0.000000    0.000000
 => Size   parameters (G,L): 
         0.000000    0.000000    0.000000
         0.000000    0.000000    0.000000

 ==> GLOBAL PARAMETERS FOR PATTERN#  1


 => Zero-point:    -0.0443   -0.0000    0.0006

 => Cos( theta)-shift parameter :   0.0000  0.0000  0.0000
 => Sin(2theta)-shift parameter :   0.0000  0.0000  0.0000

 ==> RELIABILITY FACTORS WITH ALL NON-EXCLUDED POINTS FOR PATTERN:  1

 => R-Factors:   3.84      5.33     Chi2:  12.8     DW-Stat.:  0.3209   Patt#:  1
 => Expected :            1.49                                1.9341
 => Deviance : 0.897E+05     Dev*:   13.16    
 => GoF-index:  3.6         Sqrt(Residual/N)
 => N-P+C:  6817

 =>    SumYdif       SumYobs      SumYcal      SumwYobsSQ     Residual    Condition
     0.1175E+07    0.3060E+08    0.3052E+08    0.3060E+08    0.8692E+05    0.8086E+10


 => Conventional Rietveld Rp,Rwp,Re and Chi2:   11.6      11.4      3.20      12.75    
 => (Values obtained using Ynet, but true sigma(y))
 =>  SumYnet, Sum(w Ynet**2):     0.1015E+08    0.6662E+07


 ==> RELIABILITY FACTORS FOR POINTS WITH BRAGG CONTRIBUTIONS FOR PATTERN:  1

 => R-Factors:   4.16      5.66     Chi2:  14.3     DW-Stat.:  0.3309   Patt#:
 => Expected :            1.50                                1.9299
 => Deviance : 0.870E+05     Dev*:   14.76    
 => GoF-index:  3.8         Sqrt(Residual/N)
 => N-P+C:  5894

 =>    SumYdif       SumYobs      SumYcal      SumwYobsSQ     Residual    Condition
     0.1095E+07    0.2630E+08    0.2624E+08    0.2630E+08    0.8428E+05    0.8086E+10


 => Conventional Rietveld Rp,Rwp,Re and Chi2:   10.8      11.3      2.98      14.30    
 => (Values obtained using Ynet, but true sigma(y))
 =>  SumYnet, Sum(w Ynet**2):     0.1012E+08    0.6659E+07


 => Global user-weigthed Chi2 (Bragg contrib.):   14.3    

 => ---------> Pattern#  1
 => Phase:  1
 =>    Bragg R-factor:  6.13    
 =>    RF-factor     :  5.19    


   Standard deviations have to be multiplied by: 3.4136
   (correlated residuals) See references:
  -J.F.Berar & P.Lelann, J. Appl. Cryst. 24, 1-5 (1991) 
  -J.F.Berar, Acc. in Pow. Diff. II,NIST Sp.Pub. 846, 63(1992) 

 ++++++++++++++++++++++++++++++++++++++++++++++++++++++++++++++++++++++++++++++++++++++++++++++++++++++++++++++++++++++++

 => CYCLE No.:    1
 =>  Convergence reached at this CYCLE !!!!
 =>  Parameter shifts set to zero
 ---------------------------------------------------------------------------------------
 => Phase  1 Name:  #(C) 2021 by FIZ Karlsruhe - Leibniz Institute for Information Infras
 ---------------------------------------------------------------------------------------
 => New parameters, shifts, and standard deviations

 Atom        x       dx      sx       y       dy      sy       z       dz      sz       B       dB      sB      occ.    docc.   socc.

 Na1      0.38018 0.00000 0.00064  0.78537 0.00000 0.00150  0.10562 0.00000 0.00073  1.11329 0.00000 0.00000  1.00000 0.00000 0.00000
 Ta1      0.15913 0.00000 0.00010  0.25871 0.00000 0.00038  0.29768 0.00000 0.00012  0.47137 0.00000 0.00000  1.00000 0.00000 0.00000
 O1       0.21484 0.00000 0.00114  0.14704 0.00000 0.00135  0.05322 0.00000 0.00153  0.58428 0.00000 0.00000  1.00000 0.00000 0.00000
 O2       0.06793 0.00000 0.00124  0.56189 0.00000 0.00172  0.21906 0.00000 0.00149  0.58428 0.00000 0.00000  1.00000 0.00000 0.00000
 F1       0.37882 0.00000 0.00120  0.47692 0.00000 0.00172  0.30497 0.00000 0.00144  1.12119 0.00000 0.00000  1.00000 0.00000 0.00000
 F2       0.34324 0.00000 0.00110  0.99365 0.00000 0.00160  0.37982 0.00000 0.00128  1.12119 0.00000 0.00000  1.00000 0.00000 0.00000

 ==> PROFILE PARAMETERS FOR PATTERN#  1

 => Overall scale factor:      0.002034067     0.000000000     0.000003569
 => Eta(p-Voigt) or m(Pearson VII):   0.489194  0.000000  0.012167
 => Overall tem. factor:     0.000000    0.000000    0.000000
 => Halfwidth parameters: 
         0.051771    0.000000    0.001499
        -0.028717    0.000000    0.001085
         0.010399    0.000000    0.000191
 => Cell parameters: 
        8.101879    0.000000    0.000088
        5.442926    0.000000    0.000062
        7.498402    0.000000    0.000080
       90.000000    0.000000    0.000000
      102.177666    0.000000    0.000646
       90.000000    0.000000    0.000000
 => Preferred orientation: 
         0.000000    0.000000    0.000000
         0.000000    0.000000    0.000000
 => Asymmetry parameters: 
         0.011299    0.000000    0.003017
         0.004778    0.000000    0.000712
         0.000000    0.000000    0.000000
         0.000000    0.000000    0.000000
 => X and Y parameters: 
        -0.000088    0.000000    0.000351
         0.000000    0.000000    0.000000
 => Strain parameters: 
         0.000000    0.000000    0.000000
         0.000000    0.000000    0.000000
         0.000000    0.000000    0.000000
 => Size   parameters (G,L): 
         0.000000    0.000000    0.000000
         0.000000    0.000000    0.000000

 ==> GLOBAL PARAMETERS FOR PATTERN#  1


 => Zero-point:    -0.0443    0.0000    0.0006

 => Cos( theta)-shift parameter :   0.0000  0.0000  0.0000
 => Sin(2theta)-shift parameter :   0.0000  0.0000  0.0000

 ==> RELIABILITY FACTORS WITH ALL NON-EXCLUDED POINTS FOR PATTERN:  1

 => R-Factors:   3.84      5.33     Chi2:  12.8     DW-Stat.:  0.3209   Patt#:  1
 => Expected :            1.49                                1.9341
 => Deviance : 0.897E+05     Dev*:   13.16    
 => GoF-index:  3.6         Sqrt(Residual/N)
 => N-P+C:  6817

 =>    SumYdif       SumYobs      SumYcal      SumwYobsSQ     Residual    Condition
     0.1175E+07    0.3060E+08    0.3052E+08    0.3060E+08    0.8692E+05    0.8086E+10


 => Conventional Rietveld Rp,Rwp,Re and Chi2:   11.6      11.4      3.20      12.75    
 => (Values obtained using Ynet, but true sigma(y))
 =>  SumYnet, Sum(w Ynet**2):     0.1015E+08    0.6662E+07

 => N-sigma of the GoF:      686.043

 ==> RELIABILITY FACTORS FOR POINTS WITH BRAGG CONTRIBUTIONS FOR PATTERN:  1

 => R-Factors:   4.16      5.66     Chi2:  14.3     DW-Stat.:  0.3309   Patt#:
 => Expected :            1.50                                1.9299
 => Deviance : 0.870E+05     Dev*:   14.76    
 => GoF-index:  3.8         Sqrt(Residual/N)
 => N-P+C:  5894

 =>    SumYdif       SumYobs      SumYcal      SumwYobsSQ     Residual    Condition
     0.1095E+07    0.2630E+08    0.2624E+08    0.2630E+08    0.8428E+05    0.8086E+10


 => Conventional Rietveld Rp,Rwp,Re and Chi2:   10.8      11.3      2.98      14.30    
 => (Values obtained using Ynet, but true sigma(y))
 =>  SumYnet, Sum(w Ynet**2):     0.1012E+08    0.6659E+07

 => N-sigma of the GoF:      721.978

 => Global user-weigthed Chi2 (Bragg contrib.):   14.7    

 => ---------> Pattern#  1
 => Phase:  1
 =>    Bragg R-factor:  6.13    
 =>    RF-factor     :  5.19    

 --------------------------------------------------------------------------------------------------------------
 Pattern#  1 Phase No.:   1 Phase name:  #(C) 2021 by FIZ Karlsruhe - 
 --------------------------------------------------------------------------------------------------------------

   No.  Code     H   K   L  Mult      Hw      ETA/M    2theta/TOF     Icalc       Iobs      Sigma     StrFactor^2    d-hkl       CORR

      1   1      1   0   0     2  0.089927  0.488215      11.163     3975.5     3563.7      9.279      10002.8447  7.919572      1.000000
      2   1      1   1   0     4  0.083464  0.487459      19.776    10010.8     9623.4     11.099      40364.8203  4.485670      1.000000
      3   1      0   1   1     4  0.083166  0.487412      20.305       18.6       58.6      3.161         79.0820  4.369839      1.000000
      4   1     -1   1   1     4  0.082325  0.487269      21.942       34.3       67.4      4.345        171.4576  4.047408      1.000000
      5   1      2   0   0     2  0.082097  0.487226      22.434     1271.6     1340.8      5.970      13313.1162  3.959786      1.000000
      6   1      0   0   2     2  0.081351  0.487065      24.266     3693.6     3669.1      7.245      45538.1211  3.664837      1.000000
      7   1      1   1   1     4  0.081284  0.487049      24.452       38.2       38.9      0.099        239.1550  3.637439      1.000000
      8   1     -1   0   2     2  0.081268  0.487045      24.498     3904.2     3880.0      6.746      49097.3398  3.630665      1.000000
      9   1      2   1   0     4  0.080385  0.486751      27.839     7183.0     7173.5      9.845      59088.7812  3.202060      1.000000
     10   1     -2   1   1     4  0.080290  0.486700      28.427      107.2       72.4      2.113        921.6429  3.137149      1.000000
     11   1      1   0   2     2  0.080229  0.486658      28.898        2.5        3.9      0.301         44.5058  3.087034      1.000000
     12   1      0   1   2     4  0.080180  0.486618      29.356     2600.9     2788.0      6.541      23943.8555  3.039960      1.000000
     13   1     -2   0   2     2  0.080169  0.486607      29.487      123.7      133.8      0.435       2298.8340  3.026711      1.000000
     14   1     -1   1   2     4  0.080163  0.486601      29.551     1136.6     1242.4      3.879      10609.7393  3.020372      1.000000
     15   1      2   1   1     4  0.080155  0.486357      32.336       15.7        0.0      4.052        177.1145  2.766274      1.000000
     16   1      0   2   0     2  0.080206  0.486309      32.883     1518.9     1564.6      5.384      35636.5977  2.721463      1.000000
     17   1      1   1   2     4  0.080261  0.486269      33.340     2935.4     2977.3      6.127      35470.5742  2.685214      1.000000
     18   1     -2   1   2     4  0.080340  0.486223      33.859     2595.3     2610.2      5.494      32423.5391  2.645230      1.000000
     19   1      3   0   0     2  0.080352  0.486217      33.930     1046.8     1096.1      2.202      26275.3770  2.639858      1.000000
     20   1      1   2   0     4  0.080529  0.486138      34.829     1013.6     1007.9      4.763      13460.0674  2.573740      1.000000
     21   1      0   2   1     4  0.080603  0.486110      35.146       22.7       44.2      1.907        306.8679  2.551280      1.000000
     22   1     -1   2   1     4  0.080879  0.486021      36.158        3.5        0.0      2.801         51.0306  2.482156      1.000000
     23   1      2   0   2     2  0.081062  0.485971      36.729      613.3      618.8      4.594      18281.8926  2.444834      1.000000
     24   1     -3   1   1     4  0.081337  0.485905      37.491      201.3      191.9      1.342       3137.0852  2.396901      1.000000
     25   1     -3   0   2     2  0.081349  0.485902      37.523      634.2      593.1      3.148      19804.1523  2.394959      1.000000
     26   1      1   2   1     4  0.081459  0.485877      37.801       82.4       66.4      2.128       1308.2826  2.377958      1.000000
     27   1      3   1   0     4  0.081477  0.485873      37.846       10.0        7.9      0.370        158.7026  2.375233      1.000000
     28   1     -1   1   3     4  0.082395  0.485701      39.816      243.1      259.4      4.334       4321.6909  2.262134      1.000000
     29   1      2   2   0     4  0.082587  0.485669      40.173      464.5      478.2      3.148       8422.1064  2.242835      1.000000
     30   1      2   1   2     4  0.082719  0.485648      40.411      557.3      634.9      3.167      10236.4082  2.230184      1.000000
     31   1      0   1   3     4  0.082732  0.485646      40.434        0.0        0.0      0.000          0.7932  2.228962      1.000000
     32   1     -2   2   1     4  0.082827  0.485632      40.601        6.2        6.9      0.219        115.6003  2.220180      1.000000
     33   1     -3   1   2     4  0.083148  0.485584      41.144      831.4      848.8      3.716      15886.0801  2.192132      1.000000
     34   1      0   2   2     4  0.083235  0.485572      41.286      897.8      903.5      2.903      17287.6035  2.184919      1.000000
     35   1     -1   2   2     4  0.083324  0.485559      41.431     1100.8     1014.6      3.407      21361.4746  2.177613      1.000000
     36   1      3   1   1     4  0.083772  0.485498      42.123        8.0        2.7      1.528        160.4079  2.143398      1.000000
     37   1     -2   1   3     4  0.084031  0.485465      42.505       10.1       12.0      2.571        206.7372  2.125037      1.000000
     38   1      2   2   1     4  0.084787  0.485373      43.551       52.9       83.9      4.006       1147.0573  2.076386      1.000000
     39   1      1   1   3     4  0.085326  0.485312      44.245       52.5       30.0      1.987       1177.5453  2.045400      1.000000
     40   1      1   2   2     4  0.085398  0.485304      44.336       87.9       80.0      1.805       1983.2214  2.041440      1.000000
     41   1     -2   2   2     4  0.085732  0.485268      44.745      351.2      337.0      3.438       8082.6426  2.023704      1.000000
     42   1      4   0   0     2  0.086630  0.485176      45.791      729.8      804.7      4.781      35364.5078  1.979893      1.000000
     43   1      3   0   2     2  0.087184  0.485123      46.400      491.0      414.0      3.558      24499.2773  1.955313      1.000000
     44   1     -4   0   2     2  0.088062  0.485042      47.318      715.4      691.8      4.339      37300.2109  1.919479      1.000000
     45   1     -3   2   1     4  0.088420  0.485011      47.679       25.8       26.4      0.840        683.6999  1.905800      1.000000
     46   1     -4   1   1     4  0.088706  0.484986      47.961        0.7        0.8      0.002         19.5683  1.895244      1.000000
     47   1      3   2   0     4  0.088717  0.484985      47.972     1788.9     1868.9      5.262      48085.8594  1.894854      1.000000
     48   1     -3   1   3     4  0.088796  0.484978      48.049       32.6       34.3      0.120        879.8900  1.891980      1.000000
     49   1     -1   0   4     2  0.089302  0.484936      48.534     1267.6     1398.0      4.577      69952.3047  1.874191      1.000000
     50   1      4   1   0     4  0.089704  0.484902      48.912      949.0     1059.2      4.109      26638.8633  1.860619      1.000000
     51   1      3   1   2     4  0.090339  0.484852      49.491      101.6       73.1      2.121       2929.2273  1.840175      1.000000
     52   1     -1   2   3     4  0.090476  0.484841      49.614        9.5        9.0      0.233        275.1187  1.835923      1.000000
     53   1      0   0   4     2  0.090590  0.484832      49.715       37.9       40.3      1.104       2207.0684  1.832419      1.000000
     54   1      2   2   2     4  0.091045  0.484797      50.115     1756.1     1760.6      5.181      52047.2695  1.818720      1.000000
     55   1      0   2   3     4  0.091068  0.484795      50.135        2.3        2.3      0.006         66.9791  1.818057      1.000000
     56   1     -2   0   4     2  0.091161  0.484788      50.215      218.9      222.0      0.736      13028.7256  1.815333      1.000000
     57   1     -4   1   2     4  0.091337  0.484775      50.367        8.9       10.0      0.111        266.7586  1.810212      1.000000
     58   1      2   1   3     4  0.091698  0.484748      50.675        2.3        2.4      0.022         69.5291  1.799945      1.000000
     59   1     -3   2   2     4  0.091771  0.484742      50.736     1059.1      989.8      4.303      32264.0801  1.797905      1.000000
     60   1     -1   1   4     4  0.092731  0.484673      51.529       36.1       33.9      0.868       1138.6721  1.772078      1.000000

   No.  Code     H   K   L  Mult      Hw      ETA/M    2theta/TOF     Icalc       Iobs      Sigma     StrFactor^2    d-hkl       CORR

     61   1      3   2   1     4  0.092783  0.484669      51.572        0.5        0.4      0.006         15.3164  1.770724      1.000000
     62   1      1   3   0     4  0.092870  0.484663      51.641      637.1      607.9      3.693      20191.1953  1.768494      1.000000
     63   1      0   3   1     4  0.093158  0.484643      51.873       66.7       68.9      1.219       2134.7673  1.761157      1.000000
     64   1     -2   2   3     4  0.093191  0.484640      51.899        2.6        2.7      0.064         84.4312  1.760329      1.000000
     65   1     -1   3   1     4  0.094109  0.484577      52.619        5.8        5.6      0.044        191.4820  1.737928      1.000000
     66   1      0   1   4     4  0.094164  0.484573      52.661     1036.5      992.3      4.776      34317.6055  1.736644      1.000000
     67   1      4   1   1     4  0.094720  0.484536      53.085        0.2        0.2      0.003          5.4152  1.723770      1.000000
     68   1     -2   1   4     4  0.094794  0.484531      53.141      425.4      386.5      3.136      14371.5742  1.722079      1.000000
     69   1      1   2   3     4  0.095143  0.484508      53.402        0.1        0.0      0.006          3.1329  1.714257      1.000000
     70   1      1   0   4     2  0.095434  0.484490      53.618      160.4      156.4      2.928      11056.9355  1.707884      1.000000
     71   1      1   3   1     4  0.095753  0.484469      53.852        1.5        0.9      0.202         53.7294  1.700989      1.000000
     72   1     -3   0   4     2  0.096741  0.484407      54.563       72.7        0.0      3.200       5207.9165  1.680498      1.000000
     73   1      2   3   0     4  0.098350  0.484309      55.680     1073.0     1007.7      5.485      40227.1328  1.649418      1.000000
     74   1     -4   1   3     4  0.098544  0.484297      55.811       18.4       18.1      0.103        695.2637  1.645846      1.000000
     75   1     -2   3   1     4  0.098847  0.484279      56.015       74.6       78.8      1.430       2833.4290  1.640344      1.000000
     76   1      1   1   4     4  0.099455  0.484244      56.419      827.3      945.7      3.968      31939.5352  1.629546      1.000000
     77   1      0   3   2     4  0.099660  0.484232      56.554      353.2      371.0      1.515      13705.4551  1.625968      1.000000
     78   1     -1   3   2     4  0.099835  0.484222      56.669      232.4      217.8      1.252       9060.0371  1.622950      1.000000
     79   1     -4   2   1     4  0.099836  0.484222      56.670       36.4       34.1      0.197       1420.3660  1.622931      1.000000
     80   1     -3   2   3     4  0.099956  0.484215      56.748        4.9        4.5      0.043        192.4405  1.620880      1.000000
     81   1      4   0   2     2  0.100845  0.484165      57.321       35.8       41.0      0.170       2860.7988  1.606021      1.000000
     82   1     -3   1   4     4  0.100864  0.484163      57.333     1005.3     1141.7      4.393      40212.4766  1.605707      1.000000
     83   1      4   2   0     4  0.101152  0.484147      57.517      288.9      363.3      1.543      11637.4844  1.601030      1.000000
     84   1      3   2   2     4  0.101978  0.484102      58.035      565.7      663.0      3.653      23242.8281  1.587948      1.000000
     85   1      5   0   0     2  0.102239  0.484088      58.197       90.7      102.7      0.679       7498.0981  1.583914      1.000000
     86   1     -5   0   2     2  0.102469  0.484075      58.339       90.0       95.0      1.237       7485.5161  1.580399      1.000000
     87   1      2   3   1     4  0.102514  0.484073      58.367        4.5        4.8      0.073        188.6931  1.579721      1.000000
     88   1     -4   2   2     4  0.103260  0.484033      58.822      608.4      729.0      3.612      25754.9004  1.568574      1.000000
     89   1      1   3   2     4  0.103561  0.484017      59.004      692.6      766.4      2.794      29516.9375  1.564167      1.000000
     90   1      2   2   3     4  0.103719  0.484009      59.099       29.9       31.4      0.193       1277.7120  1.561880      1.000000
     91   1      3   1   3     4  0.103754  0.484007      59.119        3.3        3.5      0.021        141.2966  1.561387      1.000000
     92   1     -2   3   2     4  0.104120  0.483988      59.338      870.3      843.2      3.558      37549.0469  1.556146      1.000000
