Repository: ozakary/data-NaMO2F2

# Powder X-Ray Diffraction Data for NaMO<sub>2</sub>F<sub>2</sub> (M = Nb<sup>5+</sup>, Ta<sup>5+</sup>)

**Author:** Ouail Zakary  
**ORCID:** [0000-0002-7793-3306](https://orcid.org/0000-0002-7793-3306)  
**E-mail:** [Ouail.Zakary@oulu.fi](mailto:Ouail.Zakary@oulu.fi)  
**Website:** [Ouail Zakary - webpage](https://cc.oulu.fi/~nmrwww/members/Ouail_Zakary.html)

This repository contains datasets of **Powder X-Ray Diffraction (PXRD)** data for the compounds NaNbO<sub>2</sub>F<sub>2</sub> and NaTaO<sub>2</sub>F<sub>2</sub>, recorded under both room temperature (RT) and variable temperature conditions.

File: powder_X-ray_diffraction/variable-temperature_experiments/NaTaO2F2/Rietveld_refinment/80°C/NaTaO2F2.out (part 1 of 2)


        **********************************************************
        ** PROGRAM FullProf.2k (Version 7.30 - Mar2020-ILL JRC) **
        **********************************************************
                       M U L T I -- P A T T E R N                 
            Rietveld, Profile Matching & Integrated Intensity     
                 Refinement of X-ray and/or Neutron Data


    Date: 07/02/2023  Time: 11:05:02.881                              

 => PCR file code: NaTaO2F2
 => DAT file code: NaTaO2F2.dat         -> Relative contribution: 1.0000                                                            

 ==> CONDITIONS OF THIS RUN FOR PATTERN No.:  1

 => Global Refinement of X-ray powder diffraction data                                                                              
 => Global Refinement of X-ray powder diffraction data                                                                              
    Bragg-Brentano(X-rays) or Debye-Scherrer geometry(Neutrons)
 => Title:  #(C) 2021 by FIZ Karlsruhe - Leibniz Institute for Information Infrastructure.  All rights reserved.

 => Number of phases:    1
 => Number of excluded regions:    0
 => Number of scattering factors supplied:    0
 => Conventional weights: w=1.0/Variance(yobs)
 => Asymmetry correction as in J.Appl.Cryst. 26,128(1993)
 => Background linearly interpolated between the   23 points given
 => The    5th default profile function was selected
 => Pseudo-Voigt function (ETA variable)
                 X-parameter correspond to: ETA=ETA0+X*2theta
                       pV(x)= ETA*L(x)+(1-ETA)*G(x)

 ==> INPUT/OUTPUT OPTIONS:

 => Generate file *.PRF for plot
 => Output Integrated Intensities
 => Generate new input file *.PCR

 => X-Y type of data: 2theta/TOF/E(Kev) Intens sigma for pattern:  1
 => Plot pattern at each cycle
 => Wavelengths:  1.54056 1.54439
 => Alpha2/Alpha1 ratio:   0.5000
 => Cos(Monochromator angle)=   0.9100
 => Asymmetry correction for angles lower than   90.000 degrees
 => Absorption correction (AC), muR-eff =   0.0000  0.0000
 => Base of peaks: 2.0*HW*    8.00

 => Number of cycles:   33
 => Relaxation factors ==>    for coordinates:  1.00
 => for anisotropic temperature factors:  1.00
 => for halfwidth/strain/size parameters:  1.00
 => for lattice constants and propagation vectors:  1.00
 => EPS-value for convergence:    0.1
 => Background ==> 
    Position   Intensity
       10.21     6805.59        0.00
       12.68     5994.66        0.00
       13.81     5566.74        0.00
       15.80     5162.10        0.00
       18.49     4466.73        0.00
       21.28     4030.49        0.00
       25.74     3629.13        0.00
       30.81     3228.00        0.00
       35.55     2982.64        0.00
       38.78     2739.99        0.00
       42.54     2637.15        0.00
       45.29     2666.82        0.00
       54.24     2728.82        0.00
       62.63     2503.18        0.00
       66.39     2356.21        0.00
       75.50     2406.30        0.00
       78.21     2332.69        0.00
       81.89     2353.78        0.00
       86.48     2275.28        0.00
       89.71     2350.28        0.00

       93.93     2261.36        0.00
       96.12     2279.79        0.00
       98.45     2306.33        0.00

 
 => Number of Least-Squares parameters varied:    31

 =>--------------------------->
 =>------->  PATTERN number:  1
 =>--------------------------->
 => Global parameters and codes ==>
 => Zero-point:    -0.0421   11.0000
 => Displacement peak-shift parameter and code:     0.00    0.00
 => Transparency peak-shift parameter and code:     0.00    0.00

 => Reading Intensity data  =>>

 -> No recognizable heading in input data file X,Y,sigma
    First 6 lines are considered as COMMENTS (except for TSAMP keyword)
 -> COMMENT: 10.0116	7130.0000                                                                                                                   
 -> COMMENT: 10.0247	7101.0000                                                                                                                   
 -> COMMENT: 10.0379	7258.0000                                                                                                                   
 -> COMMENT: 10.0510	7198.0000                                                                                                                   
 -> COMMENT: 10.0641	6955.0000                                                                                                                   
 -> COMMENT: 10.0772	7171.0000                                                                                                                   
 ==> Angular range, step and number of points:
     2Thmin:      10.090400  2Thmax:      99.993401  Step:       0.013132  No. of points:   6848
 --------------------------------------------------------------------------------
 => Phase  No. 1
       #(C) 2021 by FIZ Karlsruhe - Leibniz Institute for Information Infras
 --------------------------------------------------------------------------------
 =>-------> Pattern#  1
 => Crystal Structure Refinement
 => Preferred orientation vector:   0.0000  0.0000  1.0000

 =>-------> Data for PHASE: 1
 => Number of atoms:    6
 => Number of distance  constraints:    0
 => Number of angle     constraints:    0

 => Symmetry information on space group: P 1 21/c 1          
 -> The multiplicity of the general position is:   4
 -> The space group is Centric (-1 at origin)   
 -> Lattice type  P: { 000 }                                       
 -> Reduced set of symmetry operators:

  No.  IT   Symmetry symbol    Rotation part     Associated Translation
   1: ( 1)   1            -->     ( x, y, z) + {  0.0000  0.0000  0.0000}
   2: ( 3)   2 ( 0, y, 0) -->     (-x, y,-z) + {  0.0000  0.5000  0.5000}


        Information on Space Group: 
        --------------------------- 

 =>   Number of Space group:  14
 =>  Hermann-Mauguin Symbol: P 1 21/c 1
 =>             Hall Symbol: -P 2ybc
 =>    Table Setting Choice: b1
 =>            Setting Type: IT (Generated from Hermann-Mauguin symbol)
 =>          Crystal System: Monoclinic
 =>              Laue Class: 2/m
 =>             Point Group: 2/m
 =>         Bravais Lattice: P
 =>          Lattice Symbol: mP
 =>  Reduced Number of S.O.:   2
 =>    General multiplicity:   4
 =>          Centrosymmetry: Centric (-1 at origin)
 =>  Generators (exc. -1&L):   1
 =>         Asymmetric unit:  0.000 <= x <=  1.000
                              0.000 <= y <=  0.250
                              0.000 <= z <=  1.000

 => List of S.O. without inversion and lattice centring translations
 => SYMM(  1): x,y,z                               => SYMM(  2): -x,y+1/2,-z+1/2


 => Initial parameters ==>
 Atom    Ntyp                  X         Y         Z         B         occ.         in  fin  Spc  Mult
                             B11       B22       B33       B12       B13       B23
 Na1    Na                 0.38018   0.78454   0.10550   1.11627   1.00000           0    0    0    4
                 Codes:  141.00000 151.00000 161.00000   0.00000   0.00000
 Ta1    Ta                 0.15926   0.25858   0.29741   0.47176   1.00000           0    0    0    4
                 Codes:  171.00000 181.00000 191.00000   0.00000   0.00000
 O1     O                  0.21326   0.14849   0.05335   0.58064   1.00000           0    0    0    4
                 Codes:  201.00000 211.00000 221.00000   0.00000   0.00000
 O2     O                  0.06670   0.56030   0.22003   0.58064   1.00000           0    0    0    4
                 Codes:  231.00000 241.00000 251.00000   0.00000   0.00000
 F1     F                  0.37764   0.47680   0.30622   1.12063   1.00000           0    0    0    4
                 Codes:  261.00000 271.00000 281.00000   0.00000   0.00000
 F2     F                  0.34293   0.99296   0.37998   1.12063   1.00000           0    0    0    4
                 Codes:  291.00000 301.00000 311.00000   0.00000   0.00000

 => IT IS ASSUMED THAT THE FIRST GIVEN SITE IS FULLY OCCUPIED 
    OR THE FIRST AND SECOND ATOMS ARE IN THE SAME SITE WITH TOTAL FULL OCCUPATION
  (If this is not the case, change the order of atoms to obtain correct values for the content of the unit cell)
    The given occupation factors have been obtained mutiplying m/M by   1.0000
      -> Atom: Na  ,  Chemical element: NA  Atomic Mass:    22.9898
      -> Atom: Ta  ,  Chemical element: TA  Atomic Mass:   180.9479
      -> Atom: O   ,  Chemical element: O   Atomic Mass:    15.9994
      -> Atom: O   ,  Chemical element: O   Atomic Mass:    15.9994
      -> Atom: F   ,  Chemical element: F   Atomic Mass:    18.9984
      -> Atom: F   ,  Chemical element: F   Atomic Mass:    18.9984
 => The given value of ATZ is       1095.73 the program has calculated:        1095.73
    The value of ATZ given in the input PCR file will be used for quantitative analysis
 => The chemical content of the unit cell is: 
       4.0000 Na   +   4.0000 Ta   +   4.0000 O    +   4.0000 O    +   4.0000 F    +   4.0000 F      
 => The normalized site occupation numbers in % are: 
     100.0000 Na1    :      100.0000 Ta1    :      100.0000 O1     :      100.0000 O2     :      100.0000 F1     :      100.0000 F2       
 => The density (volumic mass) of the compound is:    5.622 g/cm3

 =>-------> PROFILE PARAMETERS FOR PATTERN:  1

 => Overall scale factor:   0.203850E-02
 => ETA (p-Voigt) OR M (Pearson VII):   0.4801
 => Overall temperature factor:      0.00000
 => Halfwidth U,V,W:      0.05240    -0.02926     0.01047
 => X and Y parameters:       0.0001      0.0000
 => Direct cell parameters:    8.1054   5.4466   7.5009  90.0000 102.2040  90.0000
 => Preferred orientation parameters:   0.0000  0.0000
 => Asymmetry parameters     :      0.00625     0.00463     0.00000     0.00000
 => Strain parameters        :      0.00000     0.00000     0.00000
 => Size   parameters        :      0.00000     0.00000

 ==> CODEWORDS FOR PROFILE PARAMETERS of PATTERN#  1

 => Overall scale factor:   21.000
 => ETA (p-Voigt) OR M (Pearson VII):  101.000
 => Overall temperature factor:    0.000
 => Halfwidth U,V,W:   71.000  91.000  81.000
 => X and Y parameters:  111.000   0.000
 => Direct cell parameters:   31.000  41.000  51.000   0.000  61.000   0.000
 => Preferred orientation parameters:    0.000   0.000
 => Asymmetry parameters     :  121.000 131.000   0.000   0.000
 => Strain parameters        :    0.000   0.000   0.000
 => Size   parameters        :    0.000   0.000

 => Cell constraints according to Laue symmetry: 2/m  

        Metric information:
        -------------------

 => Direct cell parameters:

         a =       8.1054      b =       5.4466      c =       7.5009
     alpha =       90.000   beta =      102.204  gamma =       90.000
                        Direct Cell Volume =     323.6587

 => Reciprocal cell parameters:

         a*=     0.126227      b*=     0.183601      c*=     0.136400
     alpha*=       90.000   beta*=       77.796  gamma*=       90.000
                    Reciprocal Cell Volume =   0.00308967

 => Direct and Reciprocal Metric Tensors:

                   GD                                       GR
     65.6981      0.0000    -12.8523          0.015933    0.000000    0.003640
      0.0000     29.6655      0.0000          0.000000    0.033709    0.000000
    -12.8523      0.0000     56.2633          0.003640    0.000000    0.018605

 =>  Cartesian frame: z // c; y is in the bc-plane; x is y ^ z = a*  

     Crystal_to_Orthonormal_Matrix              Orthonormal_to_Crystal Matrix
              Cr_Orth_cel                               Orth_Cr_cel  
      8.1054      0.0000     -1.5856          0.123374   -0.000000    0.026684
      0.0000      5.4466      0.0000          0.000000    0.183601   -0.000000
      0.0000      0.0000      7.3314          0.000000    0.000000    0.136400

     Busing-Levy B-matrix: Hc=B.H            Inverse of the Busing-Levy B-matrix
                BL_M                                      BL_Minv  
    0.126227    0.000000    0.028834            7.9223     -0.0000     -1.7134
    0.000000    0.183601   -0.000000            0.0000      5.4466      0.0000
    0.000000    0.000000    0.133318            0.0000      0.0000      7.5009

 => Laue symmetry 2/m   will be used to generate HKL for pattern#   1
 => Reflections generated between S(1/d)min:  0.1139 A-1 and S(1/d)max:  1.0101 A-1
 =>                                    dmax:  8.7808 A   and      dmin:  0.9900 A
 => The number of reflections generated is:    354
 => The max. scatt. variable (gen.ref.) is:       102.1690
 => Scattering coefficients from internal table


 => X-ray scattering coeff. (A1, B1, A2,...C, f(0), Z, Dfp,Dfpp)

 NA      4.7626   3.2850   3.1736   8.8422   1.2674   0.3136   1.1128 129.4240   0.6760  10.9924  11.0000   0.1290   0.1240
 TA     29.2024   1.7733  15.2293   9.3705  14.5135   0.2960   4.7649  63.3644   9.2435  72.9537  73.0000  -6.3510   5.2710
 O       3.0485  13.2771   2.2868   5.7011   1.5463   0.3239   0.8670  32.9089   0.2508   7.9994   8.0000   0.0470   0.0320
 F       3.5392  10.2825   2.6412   4.2944   1.5170   0.2615   1.0243  26.1476   0.2776   8.9993   9.0000   0.0690   0.0530

     --------------------------------------------------------------
      SYMBOLIC NAMES AND INITIAL VALUES OF PARAMETERS TO BE VARIED:
     --------------------------------------------------------------

      ->  Parameter number    1   -> Symbolic Name:                                          Zero_pat1   -0.42140000E-01
      ->  Parameter number    2   -> Symbolic Name:                                     Scale_ph1_pat1    0.20385000E-02
      ->  Parameter number    3   -> Symbolic Name:                                    Cell_A_ph1_pat1     8.1054344    
      ->  Parameter number    4   -> Symbolic Name:                                    Cell_B_ph1_pat1     5.4466009    
      ->  Parameter number    5   -> Symbolic Name:                                    Cell_C_ph1_pat1     7.5008879    
      ->  Parameter number    6   -> Symbolic Name:                                    Cell_E_ph1_pat1     102.20404    
      ->  Parameter number    7   -> Symbolic Name:                                    U-Cagl_ph1_pat1    0.52395001E-01
      ->  Parameter number    8   -> Symbolic Name:                                    W-Cagl_ph1_pat1    0.10469000E-01
      ->  Parameter number    9   -> Symbolic Name:                                    V-Cagl_ph1_pat1   -0.29259000E-01
      ->  Parameter number   10   -> Symbolic Name:                                     EtaPV_ph1_pat1    0.48012000    
      ->  Parameter number   11   -> Symbolic Name:                                     X-tan_ph1_pat1    0.10500000E-03
      ->  Parameter number   12   -> Symbolic Name:                                     Asym1_ph1_pat1    0.62500001E-02
      ->  Parameter number   13   -> Symbolic Name:                                     Asym2_ph1_pat1    0.46299999E-02
      ->  Parameter number   14   -> Symbolic Name:                                          X_Na1_ph1    0.38018000    
      ->  Parameter number   15   -> Symbolic Name:                                          Y_Na1_ph1    0.78454000    
      ->  Parameter number   16   -> Symbolic Name:                                          Z_Na1_ph1    0.10550000    
      ->  Parameter number   17   -> Symbolic Name:                                          X_Ta1_ph1    0.15926000    
      ->  Parameter number   18   -> Symbolic Name:                                          Y_Ta1_ph1    0.25858000    
      ->  Parameter number   19   -> Symbolic Name:                                          Z_Ta1_ph1    0.29741001    
      ->  Parameter number   20   -> Symbolic Name:                                           X_O1_ph1    0.21325999    
      ->  Parameter number   21   -> Symbolic Name:                                           Y_O1_ph1    0.14849000    
      ->  Parameter number   22   -> Symbolic Name:                                           Z_O1_ph1    0.53350002E-01
      ->  Parameter number   23   -> Symbolic Name:                                           X_O2_ph1    0.66699997E-01
      ->  Parameter number   24   -> Symbolic Name:                                           Y_O2_ph1    0.56029999    
      ->  Parameter number   25   -> Symbolic Name:                                           Z_O2_ph1    0.22002999    
      ->  Parameter number   26   -> Symbolic Name:                                           X_F1_ph1    0.37764001    
      ->  Parameter number   27   -> Symbolic Name:                                           Y_F1_ph1    0.47679999    
      ->  Parameter number   28   -> Symbolic Name:                                           Z_F1_ph1    0.30622000    
      ->  Parameter number   29   -> Symbolic Name:                                           X_F2_ph1    0.34292999    
      ->  Parameter number   30   -> Symbolic Name:                                           Y_F2_ph1    0.99295998    
      ->  Parameter number   31   -> Symbolic Name:                                           Z_F2_ph1    0.37998000    
  
 
 => No optimization for routine tasks
 ++++++++++++++++++++++++++++++++++++++++++++++++++++++++++++++++++++++++++++++++++++++++++++++++++++++++++++++++++++++++

 => CYCLE No.:    1
 ---------------------------------------------------------------------------------------
 => Phase  1 Name:  #(C) 2021 by FIZ Karlsruhe - Leibniz Institute for Information Infras
 ---------------------------------------------------------------------------------------
 => New parameters, shifts, and standard deviations

 Atom        x       dx      sx       y       dy      sy       z       dz      sz       B       dB      sB      occ.    docc.   socc.

 Na1      0.38017-0.00001 0.00062  0.78454 0.00000 0.00151  0.10551 0.00001 0.00072  1.11627 0.00000 0.00000  1.00000 0.00000 0.00000
 Ta1      0.15926-0.00000 0.00010  0.25858-0.00000 0.00038  0.29741 0.00000 0.00012  0.47176 0.00000 0.00000  1.00000 0.00000 0.00000
 O1       0.21326 0.00000 0.00111  0.14849 0.00000 0.00133  0.05331-0.00004 0.00150  0.58064 0.00000 0.00000  1.00000 0.00000 0.00000
 O2       0.06665-0.00005 0.00122  0.56024-0.00006 0.00171  0.22004 0.00001 0.00149  0.58064 0.00000 0.00000  1.00000 0.00000 0.00000
 F1       0.37766 0.00002 0.00120  0.47671-0.00009 0.00171  0.30619-0.00003 0.00143  1.12063 0.00000 0.00000  1.00000 0.00000 0.00000
 F2       0.34292-0.00001 0.00110  0.99295-0.00001 0.00159  0.37998-0.00000 0.00127  1.12063 0.00000 0.00000  1.00000 0.00000 0.00000

 ==> PROFILE PARAMETERS FOR PATTERN#  1

 => Overall scale factor:      0.002038192    -0.000000308     0.000003519
 => Eta(p-Voigt) or m(Pearson VII):   0.479983 -0.000137  0.011901
 => Overall tem. factor:     0.000000    0.000000    0.000000
 => Halfwidth parameters: 
         0.052383   -0.000012    0.001476
        -0.029247    0.000012    0.001065
         0.010469   -0.000000    0.000187
 => Cell parameters: 
        8.105434    0.000000    0.000087
        5.446600   -0.000000    0.000061
        7.500887   -0.000001    0.000078
       90.000000    0.000000    0.000000
      102.204041    0.000000    0.000637
       90.000000    0.000000    0.000000
 => Preferred orientation: 
         0.000000    0.000000    0.000000
         0.000000    0.000000    0.000000
 => Asymmetry parameters: 
         0.006247   -0.000003    0.002955
         0.004632    0.000002    0.000700
         0.000000    0.000000    0.000000
         0.000000    0.000000    0.000000
 => X and Y parameters: 
         0.000095   -0.000010    0.000345
         0.000000    0.000000    0.000000
 => Strain parameters: 
         0.000000    0.000000    0.000000
         0.000000    0.000000    0.000000
         0.000000    0.000000    0.000000
 => Size   parameters (G,L): 
         0.000000    0.000000    0.000000
         0.000000    0.000000    0.000000

 ==> GLOBAL PARAMETERS FOR PATTERN#  1


 => Zero-point:    -0.0421   -0.0000    0.0005

 => Cos( theta)-shift parameter :   0.0000  0.0000  0.0000
 => Sin(2theta)-shift parameter :   0.0000  0.0000  0.0000

 ==> RELIABILITY FACTORS WITH ALL NON-EXCLUDED POINTS FOR PATTERN:  1

 => R-Factors:   3.79      5.27     Chi2:  12.5     DW-Stat.:  0.3148   Patt#:  1
 => Expected :            1.49                                1.9341
 => Deviance : 0.878E+05     Dev*:   12.88    
 => GoF-index:  3.5         Sqrt(Residual/N)
 => N-P+C:  6817

 =>    SumYdif       SumYobs      SumYcal      SumwYobsSQ     Residual    Condition
     0.1159E+07    0.3061E+08    0.3053E+08    0.3061E+08    0.8497E+05    0.7939E+10


 => Conventional Rietveld Rp,Rwp,Re and Chi2:   11.4      11.3      3.19      12.46    
 => (Values obtained using Ynet, but true sigma(y))
 =>  SumYnet, Sum(w Ynet**2):     0.1019E+08    0.6703E+07


 ==> RELIABILITY FACTORS FOR POINTS WITH BRAGG CONTRIBUTIONS FOR PATTERN:  1

 => R-Factors:   4.10      5.59     Chi2:  14.0     DW-Stat.:  0.3252   Patt#:
 => Expected :            1.50                                1.9299
 => Deviance : 0.850E+05     Dev*:   14.42    
 => GoF-index:  3.7         Sqrt(Residual/N)
 => N-P+C:  5894

 =>    SumYdif       SumYobs      SumYcal      SumwYobsSQ     Residual    Condition
     0.1081E+07    0.2636E+08    0.2630E+08    0.2636E+08    0.8226E+05    0.7939E+10


 => Conventional Rietveld Rp,Rwp,Re and Chi2:   10.6      11.1      2.97      13.96    
 => (Values obtained using Ynet, but true sigma(y))
 =>  SumYnet, Sum(w Ynet**2):     0.1016E+08    0.6700E+07


 => Global user-weigthed Chi2 (Bragg contrib.):   14.0    

 => ---------> Pattern#  1
 => Phase:  1
 =>    Bragg R-factor:  6.12    
 =>    RF-factor     :  5.21    


   Standard deviations have to be multiplied by: 3.4745
   (correlated residuals) See references:
  -J.F.Berar & P.Lelann, J. Appl. Cryst. 24, 1-5 (1991) 
  -J.F.Berar, Acc. in Pow. Diff. II,NIST Sp.Pub. 846, 63(1992) 

 ++++++++++++++++++++++++++++++++++++++++++++++++++++++++++++++++++++++++++++++++++++++++++++++++++++++++++++++++++++++++

 => CYCLE No.:    1
 =>  Convergence reached at this CYCLE !!!!
 =>  Parameter shifts set to zero
 ---------------------------------------------------------------------------------------
 => Phase  1 Name:  #(C) 2021 by FIZ Karlsruhe - Leibniz Institute for Information Infras
 ---------------------------------------------------------------------------------------
 => New parameters, shifts, and standard deviations

 Atom        x       dx      sx       y       dy      sy       z       dz      sz       B       dB      sB      occ.    docc.   socc.

 Na1      0.38017 0.00000 0.00062  0.78454 0.00000 0.00151  0.10551 0.00000 0.00072  1.11627 0.00000 0.00000  1.00000 0.00000 0.00000
 Ta1      0.15926 0.00000 0.00010  0.25858 0.00000 0.00038  0.29741 0.00000 0.00012  0.47176 0.00000 0.00000  1.00000 0.00000 0.00000
 O1       0.21326 0.00000 0.00111  0.14849 0.00000 0.00133  0.05331 0.00000 0.00150  0.58064 0.00000 0.00000  1.00000 0.00000 0.00000
 O2       0.06665 0.00000 0.00122  0.56024 0.00000 0.00171  0.22004 0.00000 0.00149  0.58064 0.00000 0.00000  1.00000 0.00000 0.00000
 F1       0.37766 0.00000 0.00120  0.47671 0.00000 0.00171  0.30619 0.00000 0.00143  1.12063 0.00000 0.00000  1.00000 0.00000 0.00000
 F2       0.34292 0.00000 0.00110  0.99295 0.00000 0.00159  0.37998 0.00000 0.00127  1.12063 0.00000 0.00000  1.00000 0.00000 0.00000

 ==> PROFILE PARAMETERS FOR PATTERN#  1

 => Overall scale factor:      0.002038192     0.000000000     0.000003519
 => Eta(p-Voigt) or m(Pearson VII):   0.479983  0.000000  0.011901
 => Overall tem. factor:     0.000000    0.000000    0.000000
 => Halfwidth parameters: 
         0.052383    0.000000    0.001476
        -0.029247    0.000000    0.001065
         0.010469    0.000000    0.000187
 => Cell parameters: 
        8.105434    0.000000    0.000087
        5.446600    0.000000    0.000061
        7.500887    0.000000    0.000078
       90.000000    0.000000    0.000000
      102.204041    0.000000    0.000637
       90.000000    0.000000    0.000000
 => Preferred orientation: 
         0.000000    0.000000    0.000000
         0.000000    0.000000    0.000000
 => Asymmetry parameters: 
         0.006247    0.000000    0.002955
         0.004632    0.000000    0.000700
         0.000000    0.000000    0.000000
         0.000000    0.000000    0.000000
 => X and Y parameters: 
         0.000095    0.000000    0.000345
         0.000000    0.000000    0.000000
 => Strain parameters: 
         0.000000    0.000000    0.000000
         0.000000    0.000000    0.000000
         0.000000    0.000000    0.000000
 => Size   parameters (G,L): 
         0.000000    0.000000    0.000000
         0.000000    0.000000    0.000000

 ==> GLOBAL PARAMETERS FOR PATTERN#  1


 => Zero-point:    -0.0421    0.0000    0.0005

 => Cos( theta)-shift parameter :   0.0000  0.0000  0.0000
 => Sin(2theta)-shift parameter :   0.0000  0.0000  0.0000

 ==> RELIABILITY FACTORS WITH ALL NON-EXCLUDED POINTS FOR PATTERN:  1

 => R-Factors:   3.79      5.27     Chi2:  12.5     DW-Stat.:  0.3148   Patt#:  1
 => Expected :            1.49                                1.9341
 => Deviance : 0.878E+05     Dev*:   12.88    
 => GoF-index:  3.5         Sqrt(Residual/N)
 => N-P+C:  6817

 =>    SumYdif       SumYobs      SumYcal      SumwYobsSQ     Residual    Condition
     0.1159E+07    0.3061E+08    0.3053E+08    0.3061E+08    0.8497E+05    0.7939E+10


 => Conventional Rietveld Rp,Rwp,Re and Chi2:   11.4      11.3      3.19      12.46    
 => (Values obtained using Ynet, but true sigma(y))
 =>  SumYnet, Sum(w Ynet**2):     0.1019E+08    0.6703E+07

 => N-sigma of the GoF:      669.300

 ==> RELIABILITY FACTORS FOR POINTS WITH BRAGG CONTRIBUTIONS FOR PATTERN:  1

 => R-Factors:   4.10      5.59     Chi2:  14.0     DW-Stat.:  0.3252   Patt#:
 => Expected :            1.50                                1.9299
 => Deviance : 0.850E+05     Dev*:   14.42    
 => GoF-index:  3.7         Sqrt(Residual/N)
 => N-P+C:  5894

 =>    SumYdif       SumYobs      SumYcal      SumwYobsSQ     Residual    Condition
     0.1081E+07    0.2636E+08    0.2630E+08    0.2636E+08    0.8226E+05    0.7939E+10


 => Conventional Rietveld Rp,Rwp,Re and Chi2:   10.6      11.1      2.97      13.96    
 => (Values obtained using Ynet, but true sigma(y))
 =>  SumYnet, Sum(w Ynet**2):     0.1016E+08    0.6700E+07

 => N-sigma of the GoF:      703.374

 => Global user-weigthed Chi2 (Bragg contrib.):   14.4    

 => ---------> Pattern#  1
 => Phase:  1
 =>    Bragg R-factor:  6.12    
 =>    RF-factor     :  5.21    

 --------------------------------------------------------------------------------------------------------------
 Pattern#  1 Phase No.:   1 Phase name:  #(C) 2021 by FIZ Karlsruhe - 
 --------------------------------------------------------------------------------------------------------------

   No.  Code     H   K   L  Mult      Hw      ETA/M    2theta/TOF     Icalc       Iobs      Sigma     StrFactor^2    d-hkl       CORR

      1   1      1   0   0     2  0.090059  0.481048      11.159     4023.6     3622.0      9.266      10093.6436  7.922259      1.000000
      2   1      1   1   0     4  0.083438  0.481869      19.764    10076.4     9712.9     11.121      40489.6406  4.488214      1.000000
      3   1      0   1   1     4  0.083130  0.481920      20.295       18.3       54.1      3.098         77.8268  4.372100      1.000000
      4   1     -1   1   1     4  0.082262  0.482076      21.928       33.6       66.4      4.366        167.2781  4.049940      1.000000
      5   1      2   0   0     2  0.082023  0.482123      22.426     1284.0     1349.4      5.965      13403.3945  3.961130      1.000000
      6   1      0   0   2     2  0.081245  0.482298      24.260     3710.3     3674.7      7.227      45618.8438  3.665687      1.000000
      7   1      1   1   1     4  0.081177  0.482316      24.443       38.8       39.7      0.096        242.3241  3.638731      1.000000
      8   1     -1   0   2     2  0.081160  0.482320      24.487     3938.9     3917.0      6.749      49375.3008  3.632294      1.000000
      9   1      2   1   0     4  0.080226  0.482639      27.826     7247.4     7220.4      9.884      59427.5352  3.203518      1.000000
     10   1     -2   1   1     4  0.080124  0.482694      28.410      102.4       68.2      2.088        877.1998  3.139004      1.000000
     11   1      1   0   2     2  0.080054  0.482741      28.895        2.8        3.8      0.321         50.0755  3.087367      1.000000
     12   1      0   1   2     4  0.080000  0.482784      29.345     2576.5     2739.4      6.507      23647.5059  3.041085      1.000000
     13   1     -2   0   2     2  0.079987  0.482796      29.470      116.0      125.3      0.393       2148.3137  3.028420      1.000000
     14   1     -1   1   2     4  0.079981  0.482802      29.535     1169.7     1286.0      3.935      10882.0117  3.021937      1.000000
     15   1      2   1   1     4  0.079938  0.483068      32.326       15.2        0.0      4.030        171.8526  2.767066      1.000000
     16   1      0   2   0     2  0.079982  0.483119      32.861     1529.4     1568.5      5.403      35756.1953  2.723300      1.000000
     17   1      1   1   2     4  0.080034  0.483164      33.332     2939.2     2960.7      6.124      35427.1797  2.685874      1.000000
     18   1     -2   1   2     4  0.080106  0.483213      33.839     2608.8     2623.9      5.553      32476.8867  2.646793      1.000000
     19   1      3   0   0     2  0.080118  0.483220      33.918     1045.2     1104.6      2.256      26158.5547  2.640753      1.000000
     20   1      1   2   0     4  0.080284  0.483305      34.806     1006.9     1008.3      4.768      13322.9951  2.575386      1.000000
     21   1      0   2   1     4  0.080355  0.483335      35.123       22.7       38.0      1.930        305.9114  2.552866      1.000000
     22   1     -1   2   1     4  0.080622  0.483432      36.133        3.6        0.0      2.903         51.7827  2.483785      1.000000
     23   1      2   0   2     2  0.080807  0.483488      36.726      611.7      613.0      4.596      18191.3809  2.445071      1.000000
     24   1     -3   1   1     4  0.081071  0.483559      37.470      199.3      187.3      1.303       3095.6980  2.398179      1.000000
     25   1     -3   0   2     2  0.081082  0.483562      37.500      636.6      591.9      3.146      19810.4844  2.396334      1.000000
     26   1      1   2   1     4  0.081191  0.483589      37.780       82.7       71.6      2.156       1307.2201  2.379237      1.000000
     27   1      3   1   0     4  0.081211  0.483593      37.830       10.2        8.0      0.371        161.6259  2.376191      1.000000
     28   1     -1   1   3     4  0.082116  0.483781      39.798      240.5      252.5      4.304       4263.4189  2.263107      1.000000
     29   1      2   2   0     4  0.082303  0.483815      40.149      471.7      484.0      3.169       8523.1211  2.244107      1.000000
     30   1      2   1   2     4  0.082443  0.483839      40.403      560.2      643.4      3.231      10264.4551  2.230616      1.000000
     31   1      0   1   3     4  0.082453  0.483841      40.421        0.0        0.0      0.000          0.7661  2.229644      1.000000
     32   1     -2   2   1     4  0.082540  0.483855      40.574        5.7        7.0      0.155        104.6123  2.221586      1.000000
     33   1     -3   1   2     4  0.082859  0.483907      41.119      818.7      849.8      3.720      15592.3535  2.193425      1.000000
     34   1      0   2   2     4  0.082947  0.483921      41.264      901.4      909.4      2.934      17300.8184  2.186050      1.000000
     35   1     -1   2   2     4  0.083034  0.483935      41.405     1080.8     1003.1      3.379      20901.9023  2.178905      1.000000
     36   1      3   1   1     4  0.083488  0.484002      42.112        7.5        1.7      1.583        150.5895  2.143976      1.000000
     37   1     -2   1   3     4  0.083739  0.484037      42.481        8.8        5.5      2.525        179.5900  2.126163      1.000000
     38   1      2   2   1     4  0.084495  0.484137      43.530       52.3       87.0      4.045       1129.0258  2.077332      1.000000
     39   1      1   1   3     4  0.085041  0.484205      44.236       51.1       29.6      1.879       1143.2255  2.045828      1.000000
     40   1      1   2   2     4  0.085105  0.484212      44.316       90.2       81.8      1.846       2026.5803  2.042311      1.000000
     41   1     -2   2   2     4  0.085431  0.484251      44.716      346.0      330.4      3.415       7935.6260  2.024970      1.000000
     42   1      4   0   0     2  0.086341  0.484352      45.775      727.8      806.0      4.816      35162.6523  1.980565      1.000000
     43   1      3   0   2     2  0.086905  0.484411      46.394      487.2      408.4      3.553      24257.4941  1.955551      1.000000
     44   1     -4   0   2     2  0.087764  0.484496      47.291      699.8      681.2      4.299      36360.0547  1.920535      1.000000
     45   1     -3   2   1     4  0.088121  0.484531      47.649       24.5       27.8      0.827        646.7833  1.906916      1.000000
     46   1     -4   1   1     4  0.088412  0.484558      47.936        0.3        0.4      0.001          9.2790  1.896173      1.000000
     47   1      3   2   0     4  0.088422  0.484559      47.946     1812.2     1903.4      5.315      48561.8750  1.895806      1.000000
     48   1     -3   1   3     4  0.088498  0.484566      48.020       30.9       32.5      0.113        829.9885  1.893074      1.000000
     49   1     -1   0   4     2  0.089017  0.484613      48.517     1285.2     1438.1      4.635      70719.1953  1.874831      1.000000
     50   1      4   1   0     4  0.089418  0.484649      48.892      960.2     1063.3      4.119      26873.5391  1.861324      1.000000
     51   1      3   1   2     4  0.090067  0.484705      49.482      100.4       78.7      2.120       2886.5898  1.840515      1.000000
     52   1     -1   2   3     4  0.090184  0.484715      49.586        9.6        9.2      0.244        276.4630  1.836867      1.000000
     53   1      0   0   4     2  0.090315  0.484727      49.703       39.5       41.4      1.116       2292.7271  1.832844      1.000000
     54   1      2   2   2     4  0.090765  0.484764      50.096     1759.4     1767.9      5.171      52001.6328  1.819365      1.000000
     55   1      0   2   3     4  0.090783  0.484766      50.112        2.2        2.2      0.006         65.4222  1.818838      1.000000
     56   1     -2   0   4     2  0.090875  0.484773      50.191      218.6      221.1      0.734      12974.2803  1.816147      1.000000
     57   1     -4   1   2     4  0.091045  0.484787      50.337       10.1       11.3      0.114        302.4362  1.811233      1.000000
     58   1      2   1   3     4  0.091433  0.484818      50.666        2.1        2.0      0.013         64.0158  1.800232      1.000000
     59   1     -3   2   2     4  0.091476  0.484822      50.703     1074.3      996.6      4.310      32618.6133  1.799016      1.000000
     60   1     -1   1   4     4  0.092456  0.484899      51.509       33.2       29.8      0.703       1043.7856  1.772746      1.000000

   No.  Code     H   K   L  Mult      Hw      ETA/M    2theta/TOF     Icalc       Iobs      Sigma     StrFactor^2    d-hkl       CORR

     61   1      3   2   1     4  0.092506  0.484903      51.550        0.5        0.4      0.005         14.9258  1.771429      1.000000
     62   1      1   3   0     4  0.092575  0.484908      51.605      642.8      611.9      3.754      20303.1387  1.769658      1.000000
     63   1      0   3   1     4  0.092865  0.484930      51.836       65.9       64.2      1.208       2102.4709  1.762301      1.000000
     64   1     -2   2   3     4  0.092903  0.484933      51.867        3.2        3.0      0.081        101.1605  1.761342      1.000000
     65   1     -1   3   1     4  0.093818  0.485001      52.581        5.1        5.2      0.058        169.3817  1.739086      1.000000
     66   1      0   1   4     4  0.093902  0.485007      52.645     1032.6      996.6      4.801      34098.6953  1.737125      1.000000
     67   1      4   1   1     4  0.094461  0.485048      53.069        0.2        0.2      0.002          6.3141  1.724236      1.000000
     68   1     -2   1   4     4  0.094521  0.485052      53.114      436.5      403.1      3.166      14701.4697  1.722890      1.000000
     69   1      1   2   3     4  0.094881  0.485078      53.382        0.1        0.0      0.006          2.6185  1.714853      1.000000
     70   1      1   0   4     2  0.095188  0.485099      53.609      156.9      149.8      2.935      10791.4746  1.708142      1.000000
     71   1      1   3   1     4  0.095473  0.485119      53.817        1.5        1.1      0.135         52.5128  1.702018      1.000000
     72   1     -3   0   4     2  0.096471  0.485187      54.532       75.5        0.0      3.191       5394.1768  1.681380      1.000000
     73   1      2   3   0     4  0.098080  0.485293      55.642     1075.2     1017.4      5.485      40170.9492  1.650435      1.000000
     74   1     -4   1   3     4  0.098277  0.485306      55.775       19.6       19.0      0.109        737.3846  1.646811      1.000000
     75   1     -2   3   1     4  0.098576  0.485325      55.975       71.9       73.7      1.400       2721.7148  1.641414      1.000000
     76   1      1   1   4     4  0.099229  0.485366      56.407      835.8      943.2      3.919      32185.5840  1.629869      1.000000
     77   1      0   3   2     4  0.099399  0.485377      56.518      353.7      370.4      1.513      13679.1992  1.626924      1.000000
     78   1     -1   3   2     4  0.099571  0.485388      56.630      235.3      227.3      1.174       9139.9980  1.623972      1.000000
     79   1     -4   2   1     4  0.099580  0.485388      56.636       36.8       35.4      0.189       1428.2537  1.623806      1.000000
     80   1     -3   2   3     4  0.099695  0.485395      56.710        5.5        5.2      0.048        216.0663  1.621858      1.000000
     81   1     -3   1   4     4  0.100614  0.485452      57.300     1008.3     1150.9      4.424      40200.7031  1.606571      1.000000
     82   1      4   0   2     2  0.100632  0.485453      57.312       35.7       41.0      0.153       2844.1484  1.606263      1.000000
     83   1      4   2   0     4  0.100911  0.485469      57.488      289.9      366.4      1.589      11644.5205  1.601759      1.000000
     84   1      3   2   2     4  0.101757  0.485520      58.016      569.9      673.2      3.679      23356.2402  1.588441      1.000000
     85   1      5   0   0     2  0.102016  0.485535      58.176       93.0      106.8      0.685       7664.9546  1.584452      1.000000
     86   1     -5   0   2     2  0.102228  0.485548      58.306       88.3       91.8      1.169       7314.9497  1.581225      1.000000
     87   1      2   3   1     4  0.102270  0.485550      58.332        4.0        4.3      0.061        166.9071  1.580587      1.000000
     88   1     -4   2   2     4  0.103016  0.485593      58.784      613.3      729.9      3.621      25869.8340  1.569502      1.000000
     89   1      1   3   2     4  0.103325  0.485611      58.970      692.3      756.7      2.802      29408.5918  1.564996      1.000000
     90   1      2   2   3     4  0.103511  0.485621      59.080       28.2       28.9      0.183       1203.3099  1.562328      1.000000
     91   1      3   1   3     4  0.103561  0.485624      59.110        3.4        3.6      0.022        146.0112  1.561612      1.000000
     92   1     -2   3   2     4  0.103874  0.485642      59.296      869.9      846.2      3.548      37406.9688  1.557151      1.000000
