Repository: ozakary/data-NaMO2F2

# Powder X-Ray Diffraction Data for NaMO<sub>2</sub>F<sub>2</sub> (M = Nb<sup>5+</sup>, Ta<sup>5+</sup>)

**Author:** Ouail Zakary  
**ORCID:** [0000-0002-7793-3306](https://orcid.org/0000-0002-7793-3306)  
**E-mail:** [Ouail.Zakary@oulu.fi](mailto:Ouail.Zakary@oulu.fi)  
**Website:** [Ouail Zakary - webpage](https://cc.oulu.fi/~nmrwww/members/Ouail_Zakary.html)

This repository contains datasets of **Powder X-Ray Diffraction (PXRD)** data for the compounds NaNbO<sub>2</sub>F<sub>2</sub> and NaTaO<sub>2</sub>F<sub>2</sub>, recorded under both room temperature (RT) and variable temperature conditions.

File: powder_X-ray_diffraction/variable-temperature_experiments/NaTaO2F2/Rietveld_refinment/140°C/NaTaO2F2.out (part 2 of 2)
 => for lattice constants and propagation vectors:  1.00
 => EPS-value for convergence:    0.1
 => Background ==> 
    Position   Intensity
     93   1     -5   1   1     4  0.105191  0.460072      59.344        4.6        4.6      0.034        198.3474  1.556023      1.000000
     94   1     -1   2   4     4  0.105921  0.459973      59.749      718.1      773.9      3.453      31608.6543  1.546424      1.000000
     95   1      2   0   4     2  0.106085  0.459951      59.840      236.0      251.4      1.068      20841.9551  1.544302      1.000000
     96   1      4   1   2     4  0.106287  0.459924      59.951      934.3      937.1      3.031      41432.0859  1.541711      1.000000
     97   1      5   1   0     4  0.107773  0.459727      60.755      546.7      666.0      2.910      24956.8730  1.523222      1.000000
     98   1      0   2   4     4  0.107847  0.459717      60.794       66.3       74.4      0.266       3031.0076  1.522318      1.000000
     99   1     -5   1   2     4  0.107947  0.459704      60.848      832.9      848.4      2.875      38145.8594  1.521115      1.000000
    100   1     -4   0   4     2  0.108301  0.459658      61.035      276.6      265.0      1.270      25504.4980  1.516886      1.000000
    101   1      4   2   1     4  0.108572  0.459623      61.179        5.0        5.0      0.033        229.5092  1.513671      1.000000
    102   1     -2   2   4     4  0.108595  0.459620      61.191      288.4      291.2      1.928      13372.3398  1.513404      1.000000
    103   1     -3   3   1     4  0.109369  0.459521      61.596        4.8        0.1      0.543        227.8757  1.504414      1.000000
    104   1      3   3   0     4  0.109868  0.459458      61.855        8.0        0.0      1.416        380.7299  1.498732      1.000000
    105   1      2   1   4     4  0.111022  0.459313      62.446       30.5        0.0      3.027       1478.3507  1.485965      1.000000
    106   1     -1   3   3     4  0.112607  0.459119      63.241        0.4        0.0      0.307         18.4004  1.469192      1.000000
    107   1     -4   2   3     4  0.113348  0.459030      63.606        1.0        1.0      0.046         50.0650  1.461627      1.000000
    108   1     -4   1   4     4  0.113361  0.459028      63.613       21.2       20.8      0.885       1067.3796  1.461493      1.000000
    109   1      2   3   2     4  0.113530  0.459008      63.696      179.3      170.4      3.362       9062.5088  1.459792      1.000000
    110   1      0   3   3     4  0.113538  0.459007      63.699        7.9        7.5      0.146        397.2983  1.459713      1.000000
    111   1     -3   3   2     4  0.114522  0.458890      64.178      254.6      223.1      2.403      13074.3252  1.449981      1.000000
    112   1      1   2   4     4  0.114681  0.458871      64.254      218.1      192.5      1.733      11225.3027  1.448438      1.000000
    113   1     -1   1   5     4  0.114788  0.458859      64.306        7.3        6.3      0.068        373.9652  1.447401      1.000000
    114   1      3   3   1     4  0.116109  0.458704      64.936        4.0        1.6      0.381        213.1510  1.434870      1.000000
    115   1      5   1   1     4  0.116176  0.458697      64.968        9.8        4.9      0.625        515.2719  1.434247      1.000000
    116   1     -3   2   4     4  0.116290  0.458684      65.022       35.8       22.3      1.605       1888.9763  1.433190      1.000000
    117   1     -2   1   5     4  0.116549  0.458654      65.143        3.2        2.6      0.152        172.0400  1.430809      1.000000
    118   1     -5   1   3     4  0.116557  0.458653      65.147       12.3       10.0      0.572        649.3122  1.430734      1.000000
    119   1     -2   3   3     4  0.116639  0.458643      65.186       10.5        8.7      0.533        557.9597  1.429978      1.000000
    120   1      0   1   5     4  0.118077  0.458480      65.855        9.2        0.0      2.419        501.2818  1.417060      1.000000

   No.  Code     H   K   L  Mult      Hw      ETA/M    2theta/TOF     Icalc       Iobs      Sigma     StrFactor^2    d-hkl       CORR

    121   1      1   3   3     4  0.119566  0.458313      66.535       14.1        8.7      2.595        781.5050  1.404213      1.000000
    122   1      3   2   3     4  0.120090  0.458256      66.772       23.3       14.0      2.005       1297.9307  1.399806      1.000000
    123   1     -5   2   1     4  0.120647  0.458194      67.022        4.1        0.0      0.953        232.7854  1.395195      1.000000
    124   1      4   2   2     4  0.121926  0.458056      67.589        0.4        0.0      0.463         22.5209  1.384849      1.000000
    125   1      3   0   4     2  0.123035  0.457937      68.075      102.4      136.0      3.459      11888.4980  1.376151      1.000000
    126   1     -3   1   5     4  0.123601  0.457877      68.321        0.7        0.8      0.016         42.4147  1.371798      1.000000
    127   1      5   2   0     4  0.123653  0.457871      68.343       69.2       72.0      1.606       4044.5210  1.371403      1.000000
    128   1     -5   2   2     4  0.123855  0.457850      68.431       13.6       14.2      0.481        797.3752  1.369864      1.000000
    129   1      0   4   0     2  0.124571  0.457775      68.738      320.8      325.7      3.097      37964.1172  1.364487      1.000000
    130   1      4   1   3     4  0.125553  0.457672      69.156        0.7        0.8      0.047         41.8812  1.357249      1.000000
    131   1      5   0   2     2  0.125897  0.457637      69.302      151.1      170.1      2.581      18175.0098  1.354760      1.000000
    132   1     -4   3   1     4  0.126062  0.457620      69.371        0.2        0.2      0.003          9.1161  1.353568      1.000000
    133   1     -3   3   3     4  0.126197  0.457606      69.428        0.2        0.2      0.005         12.7977  1.352602      1.000000
    134   1     -5   0   4     2  0.126515  0.457573      69.562      198.1      218.8      2.157      24004.8711  1.350325      1.000000
    135   1      1   1   5     4  0.126864  0.457538      69.708        3.2        3.6      0.058        195.3337  1.347852      1.000000
    136   1      1   4   0     4  0.127309  0.457492      69.893       64.6       68.2      0.423       3953.5327  1.344731      1.000000
    137   1      2   2   4     4  0.127410  0.457482      69.935      563.7      596.9      3.085      34507.8984  1.344024      1.000000
    138   1      0   4   1     4  0.127776  0.457445      70.087       29.5       30.9      0.193       1814.1006  1.341485      1.000000
    139   1      4   3   0     4  0.127914  0.457431      70.144      184.5      195.8      1.147      11364.2812  1.340530      1.000000
    140   1     -6   0   2     2  0.128333  0.457389      70.317       58.7       63.7      0.682       7266.3389  1.337660      1.000000
    141   1      3   1   4     4  0.128815  0.457340      70.515      328.9      333.5      2.520      20464.7344  1.334389      1.000000
    142   1      3   3   2     4  0.129125  0.457309      70.642       55.3       54.9      0.588       3450.5068  1.332300      1.000000
    143   1     -1   4   1     4  0.129284  0.457293      70.707       13.4       14.1      0.147        837.2689  1.331240      1.000000
    144   1     -4   2   4     4  0.130101  0.457212      71.039      324.0      352.4      2.934      20452.5098  1.325834      1.000000
    145   1     -4   3   2     4  0.130708  0.457152      71.284       10.2       13.8      0.100        647.4409  1.321875      1.000000
    146   1      6   0   0     2  0.130708  0.457152      71.284      186.1      252.6      1.823      23649.3066  1.321874      1.000000
    147   1      2   3   3     4  0.131510  0.457074      71.605        3.4        3.9      0.093        216.7271  1.316733      1.000000
    148   1     -1   2   5     4  0.131738  0.457051      71.696        5.7        7.0      0.093        368.3413  1.315287      1.000000
    149   1      5   1   2     4  0.131805  0.457045      71.723      163.1      200.8      2.369      10487.2334  1.314859      1.000000
    150   1      1   4   1     4  0.131891  0.457036      71.757        9.6       11.4      0.145        615.6434  1.314319      1.000000
    151   1     -6   1   1     4  0.132194  0.457007      71.877        5.2        5.7      0.085        332.9469  1.312416      1.000000
    152   1     -5   1   4     4  0.132451  0.456982      71.979      206.3      204.5      2.162      13352.0322  1.310804      1.000000
    153   1     -1   3   4     4  0.133177  0.456912      72.265        9.0        8.2      0.385        589.3113  1.306317      1.000000
    154   1      5   2   1     4  0.133328  0.456898      72.325        1.2        1.1      0.090         77.1862  1.305392      1.000000
    155   1     -2   2   5     4  0.133754  0.456857      72.492        2.6        2.8      0.231        170.6191  1.302799      1.000000
    156   1     -5   2   3     4  0.133763  0.456856      72.495        0.4        0.4      0.031         23.0064  1.302742      1.000000
    157   1     -6   1   2     4  0.134349  0.456800      72.724      228.0      258.9      3.151      15042.3789  1.299209      1.000000
    158   1      0   2   5     4  0.135501  0.456691      73.169        4.8        4.9      0.078        322.6518  1.292394      1.000000
    159   1      0   3   4     4  0.135622  0.456680      73.216      234.9      245.6      2.626      15694.6699  1.291689      1.000000
    160   1      2   4   0     4  0.135870  0.456656      73.311       52.9       54.0      0.695       3543.1968  1.290246      1.000000
    161   1      4   3   1     4  0.136538  0.456594      73.567        8.6        9.2      0.087        579.5074  1.286394      1.000000
    162   1     -2   3   4     4  0.136566  0.456591      73.577      186.0      200.7      1.875      12536.9893  1.286231      1.000000
    163   1     -2   4   1     4  0.136603  0.456588      73.591        9.4       10.2      0.096        631.4325  1.286020      1.000000
    164   1      6   1   0     4  0.136829  0.456567      73.678       43.0       48.1      0.579       2903.7053  1.284731      1.000000
    165   1     -4   1   5     4  0.136877  0.456562      73.696       23.3       25.7      0.326       1576.4215  1.284459      1.000000
    166   1      0   4   2     4  0.137867  0.456471      74.070      303.7      281.9      2.299      20724.0059  1.278886      1.000000
    167   1     -1   4   2     4  0.138106  0.456449      74.160      362.5      324.0      2.479      24795.2324  1.277555      1.000000
    168   1     -3   2   5     4  0.141798  0.456114      75.528        4.1        0.0      1.062        292.2928  1.257782      1.000000
    169   1      2   4   1     4  0.142143  0.456084      75.654       11.9        2.4      1.426        845.7176  1.256004      1.000000
    170   1      2   1   5     4  0.142298  0.456070      75.710        2.6        1.4      0.293        181.9003  1.255213      1.000000
    171   1     -4   3   3     4  0.142537  0.456049      75.797        3.8        2.4      0.463        266.7104  1.253990      1.000000
    172   1     -1   0   6     2  0.143482  0.455965      76.138       79.3       70.6      2.101      11354.3389  1.249219      1.000000
    173   1     -6   1   3     4  0.143609  0.455954      76.184        6.9        6.6      0.167        494.0843  1.248583      1.000000
    174   1      1   4   2     4  0.143703  0.455946      76.217        3.3        3.3      0.080        235.7508  1.248114      1.000000
    175   1      4   2   3     4  0.144019  0.455918      76.331        0.5        0.5      0.007         38.0659  1.246539      1.000000
    176   1      1   3   4     4  0.144203  0.455902      76.397      266.7      257.4      2.206      19215.7324  1.245631      1.000000
    177   1     -2   0   6     2  0.144228  0.455900      76.405      118.9      115.0      0.978      17134.1270  1.245509      1.000000
    178   1     -2   4   2     4  0.144450  0.455880      76.485        3.0        2.9      0.036        218.3454  1.244414      1.000000
    179   1      1   2   5     4  0.145510  0.455788      76.862        9.5       10.0      0.509        692.9151  1.239247      1.000000
    180   1     -3   3   4     4  0.146210  0.455728      77.109      415.4      399.2      3.491      30401.4746  1.235894      1.000000

   No.  Code     H   K   L  Mult      Hw      ETA/M    2theta/TOF     Icalc       Iobs      Sigma     StrFactor^2    d-hkl       CORR

    181   1      3   2   4     4  0.147728  0.455598      77.640       82.7      100.1      2.341       6120.9502  1.228759      1.000000
    182   1      6   1   1     4  0.148930  0.455496      78.057        0.0        0.0      0.001          2.1514  1.223239      1.000000
    183   1      4   0   4     2  0.148982  0.455492      78.075       86.1       88.9      2.256      12859.2256  1.223004      1.000000
    184   1      0   0   6     2  0.149024  0.455488      78.089        1.3        1.3      0.034        188.6354  1.222816      1.000000
    185   1     -1   1   6     4  0.150157  0.455393      78.478      203.2      230.8      2.644      15301.2705  1.217730      1.000000
    186   1     -3   4   1     4  0.150656  0.455351      78.648       23.2       25.5      0.368       1754.3524  1.215519      1.000000
    187   1      3   3   3     4  0.150935  0.455328      78.743        3.7        3.7      0.039        279.1582  1.214294      1.000000
    188   1     -2   1   6     4  0.150935  0.455328      78.743       20.2       20.2      0.214       1526.5815  1.214293      1.000000
    189   1      5   2   2     4  0.151126  0.455312      78.807       89.6       88.1      0.782       6790.7183  1.213459      1.000000
    190   1      3   4   0     4  0.151342  0.455294      78.881      182.9      178.4      1.433      13882.9268  1.212516      1.000000
    191   1     -3   0   6     2  0.151354  0.455293      78.885       35.2       34.3      0.276       5338.8223  1.212463      1.000000
    192   1     -6   2   1     4  0.151567  0.455276      78.957        7.5        7.4      0.061        570.1278  1.211537      1.000000
    193   1     -5   3   1     4  0.151626  0.455271      78.977       20.1       19.8      0.162       1526.8744  1.211280      1.000000
    194   1     -5   2   4     4  0.151860  0.455252      79.056      199.9      200.2      1.538      15227.7939  1.210269      1.000000
    195   1      4   3   2     4  0.153213  0.455141      79.510      308.7      289.9      2.859      23725.2969  1.204492      1.000000
    196   1     -6   2   2     4  0.154016  0.455075      79.777       82.2       73.0      0.973       6346.7998  1.201125      1.000000
    197   1     -6   0   4     2  0.154206  0.455060      79.840        4.8        4.4      0.087        745.5004  1.200336      1.000000
    198   1     -1   4   3     4  0.155085  0.454989      80.131       17.7       17.9      0.252       1378.4042  1.196714      1.000000
    199   1      5   3   0     4  0.155355  0.454967      80.220      211.0      205.0      1.610      16435.4883  1.195613      1.000000
    200   1     -5   3   2     4  0.155605  0.454947      80.302      268.2      259.7      1.416      20921.8281  1.194593      1.000000
    201   1      4   1   4     4  0.155898  0.454923      80.398      217.2      214.0      0.989      16973.8457  1.193410      1.000000
    202   1      0   1   6     4  0.155941  0.454920      80.412      226.8      223.0      1.026      17731.6309  1.193236      1.000000
    203   1      2   4   2     4  0.156343  0.454888      80.544      202.0      196.5      0.990      15831.4873  1.191617      1.000000
    204   1      0   4   3     4  0.156354  0.454887      80.547        5.2        5.1      0.026        407.3275  1.191574      1.000000
    205   1      6   2   0     4  0.156834  0.454849      80.704      238.6      229.5      1.407      18746.9766  1.189657      1.000000
    206   1     -4   2   5     4  0.156889  0.454844      80.722        2.4        2.3      0.015        188.4842  1.189441      1.000000
    207   1      5   1   3     4  0.157107  0.454827      80.792        0.0        0.0      0.000          3.5655  1.188575      1.000000
    208   1     -3   4   2     4  0.157694  0.454780      80.983      172.8      156.8      1.541      13647.7393  1.186262      1.000000
    209   1     -5   1   5     4  0.158124  0.454746      81.122        1.2        1.0      0.013         91.6487  1.184583      1.000000
    210   1     -3   1   6     4  0.158374  0.454727      81.202      208.0      187.4      1.989      16489.7402  1.183610      1.000000
    211   1      3   4   1     4  0.159851  0.454611      81.675        1.4        1.4      0.142        109.9994  1.177945      1.000000
    212   1      2   3   4     4  0.160011  0.454599      81.726        2.0        2.1      0.228        163.6906  1.177340      1.000000
    213   1     -2   4   3     4  0.160571  0.454555      81.904        6.0        8.0      0.506        483.9409  1.175234      1.000000
    214   1     -6   1   4     4  0.161353  0.454495      82.151      218.9      253.0      2.637      17637.0742  1.172320      1.000000
    215   1      1   0   6     2  0.161551  0.454479      82.214      108.5      122.0      1.220      17511.9180  1.171587      1.000000
    216   1      6   0   2     2  0.162820  0.454382      82.612      136.4      169.9      2.298      22146.9941  1.166949      1.000000
    217   1      2   2   5     4  0.163054  0.454364      82.685        0.1        0.1      0.002          6.9273  1.166104      1.000000
    218   1     -4   3   4     4  0.163345  0.454342      82.776       21.5       24.2      0.571       1749.2556  1.165056      1.000000
    219   1      1   4   3     4  0.164540  0.454251      83.146        6.9        5.9      0.731        566.1512  1.160806      1.000000
    220   1     -6   2   3     4  0.164547  0.454251      83.148        0.4        0.4      0.046         35.8004  1.160782      1.000000
    221   1     -1   3   5     4  0.165375  0.454189      83.403       27.2       26.0      1.240       2237.9241  1.157879      1.000000
    222   1     -4   0   6     2  0.165769  0.454159      83.524       67.9       62.2      1.755      11178.7217  1.156511      1.000000
    223   1      3   1   5     4  0.166460  0.454107      83.735        2.7        2.5      0.041        221.2254  1.154134      1.000000
    224   1     -7   0   2     2  0.166498  0.454105      83.747      149.3      140.9      2.280      24670.1328  1.154003      1.000000
    225   1      5   3   1     4  0.167348  0.454041      84.005        1.9        1.8      0.065        158.1021  1.151112      1.000000
    226   1     -2   3   5     4  0.167876  0.454002      84.165        0.0        0.0      0.004          2.2763  1.149332      1.000000
    227   1     -5   3   3     4  0.167888  0.454001      84.168        0.2        0.2      0.035         18.7519  1.149294      1.000000
    228   1      1   1   6     4  0.169030  0.453917      84.512       34.9       34.5      2.472       2913.6904  1.145493      1.000000
    229   1      0   3   5     4  0.170045  0.453843      84.815        0.2        0.2      0.014         15.7565  1.142169      1.000000
    230   1      6   1   2     4  0.170358  0.453821      84.908       17.7       15.0      1.412       1491.5557  1.141157      1.000000
    231   1      6   2   1     4  0.170612  0.453802      84.984        2.5        2.3      0.262        214.1751  1.140334      1.000000
    232   1     -1   2   6     4  0.172012  0.453701      85.397      116.4      141.9      2.574       9850.1943  1.135867      1.000000
    233   1     -2   2   6     4  0.172901  0.453637      85.658      200.6      238.3      2.018      17027.3672  1.133076      1.000000
    234   1      7   0   0     2  0.172914  0.453636      85.662       26.4       31.3      0.262       4482.6475  1.133035      1.000000
    235   1     -7   1   1     4  0.173140  0.453620      85.728        0.1        0.1      0.000          4.4713  1.132332      1.000000
    236   1     -4   4   1     4  0.173343  0.453606      85.787       12.9       14.0      0.125       1095.5846  1.131702      1.000000
    237   1     -4   1   6     4  0.173443  0.453598      85.816      136.9      146.8      1.369      11643.5801  1.131391      1.000000
    238   1     -3   4   3     4  0.173525  0.453593      85.840       12.6       13.5      0.130       1073.0555  1.131137      1.000000
    239   1     -7   1   2     4  0.174206  0.453544      86.038        3.7        4.0      0.069        311.6760  1.129042      1.000000
    240   1      4   4   0     4  0.175855  0.453428      86.514      176.1      147.6      2.957      15113.7891  1.124049      1.000000

   No.  Code     H   K   L  Mult      Hw      ETA/M    2theta/TOF     Icalc       Iobs      Sigma     StrFactor^2    d-hkl       CORR

    241   1      3   4   2     4  0.177499  0.453313      86.984      174.8      157.4      2.382      15086.2842  1.119184      1.000000
    242   1     -3   3   5     4  0.177881  0.453286      87.092       26.4       22.9      0.463       2280.8167  1.118068      1.000000
    243   1      4   2   4     4  0.178577  0.453238      87.289       56.8       54.3      0.925       4916.5913  1.116053      1.000000
    244   1      0   2   6     4  0.178626  0.453235      87.303        4.6        4.3      0.077        395.4788  1.115910      1.000000
    245   1     -4   4   2     4  0.179649  0.453164      87.591      199.1      181.2      2.473      17305.3652  1.112982      1.000000
    246   1      5   2   3     4  0.179962  0.453143      87.679        4.3        3.9      0.069        376.6302  1.112096      1.000000
    247   1      4   3   3     4  0.180653  0.453096      87.872       21.1       21.1      0.257       1840.0297  1.110149      1.000000
    248   1      2   4   3     4  0.180739  0.453090      87.896       15.2       15.6      0.175       1325.0441  1.109908      1.000000
    249   1      7   1   0     4  0.180927  0.453077      87.948      128.4      136.0      1.490      11202.4072  1.109382      1.000000
    250   1     -5   2   5     4  0.181128  0.453064      88.004        6.2        6.5      0.083        540.7237  1.108823      1.000000
    251   1     -3   2   6     4  0.181415  0.453044      88.084       48.5       50.5      0.807       4242.2446  1.108025      1.000000
    252   1      1   3   5     4  0.182517  0.452969      88.389        6.1        5.8      0.096        532.9640  1.104988      1.000000
    253   1      2   0   6     2  0.182787  0.452951      88.463       50.9       50.1      0.574       8933.8516  1.104251      1.000000
    254   1     -1   4   4     4  0.183009  0.452936      88.524      256.4      252.9      2.604      22511.9922  1.103648      1.000000
    255   1     -7   1   3     4  0.184298  0.452850      88.877        0.3        0.3      0.008         30.3839  1.100176      1.000000
    256   1     -6   2   4     4  0.184834  0.452814      89.023       13.7       12.4      0.375       1211.8669  1.098747      1.000000
    257   1      3   3   4     4  0.185293  0.452784      89.148      149.0      150.4      2.646      13160.2754  1.097534      1.000000
    258   1      0   4   4     4  0.186343  0.452714      89.432       13.8       13.8      0.364       1219.1926  1.094784      1.000000
    259   1      4   4   1     4  0.187595  0.452632      89.768        0.9        0.9      0.018         76.6949  1.091555      1.000000
    260   1     -2   4   4     4  0.187634  0.452630      89.778       83.1       91.8      1.599       7386.9731  1.091455      1.000000
    261   1      5   0   4     2  0.188002  0.452606      89.877      114.8      137.2      1.869      20421.5918  1.090515      1.000000
    262   1     -5   0   6     2  0.189530  0.452506      90.283      123.9      133.6      1.606      22119.8809  1.086662      1.000000
    263   1      5   3   2     4  0.189559  0.452504      90.290       56.1       60.4      0.732       5005.6606  1.086590      1.000000
    264   1     -6   3   1     4  0.190114  0.452469      90.437       12.3       13.6      0.208       1099.3746  1.085209      1.000000
    265   1     -5   3   4     4  0.190483  0.452445      90.534       66.7       68.9      0.969       5964.8101  1.084298      1.000000
    266   1     -6   1   5     4  0.190585  0.452438      90.561        4.5        4.6      0.064        400.7999  1.084047      1.000000
    267   1      3   2   5     4  0.190713  0.452430      90.595        1.7        1.7      0.024        152.1497  1.083732      1.000000
    268   1      2   1   6     4  0.191288  0.452393      90.746       48.8       49.3      0.712       4371.3193  1.082322      1.000000
    269   1      1   5   0     4  0.191668  0.452369      90.845      112.9      118.3      1.632      10117.9482  1.081395      1.000000
    270   1      0   5   1     4  0.192367  0.452324      91.027        3.3        3.3      0.071        299.1347  1.079705      1.000000
    271   1     -6   3   2     4  0.193200  0.452271      91.244      110.6      116.0      1.239       9949.0234  1.077707      1.000000
    272   1      1   2   6     4  0.193679  0.452241      91.368      258.5      258.6      2.348      23268.6699  1.076568      1.000000
    273   1     -1   5   1     4  0.194624  0.452181      91.611        5.6        5.1      0.058        500.5729  1.074341      1.000000
    274   1      6   2   2     4  0.195213  0.452144      91.762      291.5      255.5      2.314      26305.3027  1.072966      1.000000
    275   1     -4   4   3     4  0.195826  0.452106      91.919        2.7        2.4      0.031        243.9619  1.071547      1.000000
    276   1     -7   0   4     2  0.195974  0.452097      91.957       70.9       64.1      0.831      12813.4014  1.071206      1.000000
    277   1      6   3   0     4  0.196761  0.452048      92.157       27.5       27.3      0.477       2488.9573  1.069400      1.000000
    278   1      5   1   4     4  0.196771  0.452047      92.160        4.8        4.8      0.085        438.8943  1.069379      1.000000
    279   1     -4   3   5     4  0.196830  0.452044      92.175        1.6        1.6      0.030        145.4109  1.069244      1.000000
    280   1      1   4   4     4  0.198123  0.451964      92.502       49.9       57.2      1.191       4522.2993  1.066318      1.000000
    281   1     -5   1   6     4  0.198379  0.451948      92.566        0.9        1.0      0.018         80.2458  1.065744      1.000000
    282   1     -7   2   1     4  0.198434  0.451945      92.580        5.0        5.3      0.101        449.2983  1.065621      1.000000
    283   1      1   5   1     4  0.198538  0.451938      92.606        5.5        5.7      0.106        497.7327  1.065389      1.000000
    284   1     -4   2   6     4  0.198786  0.451923      92.668       75.8       75.0      1.311       6885.2358  1.064837      1.000000
    285   1      7   1   1     4  0.198881  0.451917      92.692        0.0        0.0      0.000          2.1911  1.064624      1.000000
    286   1     -7   2   2     4  0.199670  0.451869      92.890      287.6      271.6      2.735      26146.2246  1.062878      1.000000
    287   1     -3   4   4     4  0.200899  0.451794      93.196       11.0       10.5      0.212       1000.3705  1.060190      1.000000
    288   1      4   1   5     4  0.203357  0.451646      93.802        0.1        0.1      0.013          7.8033  1.054929      1.000000
    289   1      2   5   0     4  0.204543  0.451575      94.091      137.5      150.0      2.900      12582.5391  1.052445      1.000000
    290   1      2   3   5     4  0.204663  0.451568      94.120        0.6        0.6      0.011         52.6037  1.052195      1.000000
    291   1      6   1   3     4  0.205059  0.451544      94.217        4.5        4.9      0.081        411.1385  1.051374      1.000000
    292   1     -7   1   4     4  0.205166  0.451538      94.243       48.2       53.6      0.891       4410.8130  1.051152      1.000000
    293   1     -2   1   7     4  0.205175  0.451537      94.245       11.8       13.1      0.219       1080.4670  1.051135      1.000000
    294   1     -2   5   1     4  0.205654  0.451509      94.361       16.2       19.2      0.329       1487.9020  1.050148      1.000000
    295   1     -1   1   7     4  0.206158  0.451479      94.482        0.1        0.1      0.002          8.5903  1.049116      1.000000
    296   1     -6   3   3     4  0.206568  0.451455      94.581        4.0        4.3      0.108        369.3544  1.048280      1.000000
    297   1      3   4   3     4  0.207469  0.451402      94.797        3.8        4.1      0.050        353.0932  1.046460      1.000000
    298   1      7   2   0     4  0.207486  0.451401      94.801      138.4      148.3      1.769      12697.6318  1.046427      1.000000
    299   1      0   5   2     4  0.207572  0.451396      94.822       86.5       92.3      1.082       7935.1987  1.046252      1.000000
    300   1     -1   5   2     4  0.207936  0.451375      94.909       43.1       43.3      0.648       3957.5718  1.045523      1.000000

   No.  Code     H   K   L  Mult      Hw      ETA/M    2theta/TOF     Icalc       Iobs      Sigma     StrFactor^2    d-hkl       CORR

    301   1     -5   4   1     4  0.208435  0.451346      95.028        0.4        0.4      0.008         38.2889  1.044529      1.000000
    302   1      4   4   2     4  0.210656  0.451217      95.554        3.9        4.8      0.718        354.4571  1.040167      1.000000
    303   1     -7   2   3     4  0.211421  0.451173      95.734        2.7        3.6      0.607        252.0003  1.038690      1.000000
    304   1     -3   1   7     4  0.213322  0.451065      96.177        0.6        0.6      0.058         51.5879  1.035074      1.000000
    305   1      5   4   0     4  0.213664  0.451045      96.256       19.3       20.5      1.232       1774.6558  1.034433      1.000000
    306   1     -5   4   2     4  0.214017  0.451025      96.338       16.1       16.7      0.805       1488.6736  1.033772      1.000000
    307   1      2   5   1     4  0.214102  0.451021      96.358       14.2       14.4      0.707       1308.3182  1.033612      1.000000
    308   1      6   3   1     4  0.214353  0.451007      96.416        2.0        1.9      0.105        181.1176  1.033147      1.000000
    309   1     -1   3   6     4  0.216158  0.450905      96.830      108.2      104.5      1.423       9991.3477  1.029821      1.000000
    310   1      3   0   6     2  0.216315  0.450896      96.866        0.0        0.0      0.000          4.0273  1.029535      1.000000
    311   1      0   1   7     4  0.216433  0.450890      96.893        1.7        1.6      0.018        153.9522  1.029320      1.000000
    312   1      1   5   2     4  0.216498  0.450886      96.908      200.3      188.2      2.084      18489.1465  1.029202      1.000000
    313   1     -2   3   6     4  0.217307  0.450841      97.092       20.2       17.7      0.203       1863.8081  1.027740      1.000000
    314   1     -2   5   2     4  0.217649  0.450822      97.170      157.4      144.4      1.511      14538.6816  1.027124      1.000000
    315   1     -6   2   5     4  0.218793  0.450759      97.429        1.6        1.5      0.027        148.5298  1.025085      1.000000
    316   1      2   2   6     4  0.219620  0.450713      97.615      112.3      118.6      1.438      10376.6357  1.023626      1.000000
    317   1      7   0   2     2  0.220003  0.450692      97.701        2.1        2.2      0.027        390.5639  1.022955      1.000000
    318   1      2   4   4     4  0.220247  0.450679      97.755      134.2      140.0      1.848      12399.9053  1.022530      1.000000
    319   1      4   3   4     4  0.224676  0.450439      98.736      119.4      125.0      1.275      11084.8467  1.014986      1.000000
    320   1      0   3   6     4  0.224741  0.450436      98.750      137.9      144.2      1.379      12797.7129  1.014879      1.000000
    321   1     -4   4   4     4  0.224998  0.450422      98.806      130.9      134.9      1.151      12155.0098  1.014451      1.000000
    322   1     -8   0   2     2  0.225955  0.450371      99.015       11.4       12.2      0.088       2132.9065  1.012874      1.000000
    323   1      5   2   4     4  0.226088  0.450364      99.044      147.8      159.6      1.068      13774.3584  1.012655      1.000000
    324   1      5   3   3     4  0.226485  0.450343      99.130        1.7        1.9      0.011        160.5503  1.012006      1.000000
    325   1      3   1   6     4  0.226677  0.450333      99.172      219.8      235.3      1.481      20537.0020  1.011693      1.000000
    326   1     -6   0   6     2  0.226945  0.450318      99.229       22.0       22.8      0.161       4116.7437  1.011258      1.000000
    327   1     -3   5   1     4  0.227292  0.450300      99.304        1.0        1.0      0.008         96.5347  1.010695      1.000000
    328   1     -1   4   5     4  0.227907  0.450268      99.437       10.4       10.1      0.069        978.9965  1.009703      1.000000
    329   1     -5   2   6     4  0.227991  0.450263      99.455      161.0      155.9      1.056      15178.6230  1.009567      1.000000
    330   1     -5   3   5     4  0.228009  0.450262      99.459        0.0        0.0      0.000          3.6633  1.009539      1.000000
    331   1      3   5   0     4  0.228366  0.450244      99.536        2.8        2.7      0.020        265.1729  1.008967      1.000000
    332   1     -3   3   6     4  0.228385  0.450243      99.540      194.7      191.4      1.403      18448.0664  1.008936      1.000000
    333   1      7   2   1     4  0.228586  0.450232      99.583        0.4        0.4      0.003         38.6364  1.008615      1.000000
    334   1      7   1   2     4  0.230591  0.450127     100.011       88.4       94.1      0.771      14348.3027  1.005448      1.000000

     -----------------------------------------------------
     BRAGG R-Factors and weight fractions for Pattern #  1
     -----------------------------------------------------

 => Phase:  1      #(C) 2021 by FIZ Karlsruhe - Leibniz Institute for Information Infrastructure.  All rights reserved.
 => Bragg R-factor:   6.03       Vol:  325.041( 0.006)  Fract(%):  100.00( 0.24)
 => Rf-factor=  5.10             ATZ:        1095.733   Brindley:  1.0000

     -----------------------------------------------------------------
      SYMBOLIC NAMES AND FINAL VALUES AND SIGMA OF REFINED PARAMETERS:
     -----------------------------------------------------------------

      ->  Parameter number    1 :                                          Zero_pat1   -0.30813832E-01( +/-    0.52705698E-03 )
      ->  Parameter number    2 :                                     Scale_ph1_pat1    0.20221677E-02( +/-    0.34651341E-05 )
      ->  Parameter number    3 :                                    Cell_A_ph1_pat1     8.1170206    ( +/-    0.87567045E-04 )
      ->  Parameter number    4 :                                    Cell_B_ph1_pat1     5.4579453    ( +/-    0.60370101E-04 )
      ->  Parameter number    5 :                                    Cell_C_ph1_pat1     7.5087571    ( +/-    0.78324301E-04 )
      ->  Parameter number    6 :                                    Cell_E_ph1_pat1     102.28210    ( +/-    0.62663760E-03 )
      ->  Parameter number    7 :                                    U-Cagl_ph1_pat1    0.56421895E-01( +/-    0.14874804E-02 )
      ->  Parameter number    8 :                                    W-Cagl_ph1_pat1    0.10835151E-01( +/-    0.18613241E-03 )
      ->  Parameter number    9 :                                    V-Cagl_ph1_pat1   -0.31735707E-01( +/-    0.10619694E-02 )
      ->  Parameter number   10 :                                     EtaPV_ph1_pat1    0.47458375    ( +/-    0.11669064E-01 )
      ->  Parameter number   11 :                                     X-tan_ph1_pat1   -0.24453737E-03( +/-    0.34115338E-03 )
      ->  Parameter number   12 :                                     Asym1_ph1_pat1    0.17563080E-01( +/-    0.28685383E-02 )
      ->  Parameter number   13 :                                     Asym2_ph1_pat1    0.47516474E-02( +/-    0.69023477E-03 )
      ->  Parameter number   14 :                                          X_Na1_ph1    0.38095424    ( +/-    0.61045133E-03 )
      ->  Parameter number   15 :                                          Y_Na1_ph1    0.78677881    ( +/-    0.14319236E-02 )
      ->  Parameter number   16 :                                          Z_Na1_ph1    0.10515316    ( +/-    0.72526711E-03 )
      ->  Parameter number   17 :                                          X_Ta1_ph1    0.15932681    ( +/-    0.97214259E-04 )
      ->  Parameter number   18 :                                          Y_Ta1_ph1    0.25833893    ( +/-    0.37415794E-03 )
      ->  Parameter number   19 :                                          Z_Ta1_ph1    0.29715851    ( +/-    0.12274410E-03 )
      ->  Parameter number   20 :                                           X_O1_ph1    0.21388181    ( +/-    0.10714015E-02 )
      ->  Parameter number   21 :                                           Y_O1_ph1    0.15051188    ( +/-    0.13115667E-02 )
      ->  Parameter number   22 :                                           Z_O1_ph1    0.51166005E-01( +/-    0.14698028E-02 )
      ->  Parameter number   23 :                                           X_O2_ph1    0.62708110E-01( +/-    0.11999526E-02 )
      ->  Parameter number   24 :                                           Y_O2_ph1    0.55298752    ( +/-    0.17465126E-02 )
      ->  Parameter number   25 :                                           Z_O2_ph1    0.22582930    ( +/-    0.15292647E-02 )
      ->  Parameter number   26 :                                           X_F1_ph1    0.37711957    ( +/-    0.11937426E-02 )
      ->  Parameter number   27 :                                           Y_F1_ph1    0.47568169    ( +/-    0.16789194E-02 )
      ->  Parameter number   28 :                                           Z_F1_ph1    0.30792138    ( +/-    0.14120050E-02 )
      ->  Parameter number   29 :                                           X_F2_ph1    0.34322730    ( +/-    0.10891894E-02 )
      ->  Parameter number   30 :                                           Y_F2_ph1    0.99133658    ( +/-    0.15772383E-02 )
      ->  Parameter number   31 :                                           Z_F2_ph1    0.38083190    ( +/-    0.12826429E-02 )

 ------------------------------------------------------------------
 => Number of bytes for floating point variables: 4
 => Dimensions of dynamic allocated arrays in this run of FullProf:
 ------------------------------------------------------------------

 => Total approximate array memory (dynamic + static): 128536585 bytes

    MaxPOINT=    60000 Max.num. of points(+int. Inten.)/diffraction pattern       
    MaxREFLT=    20000 Max.num. of reflections/diffraction pattern               
    MaxPARAM=      300 Max.num. of refinable parameters                          
    MaxOVERL=    18096 Max.num. of overlapping reflections                       

 ----------------------------------------------------------
 => Number of bytes for floating point arrays: 4
 => Dimensions of fixed arrays in this release of FullProf:
 ----------------------------------------------------------

    NPATT   =       80 Max.num. of powder diffraction patterns                    
    NATS    =      830 Max.num. of atoms (all kind) in asymmetric unit            
    MPAR    =     1800 Max.num. of non atomic parameters/phase                    
    IEXCL   =       30 Max.num. of excluded regions                               
    IBACP   =      377 Max.num. of background points for interpolation            
    NPHT    =       16 Max.num. of phases                                         
    NMAGM   =        8 Max.num. of rotation-matrices sets for magnetic structure  
    NBASIS  =       12 Max.num. of basis functions associated to a single atom    
    NIREPS  =        9 Max.num. of irreducible representations to be combined     
    N_EQ    =      384 Max.num. of user-supplied symmetry operators/propagation vectors
    NGL     =      400 Max.num. of global parameters/diffraction pattern          
    N_LINC  =       50 Max.num. of global linear restraints                        
    NAT_P   =       80 Max.num. of atomic parameters per atom                     
    NCONST  =      500 Max.num. of slack constraints per phase                    
    N_SPE   =       30 Max.num. of different chemical species                     
    N_FORM  =       60 Max.num. of scattering factor values in a table            
    NPR     =      150 Max.num. of points defining a numerical profile            
    INPR    =       25 Max.num. of different numerical peak shapes                
    NPRC    =      150 Max.num. of terms in the table for correcting intensities  
    NSOL    =       10 Max.num. of solutions to be stored in Montecarlo searchs   

 
              CPU Time:     1.016 seconds
                            0.017 minutes

 => Run finished at:     Date: 07/02/2023  Time: 11:28:15.038
