Repository: ozakary/data-NaMO2F2

# Supporting Data for “Different Magnitudes of Second-Order Jahn-Teller Effect in Isostructural NaMO<sub>2</sub>F<sub>2</sub> (M = Nb<sup>5+</sup>, Ta<sup>5+</sup>) Oxyfluorides”
**Author:** Ouail Zakary  
**ORCID:** [0000-0002-7793-3306](https://orcid.org/0000-0002-7793-3306)  
**E-mail:** [Ouail.Zakary@oulu.fi](mailto:Ouail.Zakary@oulu.fi)  
**Website:** [Ouail_Zakary.html](https://cc.oulu.fi/~nmrwww/members/Ouail_Zakary.html)

This is the Supporting Dataset for the manuscript “Different Magnitudes of Second-Order Jahn-Teller Effect in Isostructural NaMO<sub>2</sub>F<sub>2</sub> (M = Nb<sup>5+</sup>, Ta<sup>5+</sup>) Oxyfluorides”. DOI: TBA

The dataset comprises the following sections:

1. Powder X-ray diffraction data. ([directory](./powder_X-ray_diffraction/))
2. First principle calculation data. ([directory](./first_principle_calculations/))
3. Python scripts and raw numerical data for all figures included in the main manuscript and the Supporting Information. (directory)

# Powder X-Ray Diffraction Data for NaMO<sub>2</sub>F<sub>2</sub> (M = Nb<sup>5+</sup>, Ta<sup>5+</sup>)

**Author:** Ouail Zakary  
**ORCID:** [0000-0002-7793-3306](https://orcid.org/0000-0002-7793-3306)  
**E-mail:** [Ouail.Zakary@oulu.fi](mailto:Ouail.Zakary@oulu.fi)  
**Website:** [Ouail Zakary - webpage](https://cc.oulu.fi/~nmrwww/members/Ouail_Zakary.html)

This repository contains datasets of **Powder X-Ray Diffraction (PXRD)** data for the compounds NaNbO<sub>2</sub>F<sub>2</sub> and NaTaO<sub>2</sub>F<sub>2</sub>, recorded under both room temperature (RT) and variable temperature conditions.

## Overview of the Data

The dataset is organized into two main families of experiments:

1. **Room Temperature PXRD Data:**  
   **Folder:** `./room_temperature_experiments`
   - **NaNbO<sub>2</sub>F<sub>2</sub> Data:**  
     - [Raw Data](./room_temperature_experiments/NaNbO2F2/raw_data/)
     - [Rietveld Refinement Data](./room_temperature_experiments/NaNbO2F2/Rietveld_refinement/)
   - **NaTaO<sub>2</sub>F<sub>2</sub> Data:**  
     - [Raw Data](./room_temperature_experiments/NaTaO2F2/raw_data/)
     - [Rietveld Refinement Data](./room_temperature_experiments/NaTaO2F2/Rietveld_refinement/)

2. **Variable Temperature PXRD Data:**  
   **Folder:** `./variable-temperature_experiments`
   - **NaNbO<sub>2</sub>F<sub>2</sub> Data:**  
     - [Raw Data](./variable-temperature_experiments/NaNbO2F2/raw_data/)
     - [Rietveld Refinement Data](./variable-temperature_experiments/NaNbO2F2/Rietveld_refinement/)
   - **NaTaO<sub>2</sub>F<sub>2</sub> Data:**  
     - [Raw Data](./variable-temperature_experiments/NaTaO2F2/raw_data/)
     - [Rietveld Refinement Data](./variable-temperature_experiments/NaTaO2F2/Rietveld_refinement/)

## Methods

### PXRD Data Collection

Both RT and temperature-controlled PXRD patterns were recorded using a **PANalytical θ/θ Bragg–Brentano EMPYREAN** diffractometer (CuKα<sub>1+2</sub> radiations) equipped with a **PIXcel1D detector**. The collection methods are as follows:

- **Room Temperature PXRD Patterns:**  
  - **2θ Range:** 5° to 135°  
  - **Step Size:** 0.0131°  
  - **Total Acquisition Time:** Approximately 7h 30m  
  - **Sample Preparation:** Raw powders were dusted through a 63 μm sieve on a glass holder to minimize preferential grain orientation.

- **Temperature-Controlled PXRD Patterns:**  
  - **Temperature Range:** RT to 300°C using a **HTK 900 Anton Paar furnace attachment**  
  - **Sample Holder:** Glass ceramic Macor  
  - **Data Collection Intervals:** 20°C (25–220°C) and 10°C (220–300°C) increments with a heating rate of 5°C/min  
  - **Temperature Stabilization:** 20 minutes before each measurement  
  - **2θ Range:** 10° to 100°  
  - **Step Size:** 0.0131°  
  - **Total Acquisition Time:** 3 hours for each pattern.

### Rietveld Refinement

The **Rietveld refinement method** was employed for both the RT and temperature-controlled PXRD data using the **FullProf** software.

## Directory Structure

The following directories contain the datasets:

- **Room Temperature PXRD Data:**
  - [NaNbO<sub>2</sub>F<sub>2</sub> Raw Data](./room_temperature_experiments/NaNbO2F2/raw_data/)
  - [NaNbO<sub>2</sub>F<sub>2</sub> Rietveld Refinement Data](./room_temperature_experiments/NaNbO2F2/Rietveld_refinement/)
  - [NaTaO<sub>2</sub>F<sub>2</sub> Raw Data](./room_temperature_experiments/NaTaO2F2/raw_data/)

File: powder_X-ray_diffraction/variable-temperature_experiments/NaTaO2F2/Rietveld_refinment/230°C/NaTaO2F2.pcr
COMM #(C) 2021 by FIZ Karlsruhe - Leibniz Institute for Information Infrastructure.
! Current global Chi2 (Bragg contrib.) =      12.96    
! Files => DAT-file: NaTaO2F2.dat,  PCR-file: NaTaO2F2
!Job Npr Nph Nba Nex Nsc Nor Dum Iwg Ilo Ias Res Ste Nre Cry Uni Cor Opt Aut
   0   5   1  23   0   0   0   0   0   0   0   0   0   0   0   0   0   0   1
!
!Ipr Ppl Ioc Mat Pcr Ls1 Ls2 Ls3 NLI Prf Ins Rpa Sym Hkl Fou Sho Ana
   0   0   1   0   1   0   4   0   0   3  10  -1   0   0   0   0   0
!
! Lambda1  Lambda2    Ratio    Bkpos    Wdt    Cthm     muR   AsyLim   Rpolarz  2nd-muR -> Patt# 1
 1.540560 1.544390  0.50000   40.000  8.0000  0.9100  0.0000   90.00    0.0000  0.0000
!
!NCY  Eps  R_at  R_an  R_pr  R_gl     Thmin       Step       Thmax    PSD    Sent0
 33  0.10  1.00  1.00  1.00  1.00     10.0904   0.013132    99.9934   0.000   0.000
!
!2Theta/TOF/E(Kev)   Background  for Pattern#  1
        10.3326      6146.6128          0.00
        12.6763      5483.7871          0.00
        13.6339      5197.7974          0.00
        15.6027      4808.8115          0.00
        18.3839      4253.5728          0.00
        21.5714      3821.8770          0.00
        25.7790      3553.1704          0.00
        30.6451      3224.2590          0.00
        35.6429      2983.4155          0.00
        38.6161      2749.1206          0.00
        42.5134      2664.4878          0.00
        45.1585      2726.1042          0.00
        54.0312      2795.7598          0.00
        62.6592      2574.7166          0.00
        66.0402      2412.2959          0.00
        75.1191      2451.4626          0.00
        78.0781      2348.6907          0.00
        81.5000      2428.1157          0.00
        86.0194      2335.3855          0.00
        88.7835      2357.1709          0.00
        93.3281      2326.4504          0.00
        95.7188      2328.3630          0.00
        98.0759      2338.8218          0.00
! 
!
      31    !Number of refined parameters
!
!  Zero    Code    SyCos    Code   SySin    Code  Lambda     Code MORE ->Patt# 1
 -0.01102   11.0  0.00000    0.0  0.00000    0.0 0.000000    0.00   0
!-------------------------------------------------------------------------------
!  Data for PHASE number:   1  ==> Current R_Bragg for Pattern#  1:   5.5978
!-------------------------------------------------------------------------------
 #(C) 2021 by FIZ Karlsruhe - Leibniz Institute for Information Infrastructure.  All rights reserved.
!
!Nat Dis Ang Pr1 Pr2 Pr3 Jbt Irf Isy Str Furth       ATZ    Nvk Npr More
   6   0   0 0.0 0.0 1.0   0   0   0   0   0       1095.733   0   5   0
!
!
P 1 21/c 1               <--Space group symbol
!Atom   Typ       X        Y        Z     Biso       Occ     In Fin N_t Spc /Codes
Na1    Na      0.38079  0.78961  0.10390  1.11627   1.00000   0   0   0    0  
                141.00   151.00   161.00     0.00      0.00
Ta1    Ta      0.15941  0.25718  0.29645  0.47176   1.00000   0   0   0    0  
                171.00   181.00   191.00     0.00      0.00
O1     O       0.21615  0.15620  0.04799  0.58064   1.00000   0   0   0    0  
                201.00   211.00   221.00     0.00      0.00
O2     O       0.05874  0.54318  0.22259  0.58064   1.00000   0   0   0    0  
                231.00   241.00   251.00     0.00      0.00
F1     F       0.37993  0.47320  0.30966  1.12063   1.00000   0   0   0    0  
                261.00   271.00   281.00     0.00      0.00
F2     F       0.34219  0.98867  0.37730  1.12063   1.00000   0   0   0    0  
                291.00   301.00   311.00     0.00      0.00
!-------> Profile Parameters for Pattern #   1  ----> Phase #   1
!  Scale          Shape1      Bov      Str1      Str2      Str3   Strain-Model
 0.2027714E-02   0.39137   0.00000   0.00000   0.00000   0.00000       0
      21.00000   101.000     0.000     0.000     0.000     0.000
!       U         V          W           X          Y        GauSiz   LorSiz Size-Model
   0.059000  -0.033951   0.011560   0.001961   0.000000   0.000000   0.000000    0
     71.000     91.000     81.000    111.000      0.000      0.000      0.000
!     a          b         c        alpha      beta       gamma      #Cell Info
   8.135637   5.476046   7.521595  90.000000 102.407471  90.000000   
   31.00000   41.00000   51.00000    0.00000   61.00000    0.00000
!  Pref1    Pref2      Asy1     Asy2     Asy3     Asy4  
  0.00000  0.00000  0.04058  0.00449  0.00000  0.00000
     0.00     0.00   121.00   131.00     0.00     0.00
!  2Th1/TOF1    2Th2/TOF2  Pattern to plot
      10.090      99.993       1
