Repository: ozakary/data-NaMO2F2

# Supporting Data for “Different Magnitudes of Second-Order Jahn-Teller Effect in Isostructural NaMO<sub>2</sub>F<sub>2</sub> (M = Nb<sup>5+</sup>, Ta<sup>5+</sup>) Oxyfluorides”
**Author:** Ouail Zakary  
**ORCID:** [0000-0002-7793-3306](https://orcid.org/0000-0002-7793-3306)  
**E-mail:** [Ouail.Zakary@oulu.fi](mailto:Ouail.Zakary@oulu.fi)  
**Website:** [Ouail_Zakary.html](https://cc.oulu.fi/~nmrwww/members/Ouail_Zakary.html)

This is the Supporting Dataset for the manuscript “Different Magnitudes of Second-Order Jahn-Teller Effect in Isostructural NaMO<sub>2</sub>F<sub>2</sub> (M = Nb<sup>5+</sup>, Ta<sup>5+</sup>) Oxyfluorides”. DOI: TBA

The dataset comprises the following sections:

1. Powder X-ray diffraction data. ([directory](./powder_X-ray_diffraction/))
2. First principle calculation data. ([directory](./first_principle_calculations/))
3. Python scripts and raw numerical data for all figures included in the main manuscript and the Supporting Information. (directory)

# Powder X-Ray Diffraction Data for NaMO<sub>2</sub>F<sub>2</sub> (M = Nb<sup>5+</sup>, Ta<sup>5+</sup>)

**Author:** Ouail Zakary  
**ORCID:** [0000-0002-7793-3306](https://orcid.org/0000-0002-7793-3306)  
**E-mail:** [Ouail.Zakary@oulu.fi](mailto:Ouail.Zakary@oulu.fi)  
**Website:** [Ouail Zakary - webpage](https://cc.oulu.fi/~nmrwww/members/Ouail_Zakary.html)

This repository contains datasets of **Powder X-Ray Diffraction (PXRD)** data for the compounds NaNbO<sub>2</sub>F<sub>2</sub> and NaTaO<sub>2</sub>F<sub>2</sub>, recorded under both room temperature (RT) and variable temperature conditions.

## Overview of the Data

The dataset is organized into two main families of experiments:

1. **Room Temperature PXRD Data:**  
   **Folder:** `./room_temperature_experiments`
   - **NaNbO<sub>2</sub>F<sub>2</sub> Data:**  
     - [Raw Data](./room_temperature_experiments/NaNbO2F2/raw_data/)
     - [Rietveld Refinement Data](./room_temperature_experiments/NaNbO2F2/Rietveld_refinement/)
   - **NaTaO<sub>2</sub>F<sub>2</sub> Data:**  
     - [Raw Data](./room_temperature_experiments/NaTaO2F2/raw_data/)
     - [Rietveld Refinement Data](./room_temperature_experiments/NaTaO2F2/Rietveld_refinement/)

2. **Variable Temperature PXRD Data:**  
   **Folder:** `./variable-temperature_experiments`
   - **NaNbO<sub>2</sub>F<sub>2</sub> Data:**  
     - [Raw Data](./variable-temperature_experiments/NaNbO2F2/raw_data/)
     - [Rietveld Refinement Data](./variable-temperature_experiments/NaNbO2F2/Rietveld_refinement/)
   - **NaTaO<sub>2</sub>F<sub>2</sub> Data:**  
     - [Raw Data](./variable-temperature_experiments/NaTaO2F2/raw_data/)
     - [Rietveld Refinement Data](./variable-temperature_experiments/NaTaO2F2/Rietveld_refinement/)

## Methods

### PXRD Data Collection

Both RT and temperature-controlled PXRD patterns were recorded using a **PANalytical θ/θ Bragg–Brentano EMPYREAN** diffractometer (CuKα<sub>1+2</sub> radiations) equipped with a **PIXcel1D detector**. The collection methods are as follows:

- **Room Temperature PXRD Patterns:**  
  - **2θ Range:** 5° to 135°  
  - **Step Size:** 0.0131°  
  - **Total Acquisition Time:** Approximately 7h 30m  
  - **Sample Preparation:** Raw powders were dusted through a 63 μm sieve on a glass holder to minimize preferential grain orientation.

- **Temperature-Controlled PXRD Patterns:**  
  - **Temperature Range:** RT to 300°C using a **HTK 900 Anton Paar furnace attachment**  
  - **Sample Holder:** Glass ceramic Macor  
  - **Data Collection Intervals:** 20°C (25–220°C) and 10°C (220–300°C) increments with a heating rate of 5°C/min  
  - **Temperature Stabilization:** 20 minutes before each measurement  
  - **2θ Range:** 10° to 100°  
  - **Step Size:** 0.0131°  
  - **Total Acquisition Time:** 3 hours for each pattern.

### Rietveld Refinement

The **Rietveld refinement method** was employed for both the RT and temperature-controlled PXRD data using the **FullProf** software.

## Directory Structure

The following directories contain the datasets:

- **Room Temperature PXRD Data:**
  - [NaNbO<sub>2</sub>F<sub>2</sub> Raw Data](./room_temperature_experiments/NaNbO2F2/raw_data/)
  - [NaNbO<sub>2</sub>F<sub>2</sub> Rietveld Refinement Data](./room_temperature_experiments/NaNbO2F2/Rietveld_refinement/)
  - [NaTaO<sub>2</sub>F<sub>2</sub> Raw Data](./room_temperature_experiments/NaTaO2F2/raw_data/)

File: powder_X-ray_diffraction/variable-temperature_experiments/NaTaO2F2/Rietveld_refinment/100°C/NaTaO2F2.pcr
COMM  #(C) 2021 by FIZ Karlsruhe - Leibniz Institute for Information Infrastructure.  All rights reserved.
! Current global Chi2 (Bragg contrib.) =      14.09    
! Files => DAT-file: NaTaO2F2.dat,  PCR-file: NaTaO2F2
!Job Npr Nph Nba Nex Nsc Nor Dum Iwg Ilo Ias Res Ste Nre Cry Uni Cor Opt Aut
   0   5   1  23   0   0   0   0   0   0   0   0   0   0   0   0   0   0   1
!
!Ipr Ppl Ioc Mat Pcr Ls1 Ls2 Ls3 NLI Prf Ins Rpa Sym Hkl Fou Sho Ana
   0   0   1   0   1   0   4   0   0   3  10  -1   0   0   0   0   0
!
! Lambda1  Lambda2    Ratio    Bkpos    Wdt    Cthm     muR   AsyLim   Rpolarz  2nd-muR -> Patt# 1
 1.540560 1.544390  0.50000   40.000  8.0000  0.9100  0.0000   90.00    0.0000  0.0000
!
!NCY  Eps  R_at  R_an  R_pr  R_gl     Thmin       Step       Thmax    PSD    Sent0
 33  0.10  1.00  1.00  1.00  1.00     10.0904   0.013132    99.9934   0.000   0.000
!
!2Theta/TOF/E(Kev)   Background  for Pattern#  1
        10.2500      6694.4126          0.00
        12.6682      5927.5215          0.00
        13.7396      5513.0308          0.00
        15.6384      5146.5000          0.00
        18.4286      4434.8486          0.00
        21.4278      3989.7788          0.00
        25.7344      3611.2876          0.00
        30.6049      3234.4546          0.00
        35.6853      2964.9792          0.00
        38.5543      2739.6609          0.00
        42.6964      2635.0215          0.00
        45.2835      2676.6946          0.00
        54.1815      2740.2205          0.00
        62.7054      2518.2002          0.00
        66.1830      2360.8633          0.00
        75.2760      2416.3699          0.00
        78.2232      2329.3308          0.00
        81.8765      2374.4092          0.00
        86.3988      2279.6682          0.00
        89.6324      2352.4678          0.00
        93.9583      2278.2114          0.00
        96.0201      2273.7490          0.00
        98.4591      2313.7295          0.00
! 
!
      31    !Number of refined parameters
!
!  Zero    Code    SyCos    Code   SySin    Code  Lambda     Code MORE ->Patt# 1
 -0.03924   11.0  0.00000    0.0  0.00000    0.0 0.000000    0.00   0
!-------------------------------------------------------------------------------
!  Data for PHASE number:   1  ==> Current R_Bragg for Pattern#  1:   5.8966
!-------------------------------------------------------------------------------
 #(C) 2021 by FIZ Karlsruhe - Leibniz Institute for Information Infrastructure.  All rights reserved.
!
!Nat Dis Ang Pr1 Pr2 Pr3 Jbt Irf Isy Str Furth       ATZ    Nvk Npr More
   6   0   0 0.0 0.0 1.0   0   0   0   0   0       1095.733   0   5   0
!
!
P 1 21/c 1               <--Space group symbol
!Atom   Typ       X        Y        Z     Biso       Occ     In Fin N_t Spc /Codes
Na1    Na      0.38015  0.78507  0.10485  1.11627   1.00000   0   0   0    0  
                141.00   151.00   161.00     0.00      0.00
Ta1    Ta      0.15921  0.25844  0.29724  0.47176   1.00000   0   0   0    0  
                171.00   181.00   191.00     0.00      0.00
O1     O       0.21451  0.14934  0.05301  0.58064   1.00000   0   0   0    0  
                201.00   211.00   221.00     0.00      0.00
O2     O       0.06618  0.55749  0.22255  0.58064   1.00000   0   0   0    0  
                231.00   241.00   251.00     0.00      0.00
F1     F       0.37698  0.47649  0.30670  1.12063   1.00000   0   0   0    0  
                261.00   271.00   281.00     0.00      0.00
F2     F       0.34344  0.99318  0.38022  1.12063   1.00000   0   0   0    0  
                291.00   301.00   311.00     0.00      0.00
!-------> Profile Parameters for Pattern #   1  ----> Phase #   1
!  Scale          Shape1      Bov      Str1      Str2      Str3   Strain-Model
 0.2034354E-02   0.46865   0.00000   0.00000   0.00000   0.00000       0
      21.00000   101.000     0.000     0.000     0.000     0.000
!       U         V          W           X          Y        GauSiz   LorSiz Size-Model
   0.054009  -0.030617   0.010720   0.000253   0.000000   0.000000   0.000000    0
     71.000     91.000     81.000    111.000      0.000      0.000      0.000
!     a          b         c        alpha      beta       gamma      #Cell Info
   8.109178   5.450317   7.503412  90.000000 102.230133  90.000000   
   31.00000   41.00000   51.00000    0.00000   61.00000    0.00000
!  Pref1    Pref2      Asy1     Asy2     Asy3     Asy4  
  0.00000  0.00000  0.00539  0.00409  0.00000  0.00000
     0.00     0.00   121.00   131.00     0.00     0.00
!  2Th1/TOF1    2Th2/TOF2  Pattern to plot
      10.090      99.993       1

File: powder_X-ray_diffraction/variable-temperature_experiments/NaTaO2F2/Rietveld_refinment/140°C/NaTaO2F2.pcr
COMM  #(C) 2021 by FIZ Karlsruhe - Leibniz Institute for Information Infrastructure.  All rights reserved.
! Files => DAT-file: .dat,  PCR-file: D:\ZAKARY_OUAIL\MA_THESE\Deuxième_année_de_thèse\DRX\Affinement_DRX\Fullprof\Thermodiff_n°1_NaTaO2F2_GC_vf\140°C\Test_1_R-R_PV_Biso=RT_RR\NaTaO2F2
!Job Npr Nph Nba Nex Nsc Nor Dum Iwg Ilo Ias Res Ste Nre Cry Uni Cor Opt Aut
   0   5   1  23   0   0   0   0   0   0   0   0   0   0   0   0   0   0   1
!
!Ipr Ppl Ioc Mat Pcr Ls1 Ls2 Ls3 NLI Prf Ins Rpa Sym Hkl Fou Sho Ana
   0   0   1   0   1   0   4   0   0   3  10  -1   0   0   0   0   0
!
! Lambda1  Lambda2    Ratio    Bkpos    Wdt    Cthm     muR   AsyLim   Rpolarz  2nd-muR -> Patt# 1
 1.540560 1.544390  0.50000   40.000  8.0000  0.9100  0.0000   90.00    0.0000  0.0000
!
!NCY  Eps  R_at  R_an  R_pr  R_gl     Thmin       Step       Thmax    PSD    Sent0
 33  0.10  1.00  1.00  1.00  1.00     10.0904   0.013132    99.9934   0.000   0.000
!
!2Theta/TOF/E(Kev)   Background  for Pattern#  1
        10.2500      6498.1675          0.00
        12.5119      5808.2612          0.00
        13.7247      5401.4121          0.00
        15.5997      5036.4536          0.00
        18.4390      4356.8452          0.00
        21.4524      3920.5669          0.00
        25.6443      3598.5088          0.00
        30.5952      3237.6018          0.00
        35.8452      2963.3223          0.00
        38.4717      2754.2742          0.00
        42.5759      2651.5020          0.00
        45.2708      2710.3372          0.00
        54.2307      2775.3835          0.00
        62.6741      2539.6348          0.00
        66.2366      2382.6177          0.00
        75.1488      2428.2119          0.00
        78.1890      2341.1758          0.00
        81.7307      2402.0906          0.00
        86.2693      2308.3662          0.00
        89.5580      2367.9915          0.00
        93.6920      2284.3413          0.00
        95.8720      2296.6626          0.00
        98.3348      2330.4009          0.00
! 
!
      31    !Number of refined parameters
!
!  Zero    Code    SyCos    Code   SySin    Code  Lambda     Code MORE ->Patt# 1
 -0.03081   11.0  0.00000    0.0  0.00000    0.0 0.000000    0.00   0
!-------------------------------------------------------------------------------
!  Data for PHASE number:   1  ==> Current R_Bragg for Pattern#  1:     0.00
!-------------------------------------------------------------------------------
 #(C) 2021 by FIZ Karlsruhe - Leibniz Institute for Information Infrastructure.  All rights reserved.
!
!Nat Dis Ang Pr1 Pr2 Pr3 Jbt Irf Isy Str Furth       ATZ    Nvk Npr More
   6   0   0 0.0 0.0 1.0   0   0   0   0   0       1095.733   0   5   0
!
!
P 1 21/c 1               <--Space group symbol
!Atom   Typ       X        Y        Z     Biso       Occ     In Fin N_t Spc /Codes
Na1    Na      0.38095  0.78678  0.10515  1.11627   1.00000   0   0   0    0  
                141.00   151.00   161.00     0.00      0.00
Ta1    Ta      0.15933  0.25834  0.29716  0.47176   1.00000   0   0   0    0  
                171.00   181.00   191.00     0.00      0.00
O1     O       0.21388  0.15051  0.05117  0.58064   1.00000   0   0   0    0  
                201.00   211.00   221.00     0.00      0.00
O2     O       0.06271  0.55299  0.22583  0.58064   1.00000   0   0   0    0  
                231.00   241.00   251.00     0.00      0.00
F1     F       0.37712  0.47568  0.30792  1.12063   1.00000   0   0   0    0  
                261.00   271.00   281.00     0.00      0.00
F2     F       0.34323  0.99134  0.38083  1.12063   1.00000   0   0   0    0  
                291.00   301.00   311.00     0.00      0.00
!-------> Profile Parameters for Pattern #  1
!  Scale        Shape1      Bov      Str1      Str2      Str3   Strain-Model
 0.20222E-02   0.47458   0.00000   0.00000   0.00000   0.00000       0
    21.00000   101.000     0.000     0.000     0.000     0.000
!       U         V          W           X          Y        GauSiz   LorSiz Size-Model
   0.056422  -0.031736   0.010835  -0.000245   0.000000   0.000000   0.000000    0
     71.000     91.000     81.000    111.000      0.000      0.000      0.000
!     a          b         c        alpha      beta       gamma      #Cell Info
   8.117021   5.457945   7.508757  90.000000 102.282097  90.000000   
   31.00000   41.00000   51.00000    0.00000   61.00000    0.00000
!  Pref1    Pref2      Asy1     Asy2     Asy3     Asy4  
  0.00000  0.00000  0.01756  0.00475  0.00000  0.00000
     0.00     0.00   121.00   131.00     0.00     0.00
!  2Th1/TOF1    2Th2/TOF2  Pattern to plot
      10.090      99.993       1

File: powder_X-ray_diffraction/variable-temperature_experiments/NaTaO2F2/Rietveld_refinment/160°C/NaTaO2F2.pcr
COMM  #(C) 2021 by FIZ Karlsruhe - Leibniz Institute for Information Infrastructure.  All rights reserved.
! Current global Chi2 (Bragg contrib.) =      14.14    
! Files => DAT-file: NaTaO2F2.dat,  PCR-file: NaTaO2F2
!Job Npr Nph Nba Nex Nsc Nor Dum Iwg Ilo Ias Res Ste Nre Cry Uni Cor Opt Aut
   0   5   1  23   0   0   0   0   0   0   0   0   0   0   0   0   0   0   1
!
!Ipr Ppl Ioc Mat Pcr Ls1 Ls2 Ls3 NLI Prf Ins Rpa Sym Hkl Fou Sho Ana
   0   0   1   0   1   0   4   0   0   3  10  -1   0   0   0   0   0
!
! Lambda1  Lambda2    Ratio    Bkpos    Wdt    Cthm     muR   AsyLim   Rpolarz  2nd-muR -> Patt# 1
 1.540560 1.544390  0.50000   40.000  8.0000  0.9100  0.0000   90.00    0.0000  0.0000
!
!NCY  Eps  R_at  R_an  R_pr  R_gl     Thmin       Step       Thmax    PSD    Sent0
 33  0.10  1.00  1.00  1.00  1.00     10.0904   0.013132    99.9934   0.000   0.000
!
!2Theta/TOF/E(Kev)   Background  for Pattern#  1
        10.2589      6398.0615          0.00
        12.6429      5706.7144          0.00
        13.6942      5367.5986          0.00
        15.5424      4975.4814          0.00
        18.2433      4387.1934          0.00
        21.4665      3896.3096          0.00
        25.6317      3581.0193          0.00
        30.5580      3233.5955          0.00
        35.5655      2978.7827          0.00
        38.7031      2750.1489          0.00
        42.6138      2649.9749          0.00
        45.2321      2721.1636          0.00
        54.1473      2780.2583          0.00
        62.7798      2549.3418          0.00
        66.3058      2387.2139          0.00
        75.1607      2432.4458          0.00
        78.1607      2339.3555          0.00
        81.7031      2409.2400          0.00
        86.2009      2310.4553          0.00
        89.5045      2359.3682          0.00
        93.6429      2307.7947          0.00
        95.9048      2308.6125          0.00
        98.3103      2332.3701          0.00
! 
!
      31    !Number of refined parameters
!
!  Zero    Code    SyCos    Code   SySin    Code  Lambda     Code MORE ->Patt# 1
 -0.02670   11.0  0.00000    0.0  0.00000    0.0 0.000000    0.00   0
!-------------------------------------------------------------------------------
!  Data for PHASE number:   1  ==> Current R_Bragg for Pattern#  1:   6.1502
!-------------------------------------------------------------------------------
 #(C) 2021 by FIZ Karlsruhe - Leibniz Institute for Information Infrastructure.  All rights reserved.
!
!Nat Dis Ang Pr1 Pr2 Pr3 Jbt Irf Isy Str Furth       ATZ    Nvk Npr More
   6   0   0 0.0 0.0 1.0   0   0   0   0   0       1095.733   0   5   0
!
!
P 1 21/c 1               <--Space group symbol
!Atom   Typ       X        Y        Z     Biso       Occ     In Fin N_t Spc /Codes
Na1    Na      0.38101  0.78783  0.10473  1.11627   1.00000   0   0   0    0  
                141.00   151.00   161.00     0.00      0.00
Ta1    Ta      0.15939  0.25812  0.29691  0.47176   1.00000   0   0   0    0  
                171.00   181.00   191.00     0.00      0.00
O1     O       0.21387  0.15249  0.04964  0.58064   1.00000   0   0   0    0  
                201.00   211.00   221.00     0.00      0.00
O2     O       0.06184  0.55132  0.22278  0.58064   1.00000   0   0   0    0  
                231.00   241.00   251.00     0.00      0.00
F1     F       0.37815  0.47392  0.30880  1.12063   1.00000   0   0   0    0  
                261.00   271.00   281.00     0.00      0.00
F2     F       0.34387  0.99126  0.38083  1.12063   1.00000   0   0   0    0  
                291.00   301.00   311.00     0.00      0.00
!-------> Profile Parameters for Pattern #   1  ----> Phase #   1
!  Scale          Shape1      Bov      Str1      Str2      Str3   Strain-Model
 0.2021528E-02   0.45835   0.00000   0.00000   0.00000   0.00000       0
      21.00000   101.000     0.000     0.000     0.000     0.000
!       U         V          W           X          Y        GauSiz   LorSiz Size-Model
   0.057159  -0.032541   0.011081   0.000167   0.000000   0.000000   0.000000    0
     71.000     91.000     81.000    111.000      0.000      0.000      0.000
!     a          b         c        alpha      beta       gamma      #Cell Info
   8.121026   5.461841   7.511513  90.000000 102.309395  90.000000   
   31.00000   41.00000   51.00000    0.00000   61.00000    0.00000
!  Pref1    Pref2      Asy1     Asy2     Asy3     Asy4  
  0.00000  0.00000  0.02164  0.00463  0.00000  0.00000
     0.00     0.00   121.00   131.00     0.00     0.00
!  2Th1/TOF1    2Th2/TOF2  Pattern to plot
      10.090      99.993       1

File: powder_X-ray_diffraction/variable-temperature_experiments/NaTaO2F2/Rietveld_refinment/180°C/NaTaO2F2.pcr
COMM  #(C) 2021 by FIZ Karlsruhe - Leibniz Institute for Information Infrastructure.  All rights reserved.
! Current global Chi2 (Bragg contrib.) =      13.65    
! Files => DAT-file: NaTaO2F2.dat,  PCR-file: NaTaO2F2
!Job Npr Nph Nba Nex Nsc Nor Dum Iwg Ilo Ias Res Ste Nre Cry Uni Cor Opt Aut
   0   5   1  23   0   0   0   0   0   0   0   0   0   0   0   0   0   0   1
!
!Ipr Ppl Ioc Mat Pcr Ls1 Ls2 Ls3 NLI Prf Ins Rpa Sym Hkl Fou Sho Ana
   0   0   1   0   1   0   4   0   0   3  10  -1   0   0   0   0   0
!
! Lambda1  Lambda2    Ratio    Bkpos    Wdt    Cthm     muR   AsyLim   Rpolarz  2nd-muR -> Patt# 1
 1.540560 1.544390  0.50000   40.000  8.0000  0.9100  0.0000   90.00    0.0000  0.0000
!
!NCY  Eps  R_at  R_an  R_pr  R_gl     Thmin       Step       Thmax    PSD    Sent0
 33  0.10  1.00  1.00  1.00  1.00     10.0904   0.013132    99.9934   0.000   0.000
!
!2Theta/TOF/E(Kev)   Background  for Pattern#  1
        10.2649      6343.3101          0.00
        12.5417      5674.7969          0.00
        13.5164      5340.4907          0.00
        15.6741      4915.4497          0.00
        18.3973      4323.8149          0.00
        21.4181      3885.8066          0.00
        25.6295      3574.1235          0.00
        30.6324      3227.9202          0.00
        35.6027      2977.9001          0.00
        38.5506      2754.1902          0.00
        42.5923      2657.3362          0.00
        45.1086      2723.9795          0.00
        54.1682      2786.0220          0.00
        62.6890      2557.1863          0.00
        66.1964      2394.2922          0.00
        75.1949      2437.6196          0.00
        78.1540      2334.4326          0.00
        81.5759      2414.0088          0.00
        86.1235      2311.8977          0.00
        89.4911      2369.2649          0.00
        93.5625      2304.4102          0.00
        95.6652      2304.5837          0.00
        98.2545      2345.2478          0.00
! 
!
      31    !Number of refined parameters
!
!  Zero    Code    SyCos    Code   SySin    Code  Lambda     Code MORE ->Patt# 1
 -0.02259   11.0  0.00000    0.0  0.00000    0.0 0.000000    0.00   0
!-------------------------------------------------------------------------------
!  Data for PHASE number:   1  ==> Current R_Bragg for Pattern#  1:   5.9116
!-------------------------------------------------------------------------------
 #(C) 2021 by FIZ Karlsruhe - Leibniz Institute for Information Infrastructure.  All rights reserved.
!
!Nat Dis Ang Pr1 Pr2 Pr3 Jbt Irf Isy Str Furth       ATZ    Nvk Npr More
   6   0   0 0.0 0.0 1.0   0   0   0   0   0       1095.733   0   5   0
!
!
P 1 21/c 1               <--Space group symbol
!Atom   Typ       X        Y        Z     Biso       Occ     In Fin N_t Spc /Codes
Na1    Na      0.38081  0.78606  0.10468  1.11627   1.00000   0   0   0    0  
                141.00   151.00   161.00     0.00      0.00
Ta1    Ta      0.15941  0.25819  0.29677  0.47176   1.00000   0   0   0    0  
                171.00   181.00   191.00     0.00      0.00
O1     O       0.21457  0.15506  0.05085  0.58064   1.00000   0   0   0    0  
                201.00   211.00   221.00     0.00      0.00
O2     O       0.05998  0.54912  0.22345  0.58064   1.00000   0   0   0    0  
                231.00   241.00   251.00     0.00      0.00
F1     F       0.37930  0.47484  0.30727  1.12063   1.00000   0   0   0    0  
                261.00   271.00   281.00     0.00      0.00
F2     F       0.34396  0.99112  0.37900  1.12063   1.00000   0   0   0    0  
                291.00   301.00   311.00     0.00      0.00
!-------> Profile Parameters for Pattern #   1  ----> Phase #   1
!  Scale          Shape1      Bov      Str1      Str2      Str3   Strain-Model
 0.2024478E-02   0.42943   0.00000   0.00000   0.00000   0.00000       0
      21.00000   101.000     0.000     0.000     0.000     0.000
!       U         V          W           X          Y        GauSiz   LorSiz Size-Model
   0.056616  -0.032203   0.011085   0.000844   0.000000   0.000000   0.000000    0
     71.000     91.000     81.000    111.000      0.000      0.000      0.000
!     a          b         c        alpha      beta       gamma      #Cell Info
   8.125053   5.465842   7.514205  90.000000 102.337097  90.000000   
   31.00000   41.00000   51.00000    0.00000   61.00000    0.00000
!  Pref1    Pref2      Asy1     Asy2     Asy3     Asy4  
  0.00000  0.00000  0.02959  0.00607  0.00000  0.00000
     0.00     0.00   121.00   131.00     0.00     0.00
!  2Th1/TOF1    2Th2/TOF2  Pattern to plot
      10.090      99.993       1

File: powder_X-ray_diffraction/variable-temperature_experiments/NaTaO2F2/Rietveld_refinment/220°C/NaTaO2F2.pcr
COMM  #(C) 2021 by FIZ Karlsruhe - Leibniz Institute for Information Infrastructure.  All rights reserved.
! Current global Chi2 (Bragg contrib.) =      13.02    
! Files => DAT-file: NaTaO2F2.dat,  PCR-file: NaTaO2F2
!Job Npr Nph Nba Nex Nsc Nor Dum Iwg Ilo Ias Res Ste Nre Cry Uni Cor Opt Aut
   0   5   1  23   0   0   0   0   0   0   0   0   0   0   0   0   0   0   1
!
!Ipr Ppl Ioc Mat Pcr Ls1 Ls2 Ls3 NLI Prf Ins Rpa Sym Hkl Fou Sho Ana
   0   0   1   0   1   0   4   0   0   3  10  -1   0   0   0   0   0
!
! Lambda1  Lambda2    Ratio    Bkpos    Wdt    Cthm     muR   AsyLim   Rpolarz  2nd-muR -> Patt# 1
 1.540560 1.544390  0.50000   40.000  8.0000  0.9100  0.0000   90.00    0.0000  0.0000
!
!NCY  Eps  R_at  R_an  R_pr  R_gl     Thmin       Step       Thmax    PSD    Sent0
 33  0.10  1.00  1.00  1.00  1.00     10.0904   0.013132    99.9934   0.000   0.000
!
!2Theta/TOF/E(Kev)   Background  for Pattern#  1
        10.3542      6187.7163          0.00
        12.5565      5541.0083          0.00
        13.5610      5255.6206          0.00
        15.4732      4864.0815          0.00
        18.2946      4282.5918          0.00
        21.2351      3865.9490          0.00
        25.6756      3568.6638          0.00
        30.5967      3231.6514          0.00
        35.5774      2956.9915          0.00
        38.4896      2754.7185          0.00
        42.3884      2665.7800          0.00
        45.2411      2725.2388          0.00
        54.0781      2785.0059          0.00
        62.6607      2566.7285          0.00
        66.1057      2401.0454          0.00
        75.2121      2449.8501          0.00
        77.8884      2339.7285          0.00
        81.4911      2417.8167          0.00
        86.0119      2336.2866          0.00
        89.5833      2359.7017          0.00
        93.4628      2327.3059          0.00
        95.7634      2308.7891          0.00
        98.1042      2336.8792          0.00
! 
!
      31    !Number of refined parameters
!
!  Zero    Code    SyCos    Code   SySin    Code  Lambda     Code MORE ->Patt# 1
 -0.01331   11.0  0.00000    0.0  0.00000    0.0 0.000000    0.00   0
!-------------------------------------------------------------------------------
!  Data for PHASE number:   1  ==> Current R_Bragg for Pattern#  1:   5.5559
!-------------------------------------------------------------------------------
 #(C) 2021 by FIZ Karlsruhe - Leibniz Institute for Information Infrastructure.  All rights reserved.
!
!Nat Dis Ang Pr1 Pr2 Pr3 Jbt Irf Isy Str Furth       ATZ    Nvk Npr More
   6   0   0 0.0 0.0 1.0   0   0   0   0   0       1095.733   0   5   0
!
!
P 1 21/c 1               <--Space group symbol
!Atom   Typ       X        Y        Z     Biso       Occ     In Fin N_t Spc /Codes
Na1    Na      0.38111  0.78818  0.10542  1.11627   1.00000   0   0   0    0  
                141.00   151.00   161.00     0.00      0.00
Ta1    Ta      0.15950  0.25752  0.29664  0.47176   1.00000   0   0   0    0  
                171.00   181.00   191.00     0.00      0.00
O1     O       0.21525  0.15561  0.04842  0.58064   1.00000   0   0   0    0  
                201.00   211.00   221.00     0.00      0.00
O2     O       0.05696  0.54115  0.22303  0.58064   1.00000   0   0   0    0  
                231.00   241.00   251.00     0.00      0.00
F1     F       0.37972  0.47116  0.30604  1.12063   1.00000   0   0   0    0  
                261.00   271.00   281.00     0.00      0.00
F2     F       0.34283  0.98803  0.37758  1.12063   1.00000   0   0   0    0  
                291.00   301.00   311.00     0.00      0.00
!-------> Profile Parameters for Pattern #   1  ----> Phase #   1
!  Scale          Shape1      Bov      Str1      Str2      Str3   Strain-Model
 0.2032561E-02   0.38743   0.00000   0.00000   0.00000   0.00000       0
      21.00000   101.000     0.000     0.000     0.000     0.000
!       U         V          W           X          Y        GauSiz   LorSiz Size-Model
   0.059515  -0.034583   0.011658   0.002158   0.000000   0.000000   0.000000    0
     71.000     91.000     81.000    111.000      0.000      0.000      0.000
!     a          b         c        alpha      beta       gamma      #Cell Info
   8.133486   5.473989   7.520061  90.000000 102.392662  90.000000   
   31.00000   41.00000   51.00000    0.00000   61.00000    0.00000
!  Pref1    Pref2      Asy1     Asy2     Asy3     Asy4  
  0.00000  0.00000  0.03685  0.00347  0.00000  0.00000
     0.00     0.00   121.00   131.00     0.00     0.00
!  2Th1/TOF1    2Th2/TOF2  Pattern to plot
      10.090      99.993       1

File: powder_X-ray_diffraction/variable-temperature_experiments/NaTaO2F2/Rietveld_refinment/270°C/NaTaO2F2.pcr
COMM  #(C) 2021 by FIZ Karlsruhe - Leibniz Institute for Information Infrastructure.  All rights reserved.
! Files => DAT-file: .dat,  PCR-file: D:\ZAKARY_OUAIL\MA_THESE\Deuxième_année_de_thèse\DRX\Affinement_DRX\Fullprof\Thermodiff_n°1_NaTaO2F2_GC_vf\270°C\Test_1_R-R_PM_Biso=RT_RR\NaTaO2F2
!Job Npr Nph Nba Nex Nsc Nor Dum Iwg Ilo Ias Res Ste Nre Cry Uni Cor Opt Aut
   0   5   1  23   0   0   0   0   0   0   0   0   0   0   0   0   0   0   1
!
!Ipr Ppl Ioc Mat Pcr Ls1 Ls2 Ls3 NLI Prf Ins Rpa Sym Hkl Fou Sho Ana
   0   0   1   0   1   0   4   0   0   3  10  -1   0   0   0   0   0
!
! Lambda1  Lambda2    Ratio    Bkpos    Wdt    Cthm     muR   AsyLim   Rpolarz  2nd-muR -> Patt# 1
 1.540560 1.544390  0.50000   40.000  8.0000  0.9100  0.0000   90.00    0.0000  0.0000
!
!NCY  Eps  R_at  R_an  R_pr  R_gl     Thmin       Step       Thmax    PSD    Sent0
 33  0.10  1.00  1.00  1.00  1.00     10.0904   0.013132    99.9934   0.000   0.000
!
!2Theta/TOF/E(Kev)   Background  for Pattern#  1
        10.2723      5998.4072          0.00
        12.4219      5404.5229          0.00
        13.4866      5129.9951          0.00
        15.4554      4754.5098          0.00
        18.3795      4175.8247          0.00
        21.5335      3764.8845          0.00
        25.7188      3521.7341          0.00
        30.5826      3236.3677          0.00
        35.6845      2971.7373          0.00
        38.5714      2750.3408          0.00
        42.5112      2669.4065          0.00
        44.9821      2756.5657          0.00
        53.8549      2827.6650          0.00
        62.2798      2615.0549          0.00
        66.1384      2427.3672          0.00
        75.1161      2465.3757          0.00
        77.8571      2360.2034          0.00
        81.3460      2437.7678          0.00
        85.8631      2352.7859          0.00
        88.6548      2378.3369          0.00
        93.2143      2327.3413          0.00
        95.3326      2351.3772          0.00
        97.9420      2341.9810          0.00
! 
!
      31    !Number of refined parameters
!
!  Zero    Code    SyCos    Code   SySin    Code  Lambda     Code MORE ->Patt# 1
 -0.00042   11.0  0.00000    0.0  0.00000    0.0 0.000000    0.00   0
!-------------------------------------------------------------------------------
!  Data for PHASE number:   1  ==> Current R_Bragg for Pattern#  1:     0.00
!-------------------------------------------------------------------------------
 #(C) 2021 by FIZ Karlsruhe - Leibniz Institute for Information Infrastructure.  All rights reserved.
!
!Nat Dis Ang Pr1 Pr2 Pr3 Jbt Irf Isy Str Furth       ATZ    Nvk Npr More
   6   0   0 0.0 0.0 1.0   0   0   0   0   0       1095.733   0   5   0
!
!
P 1 21/c 1               <--Space group symbol
!Atom   Typ       X        Y        Z     Biso       Occ     In Fin N_t Spc /Codes
Na1    Na      0.37987  0.78676  0.10413  1.11627   1.00000   0   0   0    0  
                141.00   151.00   161.00     0.00      0.00
Ta1    Ta      0.15923  0.25622  0.29580  0.47176   1.00000   0   0   0    0  
                171.00   181.00   191.00     0.00      0.00
O1     O       0.21597  0.15583  0.04593  0.58064   1.00000   0   0   0    0  
                201.00   211.00   221.00     0.00      0.00
O2     O       0.05319  0.53991  0.21498  0.58064   1.00000   0   0   0    0  
                231.00   241.00   251.00     0.00      0.00
F1     F       0.38386  0.47406  0.31082  1.12063   1.00000   0   0   0    0  
                261.00   271.00   281.00     0.00      0.00
F2     F       0.34286  0.98931  0.37226  1.12063   1.00000   0   0   0    0  
                291.00   301.00   311.00     0.00      0.00
!-------> Profile Parameters for Pattern #  1
!  Scale        Shape1      Bov      Str1      Str2      Str3   Strain-Model
 0.19954E-02   0.39676   0.00000   0.00000   0.00000   0.00000       0
    21.00000   101.000     0.000     0.000     0.000     0.000
!       U         V          W           X          Y        GauSiz   LorSiz Size-Model
   0.066346  -0.039751   0.012684   0.001734   0.000000   0.000000   0.000000    0
     71.000     91.000     81.000    111.000      0.000      0.000      0.000
!     a          b         c        alpha      beta       gamma      #Cell Info
   8.144314   5.484470   7.527928  90.000000 102.465775  90.000000   
   31.00000   41.00000   51.00000    0.00000   61.00000    0.00000
!  Pref1    Pref2      Asy1     Asy2     Asy3     Asy4  
  0.00000  0.00000  0.05869  0.00671  0.00000  0.00000
     0.00     0.00   121.00   131.00     0.00     0.00
!  2Th1/TOF1    2Th2/TOF2  Pattern to plot
      10.090      99.993       1

File: powder_X-ray_diffraction/variable-temperature_experiments/NaTaO2F2/Rietveld_refinment/290°C/NaTaO2F2.pcr
COMM  #(C) 2021 by FIZ Karlsruhe - Leibniz Institute for Information Infrastructure.  All rights reserved.
! Files => DAT-file: .dat,  PCR-file: D:\ZAKARY_OUAIL\MA_THESE\Deuxième_année_de_thèse\DRX\Affinement_DRX\Fullprof\Thermodiff_n°1_NaTaO2F2_GC_vf\290°C\Test_1_R-R_PM_Biso=RT_RR\NaTaO2F2
!Job Npr Nph Nba Nex Nsc Nor Dum Iwg Ilo Ias Res Ste Nre Cry Uni Cor Opt Aut
   0   5   1  23   0   0   0   0   0   0   0   0   0   0   0   0   0   0   1
!
!Ipr Ppl Ioc Mat Pcr Ls1 Ls2 Ls3 NLI Prf Ins Rpa Sym Hkl Fou Sho Ana
   0   0   1   0   1   0   4   0   0   3  10  -1   0   0   0   0   0
!
! Lambda1  Lambda2    Ratio    Bkpos    Wdt    Cthm     muR   AsyLim   Rpolarz  2nd-muR -> Patt# 1
 1.540560 1.544390  0.50000   40.000  8.0000  0.9100  0.0000   90.00    0.0000  0.0000
!
!NCY  Eps  R_at  R_an  R_pr  R_gl     Thmin       Step       Thmax    PSD    Sent0
 33  0.10  1.00  1.00  1.00  1.00     10.0904   0.013132    99.9934   0.000   0.000
!
!2Theta/TOF/E(Kev)   Background  for Pattern#  1
        10.2991      5951.9316          0.00
        12.6429      5306.1528          0.00
        13.5603      5056.4580          0.00
        15.5089      4708.2061          0.00
        18.3571      4156.5737          0.00
        21.4799      3767.2559          0.00
        25.5848      3531.6355          0.00
        30.5469      3250.3647          0.00
        35.5402      2980.4004          0.00
        38.3460      2759.1165          0.00
        42.4062      2684.6758          0.00
        44.9955      2755.6799          0.00
        54.6138      2843.0439          0.00
        62.2470      2611.9905          0.00
        66.3996      2434.0989          0.00
        75.1027      2480.6584          0.00
        77.8497      2368.2590          0.00
        81.3996      2451.4946          0.00
        85.8348      2373.3677          0.00
        88.7173      2369.4685          0.00
        93.2009      2348.8489          0.00
        95.5045      2363.4153          0.00
        97.8951      2350.9648          0.00
! 
!
      31    !Number of refined parameters
!
!  Zero    Code    SyCos    Code   SySin    Code  Lambda     Code MORE ->Patt# 1
  0.00323   11.0  0.00000    0.0  0.00000    0.0 0.000000    0.00   0
!-------------------------------------------------------------------------------
!  Data for PHASE number:   1  ==> Current R_Bragg for Pattern#  1:     0.00
!-------------------------------------------------------------------------------
 #(C) 2021 by FIZ Karlsruhe - Leibniz Institute for Information Infrastructure.  All rights reserved.
!
!Nat Dis Ang Pr1 Pr2 Pr3 Jbt Irf Isy Str Furth       ATZ    Nvk Npr More
   6   0   0 0.0 0.0 1.0   0   0   0   0   0       1095.733   0   5   0
!
!
P 1 21/c 1               <--Space group symbol
!Atom   Typ       X        Y        Z     Biso       Occ     In Fin N_t Spc /Codes
Na1    Na      0.38102  0.78985  0.10326  1.11627   1.00000   0   0   0    0  
                141.00   151.00   161.00     0.00      0.00
Ta1    Ta      0.15935  0.25600  0.29563  0.47176   1.00000   0   0   0    0  
                171.00   181.00   191.00     0.00      0.00
O1     O       0.21654  0.15802  0.04651  0.58064   1.00000   0   0   0    0  
                201.00   211.00   221.00     0.00      0.00
O2     O       0.04986  0.53833  0.21441  0.58064   1.00000   0   0   0    0  
                231.00   241.00   251.00     0.00      0.00
F1     F       0.38560  0.46891  0.31174  1.12063   1.00000   0   0   0    0  
                261.00   271.00   281.00     0.00      0.00
F2     F       0.34108  0.98747  0.37007  1.12063   1.00000   0   0   0    0  
                291.00   301.00   311.00     0.00      0.00
!-------> Profile Parameters for Pattern #  1
!  Scale        Shape1      Bov      Str1      Str2      Str3   Strain-Model
 0.19880E-02   0.36996   0.00000   0.00000   0.00000   0.00000       0
    21.00000   101.000     0.000     0.000     0.000     0.000
!       U         V          W           X          Y        GauSiz   LorSiz Size-Model
   0.067557  -0.041178   0.013156   0.002222   0.000000   0.000000   0.000000    0
     71.000     91.000     81.000    111.000      0.000      0.000      0.000
!     a          b         c        alpha      beta       gamma      #Cell Info
   8.148580   5.488621   7.530891  90.000000 102.494728  90.000000   
   31.00000   41.00000   51.00000    0.00000   61.00000    0.00000
!  Pref1    Pref2      Asy1     Asy2     Asy3     Asy4  
  0.00000  0.00000  0.05187  0.00474  0.00000  0.00000
     0.00     0.00   121.00   131.00     0.00     0.00
!  2Th1/TOF1    2Th2/TOF2  Pattern to plot
      10.090      99.993       1

File: powder_X-ray_diffraction/variable-temperature_experiments/NaTaO2F2/Rietveld_refinment/300°C/NaTaO2F2.pcr
COMM  #(C) 2021 by FIZ Karlsruhe - Leibniz Institute for Information Infrastructure.  All rights reserved.
! Current global Chi2 (Bragg contrib.) =      12.69    
! Files => DAT-file: NaTaO2F2.dat,  PCR-file: NaTaO2F2
!Job Npr Nph Nba Nex Nsc Nor Dum Iwg Ilo Ias Res Ste Nre Cry Uni Cor Opt Aut
   0   5   1  23   0   0   0   0   0   0   0   0   0   0   0   0   0   0   1
!
!Ipr Ppl Ioc Mat Pcr Ls1 Ls2 Ls3 NLI Prf Ins Rpa Sym Hkl Fou Sho Ana
   0   0   1   0   1   0   4   0   0   3  10  -1   0   0   0   0   0
!
! Lambda1  Lambda2    Ratio    Bkpos    Wdt    Cthm     muR   AsyLim   Rpolarz  2nd-muR -> Patt# 1
 1.540560 1.544390  0.50000   40.000  8.0000  0.9100  0.0000   90.00    0.0000  0.0000
!
!NCY  Eps  R_at  R_an  R_pr  R_gl     Thmin       Step       Thmax    PSD    Sent0
 33  0.10  1.00  1.00  1.00  1.00     10.0904   0.013132    99.9934   0.000   0.000
!
!2Theta/TOF/E(Kev)   Background  for Pattern#  1
        10.3854      5906.6987          0.00
        12.6094      5310.8794          0.00
        13.5469      5029.3071          0.00
        15.5573      4684.9121          0.00
        18.4687      4124.2402          0.00
        21.4479      3749.0088          0.00
        25.7760      3533.2058          0.00
        30.5365      3233.5664          0.00
        35.6719      2965.6746          0.00
        38.5260      2744.6155          0.00
        42.5260      2683.8652          0.00
        45.0260      2766.2405          0.00
        54.5729      2846.5229          0.00
        62.5260      2595.5120          0.00
        66.6615      2439.0791          0.00
        75.0677      2477.2368          0.00
        77.8490      2372.0652          0.00
        81.2760      2454.1238          0.00
        86.1458      2360.4922          0.00
        88.4635      2387.3696          0.00
        93.0521      2351.8469          0.00
        95.2865      2355.5452          0.00
        97.8281      2346.6440          0.00
! 
!
      31    !Number of refined parameters
!
!  Zero    Code    SyCos    Code   SySin    Code  Lambda     Code MORE ->Patt# 1
  0.00413   11.0  0.00000    0.0  0.00000    0.0 0.000000    0.00   0
!-------------------------------------------------------------------------------
!  Data for PHASE number:   1  ==> Current R_Bragg for Pattern#  1:   6.1484
!-------------------------------------------------------------------------------
 #(C) 2021 by FIZ Karlsruhe - Leibniz Institute for Information Infrastructure.  All rights reserved.
!
!Nat Dis Ang Pr1 Pr2 Pr3 Jbt Irf Isy Str Furth       ATZ    Nvk Npr More
   6   0   0 0.0 0.0 1.0   0   0   0   0   0       1095.733   0   5   0
!
!
P 1 21/c 1               <--Space group symbol
!Atom   Typ       X        Y        Z     Biso       Occ     In Fin N_t Spc /Codes
Na1    Na      0.38128  0.79086  0.10283  1.11627   1.00000   0   0   0    0  
                141.00   151.00   161.00     0.00      0.00
Ta1    Ta      0.15929  0.25627  0.29549  0.47176   1.00000   0   0   0    0  
                171.00   181.00   191.00     0.00      0.00
O1     O       0.21792  0.15840  0.04744  0.58064   1.00000   0   0   0    0  
                201.00   211.00   221.00     0.00      0.00
O2     O       0.04878  0.53978  0.21623  0.58064   1.00000   0   0   0    0  
                231.00   241.00   251.00     0.00      0.00
F1     F       0.38527  0.46854  0.31188  1.12063   1.00000   0   0   0    0  
                261.00   271.00   281.00     0.00      0.00
F2     F       0.34063  0.98540  0.37071  1.12063   1.00000   0   0   0    0  
                291.00   301.00   311.00     0.00      0.00
!-------> Profile Parameters for Pattern #   1  ----> Phase #   1
!  Scale          Shape1      Bov      Str1      Str2      Str3   Strain-Model
 0.1991078E-02   0.35577   0.00000   0.00000   0.00000   0.00000       0
      21.00000   101.000     0.000     0.000     0.000     0.000
!       U         V          W           X          Y        GauSiz   LorSiz Size-Model
   0.065991  -0.039802   0.012916   0.002601   0.000000   0.000000   0.000000    0
     71.000     91.000     81.000    111.000      0.000      0.000      0.000
!     a          b         c        alpha      beta       gamma      #Cell Info
   8.150542   5.490719   7.532290  90.000000 102.509697  90.000000   
   31.00000   41.00000   51.00000    0.00000   61.00000    0.00000
!  Pref1    Pref2      Asy1     Asy2     Asy3     Asy4  
  0.00000  0.00000  0.04694  0.00477  0.00000  0.00000
     0.00     0.00   121.00   131.00     0.00     0.00
!  2Th1/TOF1    2Th2/TOF2  Pattern to plot
      10.090      99.993       1
