Repository: ozakary/data-NaMO2F2

# Powder X-Ray Diffraction Data for NaMO<sub>2</sub>F<sub>2</sub> (M = Nb<sup>5+</sup>, Ta<sup>5+</sup>)

**Author:** Ouail Zakary  
**ORCID:** [0000-0002-7793-3306](https://orcid.org/0000-0002-7793-3306)  
**E-mail:** [Ouail.Zakary@oulu.fi](mailto:Ouail.Zakary@oulu.fi)  
**Website:** [Ouail Zakary - webpage](https://cc.oulu.fi/~nmrwww/members/Ouail_Zakary.html)

This repository contains datasets of **Powder X-Ray Diffraction (PXRD)** data for the compounds NaNbO<sub>2</sub>F<sub>2</sub> and NaTaO<sub>2</sub>F<sub>2</sub>, recorded under both room temperature (RT) and variable temperature conditions.

File: powder_X-ray_diffraction/variable-temperature_experiments/NaTaO2F2/Rietveld_refinment/240°C/NaTaO2F2.prf (part 3 of 10)
  #(C) 2021 by FIZ Karlsruhe - Leibniz Institute for Information Infrastructure.  All rights reserved.   Chi2: 11.4349  CELL:    8.13775   5.47810   7.52312   90.0000  102.4217   90.0000   SPGR: P 1 21/c 1             TEMP:      0.00
  1   6848     1.54056     1.54439    -0.00855     0.00000     0.00000    0
   715     0     0
 2Theta	Yobs	Ycal	Yobs-Ycal	Backg	Posr	(hkl)	K
     31.4140	   3051.	   3189.	 -31768.	   2607.
     31.4271	   3171.	   3188.	 -31647.	   2606.
     31.4402	   3035.	   3187.	 -31782.	   2605.
     31.4533	   3092.	   3187.	 -31725.	   2605.
     31.4665	   3136.	   3186.	 -31680.	   2604.
     31.4796	   3025.	   3185.	 -31790.	   2603.
     31.4927	   3062.	   3185.	 -31752.	   2603.
     31.5059	   3071.	   3184.	 -31743.	   2602.
     31.5190	   3242.	   3183.	 -31571.	   2601.
     31.5321	   3275.	   3182.	 -31537.	   2600.
     31.5453	   3289.	   3182.	 -31523.	   2600.
     31.5584	   3137.	   3181.	 -31674.	   2599.
     31.5715	   3090.	   3180.	 -31720.	   2598.
     31.5847	   3076.	   3180.	 -31734.	   2597.
     31.5978	   3027.	   3179.	 -31782.	   2597.
     31.6109	   3166.	   3178.	 -31642.	   2596.
     31.6240	   3091.	   3177.	 -31716.	   2595.
     31.6372	   3110.	   3177.	 -31697.	   2594.
     31.6503	   3128.	   3176.	 -31678.	   2594.
     31.6634	   3159.	   3175.	 -31646.	   2593.
     31.6766	   3146.	   3175.	 -31659.	   2592.
     31.6897	   3152.	   3174.	 -31652.	   2591.
     31.7028	   3148.	   3173.	 -31655.	   2591.
     31.7160	   3189.	   3172.	 -31613.	   2590.
     31.7291	   3176.	   3172.	 -31626.	   2589.
     31.7422	   3122.	   3171.	 -31679.	   2589.
     31.7553	   3162.	   3170.	 -31638.	   2588.
     31.7685	   3091.	   3170.	 -31709.	   2587.
     31.7816	   3143.	   3169.	 -31656.	   2586.
     31.7947	   3174.	   3168.	 -31624.	   2586.
     31.8079	   3083.	   3167.	 -31714.	   2585.
     31.8210	   2982.	   3167.	 -31815.	   2584.
     31.8341	   3152.	   3166.	 -31644.	   2583.
     31.8473	   3073.	   3165.	 -31722.	   2583.
     31.8604	   3182.	   3165.	 -31613.	   2582.
     31.8735	   3129.	   3164.	 -31665.	   2581.
     31.8866	   3046.	   3163.	 -31747.	   2580.
     31.8998	   3095.	   3163.	 -31698.	   2580.
     31.9129	   3104.	   3162.	 -31688.	   2579.
     31.9260	   3176.	   3161.	 -31615.	   2578.
     31.9392	   3095.	   3161.	 -31696.	   2577.
     31.9523	   3199.	   3160.	 -31591.	   2577.
     31.9654	   3139.	   3159.	 -31650.	   2576.
     31.9786	   3145.	   3159.	 -31644.	   2575.
     31.9917	   3227.	   3158.	 -31561.	   2575.
     32.0048	   3088.	   3179.	 -31721.	   2574.
     32.0180	   3033.	   3180.	 -31777.	   2573.
     32.0311	   3060.	   3180.	 -31750.	   2572.
     32.0442	   3199.	   3181.	 -31612.	   2572.
     32.0573	   3042.	   3182.	 -31770.	   2571.
     32.0705	   3101.	   3182.	 -31711.	   2570.
     32.0836	   3133.	   3194.	 -31691.	   2569.
     32.0967	   3169.	   3196.	 -31657.	   2569.
     32.1099	   3239.	   3199.	 -31589.	   2568.
     32.1230	   3135.	   3202.	 -31697.	   2567.
     32.1361	   3212.	   3207.	 -31625.	   2566.
     32.1493	   3269.	   3215.	 -31576.	   2566.
     32.1624	   3114.	   3229.	 -31745.	   2565.
     32.1755	   3236.	   3249.	 -31643.	   2564.
     32.1886	   3131.	   3277.	 -31776.	   2563.
     32.2018	   3199.	   3308.	 -31739.	   2563.
     32.2149	   3267.	   3337.	 -31700.	   2562.
     32.2280	   3265.	   3352.	 -31717.	   2561.
     32.2412	   3131.	   3349.	 -31848.	   2561.
     32.2543	   3191.	   3335.	 -31774.	   2560.
     32.2674	   3196.	   3322.	 -31756.	   2559.
     32.2806	   3094.	   3316.	 -31852.	   2558.
     32.2937	   3237.	   3317.	 -31710.	   2558.
     32.3068	   3283.	   3320.	 -31667.	   2557.
     32.3199	   3285.	   3317.	 -31662.	   2556.
     32.3331	   3161.	   3310.	 -31779.	   2555.
     32.3462	   3202.	   3302.	 -31730.	   2555.
     32.3593	   3324.	   3298.	 -31604.	   2554.
     32.3725	   3168.	   3298.	 -31760.	   2553.
     32.3856	   3364.	   3304.	 -31570.	   2552.
     32.3987	   3434.	   3315.	 -31511.	   2552.
     32.4119	   3259.	   3329.	 -31700.	   2551.
     32.4250	   3286.	   3348.	 -31692.	   2550.
     32.4381	   3398.	   3370.	 -31602.	   2549.
     32.4512	   3483.	   3397.	 -31544.	   2549.
     32.4644	   3557.	   3430.	 -31503.	   2548.
     32.4775	   3493.	   3470.	 -31607.	   2547.
     32.4906	   3572.	   3521.	 -31579.	   2547.
     32.5038	   3668.	   3587.	 -31549.	   2546.
     32.5169	   3703.	   3672.	 -31599.	   2545.
     32.5300	   3762.	   3790.	 -31658.	   2544.
     32.5432	   3809.	   3970.	 -31791.	   2544.
     32.5563	   4100.	   4270.	 -31800.	   2543.
     32.5694	   4517.	   4815.	 -31928.	   2542.
     32.5826	   5014.	   5812.	 -32428.	   2541.
     32.5957	   6443.	   7521.	 -32708.	   2541.
     32.6088	   8864.	  10008.	 -32774.	   2540.
     32.6219	  13186.	  13173.	 -31617.	   2539.
     32.6351	  18128.	  16480.	 -29982.	   2538.
     32.6482	  21327.	  18870.	 -29173.	   2538.
     32.6613	  21061.	  19321.	 -29890.	   2537.
     32.6745	  17412.	  17845.	 -32063.	   2536.
     32.6876	  14391.	  15674.	 -32913.	   2535.
     32.7007	  13178.	  13981.	 -32433.	   2535.
     32.7139	  13426.	  13146.	 -31350.	   2534.
     32.7270	  13923.	  12851.	 -30558.	   2533.
     32.7401	  13060.	  12342.	 -30912.	   2533.
     32.7532	  11125.	  11099.	 -31604.	   2532.
     32.7664	   9142.	   9316.	 -31804.	   2531.
     32.7795	   7248.	   7541.	 -31923.	   2530.
     32.7926	   5862.	   6097.	 -31865.	   2530.
     32.8058	   4920.	   5077.	 -31787.	   2529.
     32.8189	   4375.	   4446.	 -31701.	   2528.
     32.8320	   3900.	   4083.	 -31813.	   2527.
     32.8452	   3872.	   3882.	 -31640.	   2527.
     32.8583	   3669.	   3770.	 -31731.	   2526.
     32.8714	   3611.	   3700.	 -31719.	   2525.
     32.8845	   3467.	   3654.	 -31817.	   2524.
     32.8977	   3536.	   3620.	 -31714.	   2524.
     32.9108	   3622.	   3596.	 -31604.	   2523.
     32.9239	   3460.	   3579.	 -31749.	   2522.
     32.9371	   3458.	   3570.	 -31741.	   2522.
     32.9502	   3554.	   3566.	 -31642.	   2521.
     32.9633	   3547.	   3568.	 -31651.	   2520.
     32.9765	   3535.	   3576.	 -31671.	   2519.
     32.9896	   3679.	   3590.	 -31541.	   2519.
     33.0027	   3741.	   3648.	 -31537.	   2518.
     33.0159	   3786.	   3678.	 -31522.	   2517.
     33.0290	   3754.	   3715.	 -31591.	   2516.
     33.0421	   3866.	   3763.	 -31527.	   2516.
     33.0552	   3844.	   3824.	 -31610.	   2515.
     33.0684	   4047.	   3901.	 -31484.	   2514.
     33.0815	   4149.	   4018.	 -31499.	   2513.
     33.0946	   4243.	   4146.	 -31533.	   2513.
     33.1078	   4456.	   4319.	 -31493.	   2512.
     33.1209	   4647.	   4562.	 -31545.	   2511.
     33.1340	   4952.	   4937.	 -31615.	   2510.
     33.1472	   5521.	   5603.	 -31712.	   2510.
     33.1603	   6488.	   6786.	 -31928.	   2509.
     33.1734	   8317.	   8904.	 -32217.	   2508.
     33.1865	  11143.	  12387.	 -32874.	   2508.
     33.1997	  16429.	  17457.	 -32658.	   2507.
     33.2128	  23429.	  23615.	 -31816.	   2506.
     33.2259	  29875.	  29637.	 -31392.	   2505.
     33.2391	  34496.	  33507.	 -30641.	   2505.
     33.2522	  34196.	  33386.	 -30820.	   2504.
     33.2653	  30247.	  29975.	 -31358.	   2503.
     33.2785	  26257.	  25804.	 -31177.	   2502.
     33.2916	  23008.	  22893.	 -31515.	   2502.
     33.3047	  21521.	  21659.	 -31768.	   2501.
     33.3178	  21345.	  21279.	 -31564.	   2500.
     33.3310	  20743.	  20322.	 -31209.	   2499.
     33.3441	  18337.	  17906.	 -31199.	   2499.
     33.3572	  15161.	  14559.	 -31028.	   2498.
     33.3704	  11855.	  11245.	 -31020.	   2497.
     33.3835	   8813.	   8613.	 -31430.	   2496.
     33.3966	   6805.	   6793.	 -31618.	   2496.
     33.4098	   5751.	   5660.	 -31539.	   2495.
     33.4229	   5240.	   5040.	 -31430.	   2494.
     33.4360	   4793.	   4715.	 -31552.	   2494.
     33.4492	   4707.	   4550.	 -31473.	   2493.
     33.4623	   4699.	   4473.	 -31404.	   2492.
     33.4754	   4801.	   4449.	 -31278.	   2491.
     33.4885	   4612.	   4466.	 -31484.	   2491.
     33.5017	   4759.	   4526.	 -31397.	   2490.
     33.5148	   5114.	   4638.	 -31154.	   2489.
     33.5279	   5223.	   4827.	 -31234.	   2488.
     33.5411	   5642.	   5155.	 -31143.	   2488.
     33.5542	   6561.	   5751.	 -30820.	   2487.
     33.5673	   7638.	   6867.	 -30859.	   2486.
     33.5805	   9830.	   8897.	 -30697.	   2485.
     33.5936	  13095.	  12193.	 -30728.	   2485.
     33.6067	  17671.	  16891.	 -30850.	   2484.
     33.6198	  21981.	  22548.	 -32197.	   2483.
     33.6330	  26599.	  27984.	 -33015.	   2482.
     33.6461	  29024.	  31206.	 -33812.	   2482.
     33.6592	  29269.	  30778.	 -33139.	   2481.
     33.6724	  27728.	  27493.	 -31395.	   2480.
     33.6855	  24772.	  23808.	 -30666.	   2480.
     33.6986	  22384.	  21424.	 -30670.	   2479.
     33.7118	  20985.	  20755.	 -31400.	   2478.
     33.7249	  20449.	  21155.	 -32336.	   2477.
     33.7380	  20034.	  21413.	 -33009.	   2477.
     33.7511	  20093.	  20835.	 -32372.	   2476.
     33.7643	  20860.	  19815.	 -30585.	   2475.
     33.7774	  20899.	  18914.	 -29645.	   2474.
     33.7905	  21179.	  18014.	 -28465.	   2474.
     33.8037	  19379.	  16562.	 -28813.	   2473.
     33.8168	  15494.	  14494.	 -30630.	   2472.
     33.8299	  12211.	  12423.	 -31842.	   2471.
     33.8431	  10646.	  10928.	 -31912.	   2471.
     33.8562	  10544.	  10185.	 -31271.	   2470.
     33.8693	  10750.	   9933.	 -30813.	   2469.
     33.8825	  10741.	   9661.	 -30550.	   2468.
     33.8956	   9322.	   8938.	 -31246.	   2468.
     33.9087	   7984.	   7760.	 -31406.	   2467.
     33.9218	   6594.	   6543.	 -31579.	   2466.
     33.9350	   5622.	   5498.	 -31506.	   2466.
     33.9481	   4806.	   4752.	 -31576.	   2465.
     33.9612	   4222.	   4256.	 -31664.	   2464.
     33.9744	   3869.	   3952.	 -31713.	   2463.
     33.9875	   3607.	   3773.	 -31796.	   2463.
     34.0006	   3513.	   3643.	 -31760.	   2462.
     34.0138	   3634.	   3568.	 -31564.	   2461.
     34.0269	   3487.	   3512.	 -31655.	   2460.
     34.0400	   3437.	   3473.	 -31666.	   2460.
     34.0531	   3313.	   3435.	 -31752.	   2459.
     34.0663	   3280.	   3402.	 -31752.	   2458.
     34.0794	   3244.	   3374.	 -31760.	   2457.
     34.0925	   3250.	   3349.	 -31729.	   2457.
     34.1057	   3177.	   3328.	 -31781.	   2456.
     34.1188	   3193.	   3310.	 -31747.	   2455.
     34.1319	   3199.	   3293.	 -31724.	   2454.
     34.1451	   3064.	   3279.	 -31845.	   2454.
     34.1582	   3237.	   3267.	 -31660.	   2453.
     34.1713	   3265.	   3256.	 -31621.	   2452.
     34.1844	   3187.	   3247.	 -31690.	   2452.
     34.1976	   3142.	   3239.	 -31727.	   2451.
     34.2107	   3264.	   3232.	 -31598.	   2450.
     34.2238	   3219.	   3226.	 -31637.	   2449.
     34.2370	   3221.	   3221.	 -31630.	   2449.
     34.2501	   3187.	   3217.	 -31660.	   2448.
     34.2632	   3179.	   3215.	 -31666.	   2447.
     34.2764	   3251.	   3214.	 -31593.	   2446.
     34.2895	   3196.	   3213.	 -31647.	   2446.
     34.3026	   3237.	   3214.	 -31607.	   2445.
     34.3158	   3170.	   3179.	 -31639.	   2444.
     34.3289	   3294.	   3184.	 -31520.	   2443.
     34.3420	   3267.	   3189.	 -31552.	   2443.
     34.3551	   3261.	   3197.	 -31566.	   2442.
     34.3683	   3256.	   3207.	 -31581.	   2441.
     34.3814	   3270.	   3219.	 -31579.	   2441.
     34.3945	   3339.	   3233.	 -31524.	   2440.
     34.4077	   3354.	   3234.	 -31510.	   2439.
     34.4208	   3342.	   3258.	 -31546.	   2438.
     34.4339	   3389.	   3289.	 -31530.	   2438.
     34.4471	   3410.	   3328.	 -31548.	   2437.
     34.4602	   3512.	   3366.	 -31484.	   2436.
     34.4733	   3532.	   3438.	 -31536.	   2435.
     34.4864	   3681.	   3548.	 -31497.	   2435.
     34.4996	   3791.	   3733.	 -31572.	   2434.
     34.5127	   3951.	   4068.	 -31747.	   2433.
     34.5258	   4474.	   4674.	 -31830.	   2432.
     34.5390	   5376.	   5704.	 -31958.	   2432.
     34.5521	   6710.	   7225.	 -32145.	   2431.
     34.5652	   9100.	   9172.	 -31702.	   2430.
     34.5784	  11868.	  11212.	 -30974.	   2429.
     34.5915	  13919.	  12687.	 -30398.	   2429.
     34.6046	  14152.	  12946.	 -30424.	   2428.
     34.6177	  12739.	  11969.	 -30860.	   2427.
     34.6309	  10867.	  10514.	 -31277.	   2427.
     34.6440	   9179.	   9366.	 -31817.	   2426.
     34.6571	   8863.	   8814.	 -31581.	   2425.
     34.6703	   8805.	   8727.	 -31552.	   2424.
     34.6834	   9132.	   8672.	 -31170.	   2424.
     34.6965	   8697.	   8195.	 -31128.	   2423.
     34.7097	   7453.	   7237.	 -31414.	   2422.
     34.7228	   6259.	   6125.	 -31496.	   2421.
     34.7359	   5293.	   5135.	 -31472.	   2421.
     34.7491	   4490.	   4388.	 -31528.	   2420.
     34.7622	   4100.	   3901.	 -31431.	   2419.
     34.7753	   3650.	   3611.	 -31591.	   2418.
     34.7884	   3371.	   3448.	 -31707.	   2418.
     34.8016	   3402.	   3356.	 -31584.	   2417.
     34.8147	   3300.	   3302.	 -31632.	   2416.
     34.8278	   3243.	   3270.	 -31657.	   2415.
     34.8410	   3252.	   3255.	 -31633.	   2415.
     34.8541	   3268.	   3258.	 -31620.	   2414.
     34.8672	   3303.	   3283.	 -31610.	   2413.
     34.8804	   3297.	   3327.	 -31660.	   2413.
     34.8935	   3506.	   3384.	 -31508.	   2412.
     34.9066	   3664.	   3434.	 -31400.	   2411.
     34.9197	   3603.	   3452.	 -31479.	   2410.
     34.9329	   3486.	   3425.	 -31569.	   2410.
     34.9460	   3527.	   3368.	 -31471.	   2409.
     34.9591	   3421.	   3312.	 -31521.	   2408.
     34.9723	   3301.	   3274.	 -31603.	   2407.
     34.9854	   3314.	   3259.	 -31575.	   2407.
     34.9985	   3326.	   3254.	 -31558.	   2406.
     35.0117	   3345.	   3241.	 -31526.	   2405.
     35.0248	   3234.	   3211.	 -31607.	   2404.
     35.0379	   3208.	   3169.	 -31591.	   2404.
     35.0510	   3235.	   3127.	 -31522.	   2403.
     35.0642	   3138.	   3092.	 -31584.	   2402.
     35.0773	   3073.	   3067.	 -31624.	   2401.
     35.0904	   2986.	   3050.	 -31694.	   2401.
     35.1036	   3027.	   3039.	 -31642.	   2400.
     35.1167	   3052.	   3032.	 -31610.	   2399.
     35.1298	   3010.	   3027.	 -31647.	   2399.
     35.1430	   2869.	   3023.	 -31784.	   2398.
     35.1561	   2966.	   3019.	 -31683.	   2397.
     35.1692	   2961.	   3016.	 -31685.	   2396.
     35.1824	   2956.	   3013.	 -31687.	   2396.
     35.1955	   2993.	   3010.	 -31647.	   2395.
     35.2086	   2949.	   3007.	 -31688.	   2394.
     35.2217	   2964.	   3005.	 -31671.	   2393.
     35.2349	   2999.	   3003.	 -31634.	   2393.
     35.2480	   2964.	   3001.	 -31667.	   2392.
     35.2611	   2860.	   2985.	 -31755.	   2391.
     35.2743	   2954.	   2984.	 -31660.	   2390.
     35.2874	   2963.	   2983.	 -31650.	   2390.
     35.3005	   2915.	   2981.	 -31696.	   2389.
     35.3137	   2956.	   2980.	 -31654.	   2388.
     35.3268	   2932.	   2979.	 -31677.	   2387.
     35.3399	   2859.	   2978.	 -31749.	   2387.
     35.3530	   2962.	   2970.	 -31638.	   2386.
     35.3662	   2933.	   2969.	 -31666.	   2385.
     35.3793	   2930.	   2968.	 -31668.	   2385.
     35.3924	   2986.	   2967.	 -31611.	   2384.
     35.4056	   2956.	   2967.	 -31641.	   2383.
     35.4187	   2938.	   2966.	 -31658.	   2382.
     35.4318	   3001.	   2965.	 -31594.	   2382.
     35.4450	   3016.	   2964.	 -31578.	   2381.
     35.4581	   2938.	   2963.	 -31655.	   2380.
     35.4712	   2926.	   2963.	 -31667.	   2379.
     35.4843	   2951.	   2962.	 -31641.	   2379.
     35.4975	   2832.	   2961.	 -31759.	   2378.
     35.5106	   2914.	   2960.	 -31676.	   2377.
     35.5237	   2907.	   2960.	 -31682.	   2376.
     35.5369	   2972.	   2959.	 -31617.	   2376.
     35.5500	   2991.	   2958.	 -31597.	   2375.
     35.5631	   3015.	   2957.	 -31572.	   2374.
     35.5763	   2879.	   2956.	 -31707.	   2373.
     35.5894	   3018.	   2955.	 -31567.	   2373.
     35.6025	   2974.	   2954.	 -31610.	   2372.
     35.6156	   3001.	   2954.	 -31583.	   2371.
     35.6288	   2977.	   2953.	 -31606.	   2371.
     35.6419	   2872.	   2952.	 -31710.	   2370.
     35.6550	   2865.	   2952.	 -31717.	   2369.
     35.6682	   2959.	   2951.	 -31622.	   2368.
     35.6813	   2839.	   2950.	 -31741.	   2367.
     35.6944	   2941.	   2949.	 -31638.	   2366.
     35.7076	   3020.	   2948.	 -31558.	   2365.
     35.7207	   2852.	   2947.	 -31725.	   2364.
     35.7338	   2957.	   2946.	 -31619.	   2363.
     35.7470	   2892.	   2945.	 -31683.	   2362.
     35.7601	   2889.	   2944.	 -31685.	   2361.
     35.7732	   2989.	   2943.	 -31584.	   2360.
     35.7863	   2860.	   2942.	 -31712.	   2359.
     35.7995	   2842.	   2942.	 -31730.	   2358.
     35.8126	   2852.	   2941.	 -31719.	   2357.
     35.8257	   3038.	   2941.	 -31533.	   2356.
     35.8389	   2912.	   2941.	 -31659.	   2355.
     35.8520	   2990.	   2943.	 -31583.	   2354.
     35.8651	   2930.	   2945.	 -31645.	   2353.
     35.8783	   3030.	   2949.	 -31549.	   2352.
     35.8914	   3037.	   2952.	 -31545.	   2351.
     35.9045	   2999.	   2955.	 -31586.	   2350.
     35.9176	   3019.	   2955.	 -31566.	   2350.
     35.9308	   2857.	   2952.	 -31725.	   2349.
     35.9439	   2920.	   2947.	 -31657.	   2348.
     35.9570	   2900.	   2943.	 -31673.	   2347.
     35.9702	   2958.	   2941.	 -31613.	   2346.
     35.9833	   2966.	   2939.	 -31603.	   2345.
     35.9964	   2937.	   2939.	 -31632.	   2344.
     36.0096	   2946.	   2937.	 -31621.	   2343.
     36.0227	   2926.	   2943.	 -31646.	   2342.
     36.0358	   2848.	   2939.	 -31721.	   2341.
     36.0489	   3012.	   2936.	 -31554.	   2340.
     36.0621	   3007.	   2934.	 -31557.	   2339.
     36.0752	   2957.	   2932.	 -31605.	   2338.
     36.0883	   2949.	   2930.	 -31611.	   2337.
     36.1015	   2967.	   2929.	 -31592.	   2336.
     36.1146	   2962.	   2933.	 -31601.	   2335.
     36.1277	   2984.	   2932.	 -31578.	   2334.
     36.1409	   2950.	   2932.	 -31612.	   2333.
     36.1540	   2915.	   2932.	 -31647.	   2332.
     36.1671	   2950.	   2931.	 -31611.	   2331.
     36.1802	   2968.	   2931.	 -31593.	   2330.
     36.1934	   2867.	   2931.	 -31694.	   2329.
     36.2065	   2886.	   2931.	 -31675.	   2328.
     36.2196	   2884.	   2931.	 -31677.	   2327.
     36.2328	   2927.	   2932.	 -31635.	   2326.
     36.2459	   2921.	   2932.	 -31641.	   2325.
     36.2590	   2937.	   2933.	 -31626.	   2324.
     36.2722	   2919.	   2933.	 -31644.	   2323.
     36.2853	   2968.	   2934.	 -31596.	   2322.
     36.2984	   2938.	   2935.	 -31627.	   2321.
     36.3116	   2880.	   2936.	 -31686.	   2320.
     36.3247	   2837.	   2938.	 -31731.	   2319.
     36.3378	   2910.	   2939.	 -31659.	   2318.
     36.3509	   2923.	   2941.	 -31648.	   2317.
     36.3641	   2932.	   2944.	 -31642.	   2316.
     36.3772	   2882.	   2947.	 -31695.	   2315.
     36.3903	   3046.	   2950.	 -31534.	   2314.
     36.4035	   2969.	   2954.	 -31615.	   2313.
     36.4166	   2896.	   2959.	 -31693.	   2312.
     36.4297	   2996.	   2964.	 -31598.	   2311.
     36.4429	   2934.	   2971.	 -31667.	   2310.
     36.4560	   3002.	   2979.	 -31607.	   2309.
     36.4691	   3054.	   2988.	 -31564.	   2308.
     36.4822	   3023.	   3000.	 -31607.	   2307.
     36.4954	   2980.	   3014.	 -31664.	   2306.
     36.5085	   3070.	   3032.	 -31592.	   2305.
     36.5216	   3100.	   3056.	 -31586.	   2304.
     36.5348	   3139.	   3087.	 -31578.	   2303.
     36.5479	   3138.	   3129.	 -31621.	   2302.
     36.5610	   3210.	   3194.	 -31614.	   2301.
     36.5742	   3275.	   3304.	 -31659.	   2300.
     36.5873	   3497.	   3501.	 -31634.	   2299.
     36.6004	   3752.	   3858.	 -31736.	   2298.
     36.6135	   4321.	   4457.	 -31766.	   2297.
     36.6267	   5014.	   5361.	 -31977.	   2296.
     36.6398	   6413.	   6514.	 -31731.	   2295.
     36.6529	   8102.	   7708.	 -31236.	   2294.
     36.6661	   9133.	   8592.	 -31089.	   2293.
     36.6792	   9661.	   8749.	 -30718.	   2292.
     36.6923	   8835.	   8153.	 -30948.	   2291.
     36.7055	   7162.	   7240.	 -31708.	   2290.
     36.7186	   6153.	   6491.	 -31968.	   2289.
     36.7317	   5669.	   6117.	 -32078.	   2288.
     36.7449	   5987.	   6080.	 -31723.	   2287.
     36.7580	   6213.	   6168.	 -31585.	   2286.
     36.7711	   6560.	   6082.	 -31152.	   2285.
     36.7842	   5972.	   5669.	 -31327.	   2284.
     36.7974	   5200.	   5042.	 -31472.	   2283.
     36.8105	   4361.	   4416.	 -31685.	   2282.
     36.8236	   3809.	   3906.	 -31727.	   2281.
     36.8368	   3525.	   3546.	 -31651.	   2280.
     36.8499	   3332.	   3323.	 -31621.	   2279.
     36.8630	   3232.	   3194.	 -31592.	   2278.
     36.8762	   3163.	   3122.	 -31589.	   2277.
     36.8893	   3134.	   3080.	 -31576.	   2276.
     36.9024	   3048.	   3054.	 -31636.	   2275.
     36.9155	   2981.	   3035.	 -31684.	   2274.
     36.9287	   3234.	   3022.	 -31418.	   2273.
     36.9418	   2926.	   3011.	 -31715.	   2272.
     36.9549	   2986.	   3003.	 -31647.	   2271.
     36.9681	   2993.	   2997.	 -31634.	   2270.
     36.9812	   2957.	   2993.	 -31666.	   2269.
     36.9943	   2968.	   2990.	 -31652.	   2268.
     37.0075	   3035.	   2989.	 -31584.	   2267.
     37.0206	   2984.	   2990.	 -31636.	   2266.
     37.0337	   2991.	   2993.	 -31632.	   2265.
     37.0468	   3089.	   2998.	 -31539.	   2264.
     37.0600	   3040.	   3004.	 -31594.	   2263.
     37.0731	   3188.	   3013.	 -31455.	   2262.
     37.0862	   3102.	   3024.	 -31552.	   2261.
     37.0994	   3096.	   3039.	 -31573.	   2260.
     37.1125	   2986.	   3058.	 -31702.	   2259.
     37.1256	   3099.	   3083.	 -31614.	   2258.
     37.1388	   3142.	   3117.	 -31605.	   2257.
     37.1519	   3221.	   3161.	 -31570.	   2256.
     37.1650	   3193.	   3225.	 -31662.	   2255.
     37.1782	   3362.	   3326.	 -31594.	   2254.
     37.1913	   3572.	   3499.	 -31557.	   2253.
     37.2044	   3807.	   3810.	 -31633.	   2252.
     37.2175	   4178.	   4356.	 -31808.	   2251.
     37.2307	   5132.	   5248.	 -31746.	   2250.
     37.2438	   6347.	   6522.	 -31805.	   2249.
     37.2569	   7605.	   8090.	 -32115.	   2248.
     37.2701	   8972.	   9664.	 -32322.	   2247.
     37.2832	   9625.	  10735.	 -32740.	   2246.
     37.2963	   9858.	  10867.	 -32639.	   2245.
     37.3095	   9614.	  10049.	 -32065.	   2244.
     37.3226	   8464.	   8841.	 -32007.	   2243.
     37.3357	   7787.	   7836.	 -31679.	   2242.
     37.3488	   7242.	   7311.	 -31699.	   2241.
     37.3620	   6924.	   7240.	 -31946.	   2240.
     37.3751	   6807.	   7334.	 -32157.	   2239.
     37.3882	   6536.	   7228.	 -32322.	   2238.
     37.4014	   6434.	   6708.	 -31904.	   2237.
     37.4145	   5761.	   5892.	 -31761.	   2236.
     37.4276	   5073.	   5037.	 -31594.	   2235.
     37.4408	   4468.	   4314.	 -31476.	   2234.
     37.4539	   3734.	   3805.	 -31701.	   2233.
     37.4670	   3470.	   3483.	 -31643.	   2232.
     37.4801	   3272.	   3300.	 -31658.	   2231.
     37.4933	   3102.	   3209.	 -31737.	   2230.
     37.5064	   3069.	   3180.	 -31741.	   2229.
     37.5195	   3029.	   3203.	 -31804.	   2228.
     37.5327	   3079.	   3276.	 -31827.	   2227.
     37.5458	   3229.	   3396.	 -31797.	   2226.
     37.5589	   3419.	   3545.	 -31756.	   2225.
     37.5721	   3541.	   3685.	 -31774.	   2224.
     37.5852	   3451.	   3756.	 -31935.	   2223.
     37.5983	   3619.	   3717.	 -31728.	   2222.
     37.6115	   3457.	   3598.	 -31771.	   2221.
     37.6246	   3480.	   3473.	 -31623.	   2220.
     37.6377	   3275.	   3394.	 -31749.	   2219.
     37.6508	   3297.	   3372.	 -31705.	   2218.
     37.6640	   3361.	   3391.	 -31660.	   2217.
     37.6771	   3470.	   3405.	 -31565.	   2216.
     37.6902	   3200.	   3373.	 -31803.	   2215.
     37.7034	   3192.	   3288.	 -31726.	   2214.
     37.7165	   3080.	   3181.	 -31731.	   2213.
     37.7296	   3041.	   3084.	 -31673.	   2212.
     37.7428	   2921.	   3011.	 -31720.	   2211.
     37.7559	   3004.	   2963.	 -31589.	   2210.
     37.7690	   2922.	   2933.	 -31641.	   2209.
     37.7821	   2982.	   2911.	 -31559.	   2208.
     37.7953	   2958.	   2891.	 -31563.	   2207.
     37.8084	   2905.	   2873.	 -31598.	   2206.
     37.8215	   2782.	   2858.	 -31706.	   2205.
     37.8347	   2859.	   2846.	 -31617.	   2204.
     37.8478	   2847.	   2837.	 -31620.	   2203.
     37.8609	   2928.	   2830.	 -31532.	   2202.
     37.8741	   2716.	   2825.	 -31739.	   2201.
     37.8872	   2760.	   2821.	 -31691.	   2200.
     37.9003	   2861.	   2817.	 -31586.	   2199.
     37.9134	   2665.	   2813.	 -31778.	   2198.
     37.9266	   2859.	   2810.	 -31581.	   2197.
     37.9397	   2718.	   2808.	 -31720.	   2196.
     37.9528	   2711.	   2802.	 -31721.	   2195.
     37.9660	   2778.	   2792.	 -31644.	   2194.
     37.9791	   2809.	   2790.	 -31611.	   2193.
     37.9922	   2779.	   2788.	 -31639.	   2192.
     38.0054	   2734.	   2786.	 -31682.	   2191.
     38.0185	   2780.	   2784.	 -31634.	   2190.
     38.0316	   2848.	   2783.	 -31565.	   2189.
     38.0448	   2780.	   2780.	 -31630.	   2188.
     38.0579	   2724.	   2774.	 -31680.	   2187.
     38.0710	   2866.	   2773.	 -31537.	   2186.
     38.0841	   2792.	   2772.	 -31610.	   2185.
     38.0973	   2801.	   2770.	 -31599.	   2184.
     38.1104	   2820.	   2769.	 -31579.	   2183.
     38.1235	   2712.	   2768.	 -31686.	   2182.
     38.1367	   2772.	   2767.	 -31625.	   2181.
     38.1498	   2823.	   2766.	 -31572.	   2180.
     38.1629	   2817.	   2764.	 -31577.	   2179.
     38.1761	   2771.	   2763.	 -31622.	   2178.
     38.1892	   2780.	   2762.	 -31612.	   2177.
     38.2023	   2856.	   2761.	 -31535.	   2176.
     38.2154	   2739.	   2760.	 -31651.	   2175.
     38.2286	   2893.	   2759.	 -31496.	   2174.
     38.2417	   2793.	   2758.	 -31595.	   2173.
     38.2548	   2767.	   2755.	 -31618.	   2172.
     38.2680	   2767.	   2754.	 -31617.	   2171.
     38.2811	   2749.	   2753.	 -31634.	   2170.
     38.2942	   2842.	   2752.	 -31540.	   2169.
     38.3074	   2780.	   2751.	 -31601.	   2168.
     38.3205	   2662.	   2750.	 -31718.	   2167.
     38.3336	   2690.	   2749.	 -31689.	   2166.
     38.3467	   2651.	   2748.	 -31727.	   2165.
     38.3599	   2842.	   2747.	 -31534.	   2164.
     38.3730	   2735.	   2746.	 -31640.	   2163.
     38.3861	   2649.	   2745.	 -31726.	   2162.
     38.3993	   2797.	   2744.	 -31576.	   2161.
     38.4124	   2871.	   2743.	 -31502.	   2160.
     38.4255	   2786.	   2742.	 -31586.	   2160.
     38.4387	   2672.	   2742.	 -31700.	   2160.
     38.4518	   2778.	   2742.	 -31594.	   2160.
     38.4649	   2772.	   2741.	 -31599.	   2159.
     38.4781	   2772.	   2741.	 -31599.	   2159.
     38.4912	   2758.	   2741.	 -31613.	   2159.
     38.5043	   2688.	   2741.	 -31683.	   2159.
     38.5174	   2806.	   2740.	 -31564.	   2158.
     38.5306	   2767.	   2740.	 -31603.	   2158.
     38.5437	   2856.	   2740.	 -31514.	   2158.
     38.5568	   2864.	   2740.	 -31506.	   2158.
     38.5700	   2763.	   2739.	 -31606.	   2157.
     38.5831	   2695.	   2739.	 -31674.	   2157.
     38.5962	   2797.	   2739.	 -31572.	   2157.
     38.6094	   2803.	   2738.	 -31565.	   2156.
     38.6225	   2770.	   2738.	 -31598.	   2156.
     38.6356	   2735.	   2738.	 -31633.	   2156.
     38.6487	   2861.	   2738.	 -31507.	   2156.
     38.6619	   2833.	   2737.	 -31534.	   2155.
     38.6750	   2808.	   2737.	 -31559.	   2155.
     38.6881	   2710.	   2737.	 -31657.	   2155.
     38.7013	   2818.	   2737.	 -31549.	   2155.
     38.7144	   2815.	   2736.	 -31551.	   2154.
     38.7275	   2779.	   2736.	 -31587.	   2154.
     38.7407	   2803.	   2736.	 -31563.	   2154.
     38.7538	   2774.	   2736.	 -31592.	   2154.
     38.7669	   2822.	   2735.	 -31543.	   2153.
     38.7800	   2713.	   2735.	 -31652.	   2153.
     38.7932	   2711.	   2735.	 -31654.	   2153.
     38.8063	   2789.	   2734.	 -31575.	   2152.
     38.8194	   2757.	   2734.	 -31607.	   2152.
     38.8326	   2714.	   2734.	 -31650.	   2152.
     38.8457	   2749.	   2734.	 -31615.	   2152.
     38.8588	   2804.	   2733.	 -31559.	   2151.
     38.8720	   2694.	   2733.	 -31669.	   2151.
     38.8851	   2795.	   2733.	 -31568.	   2151.
     38.8982	   2746.	   2733.	 -31617.	   2151.
     38.9114	   2912.	   2732.	 -31450.	   2150.
     38.9245	   2731.	   2732.	 -31631.	   2150.
     38.9376	   2700.	   2732.	 -31662.	   2150.
     38.9507	   2740.	   2732.	 -31622.	   2150.
     38.9639	   2718.	   2734.	 -31646.	   2149.
     38.9770	   2790.	   2734.	 -31574.	   2149.
     38.9901	   2711.	   2734.	 -31653.	   2149.
     39.0033	   2638.	   2734.	 -31726.	   2149.
     39.0164	   2660.	   2734.	 -31704.	   2148.
     39.0295	   2759.	   2734.	 -31605.	   2148.
     39.0427	   2623.	   2734.	 -31741.	   2148.
     39.0558	   2701.	   2733.	 -31662.	   2147.
     39.0689	   2825.	   2735.	 -31540.	   2147.
     39.0820	   2711.	   2735.	 -31654.	   2147.
     39.0952	   2752.	   2735.	 -31613.	   2147.
     39.1083	   2701.	   2735.	 -31664.	   2146.
     39.1214	   2708.	   2735.	 -31657.	   2146.
     39.1346	   2710.	   2735.	 -31655.	   2146.
     39.1477	   2733.	   2735.	 -31632.	   2146.
     39.1608	   2744.	   2735.	 -31621.	   2145.
     39.1740	   2728.	   2735.	 -31637.	   2145.
     39.1871	   2660.	   2736.	 -31706.	   2145.
     39.2002	   2802.	   2736.	 -31564.	   2145.
     39.2133	   2757.	   2736.	 -31609.	   2144.
     39.2265	   2723.	   2737.	 -31643.	   2144.
     39.2396	   2731.	   2737.	 -31636.	   2144.
     39.2527	   2754.	   2737.	 -31613.	   2143.
     39.2659	   2628.	   2746.	 -31748.	   2143.
     39.2790	   2791.	   2746.	 -31585.	   2143.
     39.2921	   2659.	   2748.	 -31719.	   2143.
     39.3053	   2797.	   2749.	 -31582.	   2142.
     39.3184	   2678.	   2750.	 -31702.	   2142.
     39.3315	   2737.	   2752.	 -31645.	   2142.
     39.3446	   2691.	   2753.	 -31692.	   2142.
     39.3578	   2713.	   2755.	 -31672.	   2141.
     39.3709	   2805.	   2761.	 -31586.	   2141.
     39.3840	   2695.	   2764.	 -31699.	   2141.
     39.3972	   2729.	   2767.	 -31668.	   2141.
     39.4103	   2794.	   2771.	 -31607.	   2140.
     39.4234	   2809.	   2775.	 -31596.	   2140.
     39.4366	   2753.	   2780.	 -31657.	   2140.
     39.4497	   2817.	   2787.	 -31600.	   2140.
     39.4628	   2758.	   2794.	 -31666.	   2139.
     39.4760	   2691.	   2804.	 -31743.	   2139.
     39.4891	   2804.	   2816.	 -31642.	   2139.
     39.5022	   2771.	   2832.	 -31691.	   2138.
     39.5153	   2873.	   2855.	 -31612.	   2138.
     39.5285	   2950.	   2893.	 -31573.	   2138.
     39.5416	   3011.	   2959.	 -31578.	   2138.
     39.5547	   3109.	   3076.	 -31597.	   2137.
     39.5679	   3241.	   3275.	 -31664.	   2137.
     39.5810	   3701.	   3575.	 -31504.	   2137.
     39.5941	   4047.	   3970.	 -31553.	   2137.
     39.6073	   4419.	   4408.	 -31619.	   2136.
     39.6204	   4702.	   4764.	 -31692.	   2136.
     39.6335	   4684.	   4894.	 -31840.	   2136.
     39.6466	   4871.	   4743.	 -31502.	   2136.
     39.6598	   4764.	   4413.	 -31279.	   2135.
     39.6729	   4409.	   4094.	 -31315.	   2135.
     39.6860	   4064.	   3895.	 -31461.	   2135.
     39.6992	   3895.	   3843.	 -31578.	   2134.
     39.7123	   3986.	   3898.	 -31542.	   2134.
     39.7254	   4009.	   3970.	 -31591.	   2134.
     39.7386	   4011.	   3958.	 -31577.	   2134.
     39.7517	   3978.	   3828.	 -31480.	   2133.
     39.7648	   3623.	   3625.	 -31632.	   2133.
     39.7779	   3543.	   3428.	 -31515.	   2133.
     39.7911	   3427.	   3277.	 -31480.	   2133.
     39.8042	   3381.	   3192.	 -31441.	   2132.
     39.8173	   3334.	   3172.	 -31468.	   2132.
     39.8305	   3383.	   3222.	 -31469.	   2132.
     39.8436	   3360.	   3366.	 -31636.	   2132.
     39.8567	   3659.	   3655.	 -31626.	   2131.
     39.8699	   3982.	   4161.	 -31809.	   2131.
     39.8830	   4782.	   4928.	 -31776.	   2131.
     39.8961	   5733.	   5936.	 -31833.	   2131.
     39.9092	   6958.	   7036.	 -31708.	   2130.
     39.9224	   7792.	   7934.	 -31772.	   2130.
     39.9355	   7847.	   8231.	 -32014.	   2130.
     39.9486	   7211.	   7791.	 -32210.	   2129.
     39.9618	   6170.	   6923.	 -32383.	   2129.
     39.9749	   5666.	   6092.	 -32056.	   2129.
     39.9880	   5289.	   5570.	 -31911.	   2129.
     40.0012	   5126.	   5424.	 -31927.	   2128.
     40.0143	   5583.	   5551.	 -31598.	   2128.
     40.0274	   5621.	   5724.	 -31733.	   2128.
     40.0406	   5538.	   5681.	 -31773.	   2128.
     40.0537	   5022.	   5316.	 -31924.	   2127.
     40.0668	   4515.	   4761.	 -31876.	   2127.
     40.0799	   4070.	   4202.	 -31762.	   2127.
     40.0931	   3676.	   3744.	 -31698.	   2127.
     40.1062	   3597.	   3428.	 -31461.	   2126.
     40.1193	   3399.	   3235.	 -31466.	   2126.
     40.1325	   3292.	   3129.	 -31467.	   2126.
     40.1456	   3177.	   3080.	 -31533.	   2125.
     40.1587	   3194.	   3063.	 -31499.	   2125.
     40.1719	   3265.	   3069.	 -31434.	   2125.
     40.1850	   3228.	   3093.	 -31495.	   2125.
     40.1981	   3290.	   3143.	 -31483.	   2124.
     40.2112	   3298.	   3237.	 -31569.	   2124.
     40.2244	   3527.	   3431.	 -31534.	   2124.
     40.2375	   3831.	   3764.	 -31563.	   2124.
     40.2506	   4306.	   4331.	 -31655.	   2123.
     40.2638	   5216.	   5196.	 -31610.	   2123.
     40.2769	   6534.	   6319.	 -31415.	   2123.
     40.2900	   8431.	   7538.	 -30737.	   2123.
     40.3032	   9891.	   8525.	 -30264.	   2122.
     40.3163	  10068.	   8838.	 -30400.	   2122.
     40.3294	   9207.	   8344.	 -30767.	   2122.
     40.3425	   7885.	   7381.	 -31126.	   2122.
     40.3557	   6540.	   6443.	 -31533.	   2121.
     40.3688	   5926.	   5852.	 -31556.	   2121.
     40.3819	   5904.	   5679.	 -31405.	   2121.
     40.3951	   6205.	   5830.	 -31255.	   2120.
     40.4082	   6628.	   6033.	 -31035.	   2120.
     40.4213	   6640.	   6010.	 -31000.	   2120.
     40.4345	   6097.	   5624.	 -31157.	   2120.
     40.4476	   5241.	   5013.	 -31402.	   2119.
     40.4607	   4499.	   4382.	 -31513.	   2119.
     40.4739	   3980.	   3855.	 -31505.	   2119.
     40.4870	   3629.	   3482.	 -31483.	   2119.
     40.5001	   3385.	   3265.	 -31510.	   2118.
     40.5132	   3236.	   3128.	 -31522.	   2118.
     40.5264	   3083.	   3051.	 -31598.	   2118.
     40.5395	   3096.	   3009.	 -31543.	   2118.
     40.5526	   3079.	   2984.	 -31535.	   2117.
     40.5658	   3069.	   2968.	 -31529.	   2117.
     40.5789	   2978.	   2958.	 -31610.	   2117.
     40.5920	   2995.	   2951.	 -31586.	   2117.
     40.6052	   3074.	   2955.	 -31511.	   2116.
     40.6183	   2926.	   2948.	 -31652.	   2116.
     40.6314	   2960.	   2951.	 -31621.	   2116.
     40.6445	   2926.	   2957.	 -31661.	   2115.
     40.6577	   2915.	   2966.	 -31681.	   2115.
     40.6708	   3084.	   2979.	 -31525.	   2115.
     40.6839	   3058.	   2995.	 -31567.	   2115.
     40.6971	   3092.	   3015.	 -31553.	   2114.
     40.7102	   3154.	   3041.	 -31517.	   2114.
     40.7233	   3237.	   3071.	 -31464.	   2114.
     40.7365	   3198.	   3113.	 -31545.	   2114.
     40.7496	   3376.	   3169.	 -31423.	   2113.
     40.7627	   3402.	   3247.	 -31475.	   2113.
     40.7758	   3582.	   3365.	 -31413.	   2113.
     40.7890	   3811.	   3565.	 -31384.	   2113.
     40.8021	   4156.	   3915.	 -31389.	   2112.
     40.8152	   4866.	   4522.	 -31286.	   2112.
     40.8284	   5618.	   5505.	 -31517.	   2112.
     40.8415	   6895.	   6895.	 -31630.	   2111.
     40.8546	   8188.	   8594.	 -32036.	   2111.
     40.8678	   9939.	  10293.	 -31984.	   2111.
     40.8809	  11207.	  11419.	 -31842.	   2111.
     40.8940	  11189.	  11458.	 -31899.	   2110.
     40.9072	  10496.	  10457.	 -31591.	   2110.
     40.9203	   9270.	   9088.	 -31448.	   2110.
     40.9334	   7990.	   7978.	 -31618.	   2110.
     40.9465	   7240.	   7454.	 -31844.	   2109.
     40.9597	   7538.	   7569.	 -31661.	   2109.
     40.9728	   8041.	   8167.	 -31756.	   2109.
     40.9859	   8628.	   8968.	 -31970.	   2109.
     40.9991	   9421.	   9703.	 -31912.	   2108.
     41.0122	   9980.	  10358.	 -32008.	   2108.
     41.0253	  11285.	  11122.	 -31467.	   2108.
     41.0385	  12651.	  12020.	 -30999.	   2108.
     41.0516	  13396.	  12706.	 -30940.	   2107.
     41.0647	  13242.	  12670.	 -31058.	   2107.
     41.0778	  12393.	  11797.	 -31034.	   2107.
     41.0910	  11102.	  10660.	 -31188.	   2106.
     41.1041	   9752.	  10023.	 -31901.	   2106.
     41.1172	  10077.	  10368.	 -31921.	   2106.
     41.1304	  10951.	  11813.	 -32492.	   2106.
     41.1435	  13375.	  14017.	 -32272.	   2105.
     41.1566	  15329.	  16235.	 -32535.	   2105.
     41.1698	  16774.	  17403.	 -32259.	   2105.
     41.1829	  16117.	  16721.	 -32234.	   2105.
     41.1960	  13749.	  14542.	 -32423.	   2104.
     41.2091	  11098.	  11953.	 -32485.	   2104.
     41.2223	   8808.	   9828.	 -32650.	   2104.
     41.2354	   7614.	   8598.	 -32614.	   2104.
     41.2485	   7494.	   8220.	 -32356.	   2103.
     41.2617	   7635.	   8376.	 -32371.	   2103.
     41.2748	   7940.	   8557.	 -32247.	   2103.
     41.2879	   7703.	   8287.	 -32214.	   2102.
     41.3011	   7057.	   7454.	 -32027.	   2102.
     41.3142	   5900.	   6362.	 -32092.	   2102.
     41.3273	   5001.	   5319.	 -31948.	   2102.
     41.3405	   4132.	   4485.	 -31983.	   2101.
     41.3536	   3698.	   3909.	 -31841.	   2101.
     41.3667	   3405.	   3545.	 -31770.	   2101.
     41.3798	   3210.	   3329.	 -31749.	   2101.
     41.3930	   3200.	   3200.	 -31630.	   2100.
     41.4061	   3074.	   3119.	 -31675.	   2100.
     41.4192	   2968.	   3063.	 -31725.	   2100.
     41.4324	   2939.	   3020.	 -31711.	   2100.
     41.4455	   2943.	   2985.	 -31672.	   2099.
     41.4586	   2890.	   2955.	 -31695.	   2099.
     41.4718	   2943.	   2930.	 -31617.	   2099.
     41.4849	   2898.	   2908.	 -31640.	   2099.
     41.4980	   2804.	   2889.	 -31715.	   2098.
     41.5111	   2782.	   2872.	 -31720.	   2098.
     41.5243	   2883.	   2857.	 -31604.	   2098.
     41.5374	   2867.	   2844.	 -31607.	   2097.
     41.5505	   2824.	   2833.	 -31639.	   2097.
     41.5637	   2713.	   2822.	 -31739.	   2097.
     41.5768	   2821.	   2801.	 -31610.	   2097.
     41.5899	   2695.	   2793.	 -31728.	   2096.
     41.6031	   2740.	   2786.	 -31676.	   2096.
     41.6162	   2740.	   2779.	 -31669.	   2096.
     41.6293	   2763.	   2773.	 -31640.	   2096.
     41.6424	   2833.	   2768.	 -31564.	   2095.
     41.6556	   2807.	   2762.	 -31585.	   2095.
     41.6687	   2790.	   2758.	 -31598.	   2095.
     41.6818	   2751.	   2748.	 -31627.	   2095.
     41.6950	   2807.	   2744.	 -31567.	   2094.
     41.7081	   2768.	   2740.	 -31602.	   2094.
     41.7212	   2746.	   2737.	 -31621.	   2094.
     41.7344	   2766.	   2734.	 -31598.	   2093.
     41.7475	   2700.	   2720.	 -31650.	   2093.
     41.7606	   2759.	   2718.	 -31588.	   2093.
     41.7738	   2809.	   2716.	 -31536.	   2093.
     41.7869	   2585.	   2714.	 -31759.	   2092.
     41.8000	   2669.	   2712.	 -31673.	   2092.
     41.8131	   2745.	   2710.	 -31595.	   2092.
     41.8263	   2713.	   2709.	 -31626.	   2092.
     41.8394	   2751.	   2708.	 -31587.	   2091.
     41.8525	   2695.	   2701.	 -31636.	   2091.
     41.8657	   2661.	   2687.	 -31656.	   2091.
     41.8788	   2654.	   2687.	 -31663.	   2091.
     41.8919	   2688.	   2689.	 -31631.	   2090.
     41.9051	   2713.	   2692.	 -31609.	   2090.
     41.9182	   2727.	   2697.	 -31600.	   2090.
     41.9313	   2634.	   2706.	 -31702.	   2090.
     41.9444	   2632.	   2719.	 -31717.	   2089.
     41.9576	   2630.	   2735.	 -31735.	   2089.
     41.9707	   2763.	   2743.	 -31610.	   2089.
     41.9838	   2698.	   2754.	 -31686.	   2088.
     41.9970	   2670.	   2753.	 -31713.	   2088.
     42.0101	   2731.	   2743.	 -31642.	   2088.
     42.0232	   2684.	   2729.	 -31675.	   2088.
     42.0364	   2575.	   2717.	 -31772.	   2087.
     42.0495	   2714.	   2710.	 -31626.	   2087.
     42.0626	   2664.	   2709.	 -31675.	   2087.
     42.0757	   2685.	   2712.	 -31657.	   2087.
     42.0889	   2799.	   2715.	 -31546.	   2086.
     42.1020	   2627.	   2715.	 -31718.	   2086.
     42.1151	   2680.	   2710.	 -31660.	   2086.
