Repository: ozakary/data-NaMO2F2

# Powder X-Ray Diffraction Data for NaMO<sub>2</sub>F<sub>2</sub> (M = Nb<sup>5+</sup>, Ta<sup>5+</sup>)

**Author:** Ouail Zakary  
**ORCID:** [0000-0002-7793-3306](https://orcid.org/0000-0002-7793-3306)  
**E-mail:** [Ouail.Zakary@oulu.fi](mailto:Ouail.Zakary@oulu.fi)  
**Website:** [Ouail Zakary - webpage](https://cc.oulu.fi/~nmrwww/members/Ouail_Zakary.html)

This repository contains datasets of **Powder X-Ray Diffraction (PXRD)** data for the compounds NaNbO<sub>2</sub>F<sub>2</sub> and NaTaO<sub>2</sub>F<sub>2</sub>, recorded under both room temperature (RT) and variable temperature conditions.

File: powder_X-ray_diffraction/variable-temperature_experiments/NaTaO2F2/Rietveld_refinment/270°C/NaTaO2F2.prf (part 3 of 10)
  #(C) 2021 by FIZ Karlsruhe - Leibniz Institute for Information Infrastructure.  All rights reserved.   Chi2: 11.7063  CELL:    8.14431   5.48447   7.52793   90.0000  102.4658   90.0000   SPGR: P 1 21/c 1             TEMP:      0.00
  1   6848     1.54056     1.54439    -0.00042     0.00000     0.00000    0
   715     0     0
 2Theta	Yobs	Ycal	Yobs-Ycal	Backg	Posr	(hkl)	K
     31.4140	   3216.	   3193.	 -31259.	   2611.
     31.4271	   3099.	   3193.	 -31375.	   2611.
     31.4402	   3103.	   3192.	 -31371.	   2610.
     31.4533	   3037.	   3191.	 -31436.	   2609.
     31.4665	   3134.	   3191.	 -31338.	   2609.
     31.4796	   3184.	   3190.	 -31288.	   2608.
     31.4927	   3179.	   3189.	 -31292.	   2607.
     31.5059	   3226.	   3188.	 -31244.	   2607.
     31.5190	   3216.	   3188.	 -31254.	   2606.
     31.5321	   3163.	   3187.	 -31306.	   2605.
     31.5453	   3130.	   3186.	 -31338.	   2605.
     31.5584	   3074.	   3186.	 -31394.	   2604.
     31.5715	   3231.	   3185.	 -31236.	   2603.
     31.5847	   3168.	   3185.	 -31298.	   2603.
     31.5978	   3097.	   3184.	 -31369.	   2602.
     31.6109	   3097.	   3183.	 -31368.	   2601.
     31.6240	   3122.	   3183.	 -31342.	   2601.
     31.6372	   3174.	   3182.	 -31290.	   2600.
     31.6503	   3105.	   3181.	 -31358.	   2599.
     31.6634	   3028.	   3181.	 -31434.	   2598.
     31.6766	   3126.	   3180.	 -31336.	   2598.
     31.6897	   3143.	   3179.	 -31318.	   2597.
     31.7028	   3129.	   3179.	 -31331.	   2596.
     31.7160	   3042.	   3178.	 -31418.	   2596.
     31.7291	   3095.	   3177.	 -31364.	   2595.
     31.7422	   3136.	   3177.	 -31322.	   2594.
     31.7553	   3150.	   3176.	 -31308.	   2594.
     31.7685	   3082.	   3175.	 -31375.	   2593.
     31.7816	   3217.	   3175.	 -31239.	   2592.
     31.7947	   3132.	   3174.	 -31324.	   2592.
     31.8079	   3192.	   3173.	 -31263.	   2591.
     31.8210	   3053.	   3173.	 -31401.	   2590.
     31.8341	   3164.	   3172.	 -31290.	   2590.
     31.8473	   3155.	   3171.	 -31298.	   2589.
     31.8604	   3172.	   3171.	 -31280.	   2588.
     31.8735	   2983.	   3170.	 -31469.	   2588.
     31.8866	   3152.	   3169.	 -31299.	   2587.
     31.8998	   3097.	   3169.	 -31354.	   2586.
     31.9129	   3088.	   3168.	 -31362.	   2586.
     31.9260	   3231.	   3168.	 -31218.	   2585.
     31.9392	   3100.	   3167.	 -31349.	   2584.
     31.9523	   3054.	   3166.	 -31394.	   2583.
     31.9654	   3066.	   3166.	 -31381.	   2583.
     31.9786	   3140.	   3187.	 -31329.	   2582.
     31.9917	   3054.	   3187.	 -31415.	   2581.
     32.0048	   3052.	   3188.	 -31417.	   2581.
     32.0180	   3162.	   3188.	 -31308.	   2580.
     32.0311	   3107.	   3189.	 -31363.	   2579.
     32.0442	   3028.	   3189.	 -31443.	   2579.
     32.0573	   3080.	   3201.	 -31403.	   2578.
     32.0705	   3115.	   3202.	 -31369.	   2577.
     32.0836	   3198.	   3204.	 -31288.	   2577.
     32.0967	   3151.	   3206.	 -31337.	   2576.
     32.1099	   3306.	   3209.	 -31185.	   2575.
     32.1230	   3160.	   3213.	 -31335.	   2575.
     32.1361	   3144.	   3219.	 -31357.	   2574.
     32.1493	   3126.	   3228.	 -31384.	   2573.
     32.1624	   3312.	   3242.	 -31212.	   2573.
     32.1755	   3247.	   3261.	 -31296.	   2572.
     32.1886	   3295.	   3284.	 -31271.	   2571.
     32.2018	   3186.	   3306.	 -31402.	   2571.
     32.2149	   3194.	   3320.	 -31408.	   2570.
     32.2280	   3284.	   3322.	 -31320.	   2569.
     32.2412	   3147.	   3315.	 -31450.	   2568.
     32.2543	   3259.	   3307.	 -31330.	   2568.
     32.2674	   3143.	   3304.	 -31443.	   2567.
     32.2806	   3265.	   3307.	 -31324.	   2566.
     32.2937	   3326.	   3312.	 -31267.	   2566.
     32.3068	   3346.	   3314.	 -31250.	   2565.
     32.3199	   3302.	   3313.	 -31293.	   2564.
     32.3331	   3301.	   3312.	 -31293.	   2564.
     32.3462	   3203.	   3314.	 -31392.	   2563.
     32.3593	   3222.	   3319.	 -31379.	   2562.
     32.3725	   3228.	   3329.	 -31383.	   2562.
     32.3856	   3297.	   3344.	 -31328.	   2561.
     32.3987	   3430.	   3363.	 -31214.	   2560.
     32.4119	   3409.	   3386.	 -31259.	   2560.
     32.4250	   3307.	   3415.	 -31390.	   2559.
     32.4381	   3575.	   3450.	 -31157.	   2558.
     32.4512	   3548.	   3495.	 -31228.	   2558.
     32.4644	   3779.	   3551.	 -31054.	   2557.
     32.4775	   3814.	   3624.	 -31092.	   2556.
     32.4906	   3789.	   3722.	 -31215.	   2556.
     32.5038	   3834.	   3862.	 -31310.	   2555.
     32.5169	   3904.	   4080.	 -31457.	   2554.
     32.5300	   4275.	   4455.	 -31462.	   2554.
     32.5432	   4692.	   5146.	 -31736.	   2553.
     32.5563	   5399.	   6362.	 -32245.	   2552.
     32.5694	   7150.	   8322.	 -32454.	   2551.
     32.5826	  10064.	  11138.	 -32356.	   2551.
     32.5957	  15168.	  14391.	 -30504.	   2550.
     32.6088	  19372.	  17401.	 -29311.	   2549.
     32.6219	  20911.	  19077.	 -29448.	   2549.
     32.6351	  18954.	  18642.	 -30969.	   2548.
     32.6482	  15393.	  16696.	 -32585.	   2547.
     32.6613	  12950.	  14623.	 -32954.	   2547.
     32.6745	  12435.	  13307.	 -32153.	   2546.
     32.6876	  13103.	  12788.	 -30967.	   2545.
     32.7007	  13318.	  12521.	 -30485.	   2545.
     32.7139	  12372.	  11749.	 -30659.	   2544.
     32.7270	  10214.	  10243.	 -31311.	   2543.
     32.7401	   8058.	   8430.	 -31653.	   2543.
     32.7532	   6257.	   6790.	 -31814.	   2542.
     32.7664	   5229.	   5542.	 -31595.	   2541.
     32.7795	   4667.	   4725.	 -31339.	   2541.
     32.7926	   4174.	   4237.	 -31345.	   2540.
     32.8058	   3925.	   3962.	 -31319.	   2539.
     32.8189	   3678.	   3812.	 -31415.	   2539.
     32.8320	   3698.	   3724.	 -31307.	   2538.
     32.8452	   3667.	   3666.	 -31281.	   2537.
     32.8583	   3484.	   3626.	 -31424.	   2536.
     32.8714	   3474.	   3596.	 -31404.	   2536.
     32.8845	   3480.	   3574.	 -31376.	   2535.
     32.8977	   3444.	   3558.	 -31396.	   2534.
     32.9108	   3431.	   3548.	 -31399.	   2534.
     32.9239	   3468.	   3543.	 -31357.	   2533.
     32.9371	   3562.	   3543.	 -31263.	   2532.
     32.9502	   3612.	   3548.	 -31218.	   2532.
     32.9633	   3590.	   3558.	 -31250.	   2531.
     32.9765	   3667.	   3612.	 -31227.	   2530.
     32.9896	   3744.	   3635.	 -31173.	   2530.
     33.0027	   3645.	   3664.	 -31301.	   2529.
     33.0159	   3836.	   3702.	 -31147.	   2528.
     33.0290	   4026.	   3748.	 -31004.	   2528.
     33.0421	   4025.	   3806.	 -31063.	   2527.
     33.0552	   4013.	   3899.	 -31168.	   2526.
     33.0684	   4182.	   3994.	 -31094.	   2526.
     33.0815	   4197.	   4116.	 -31201.	   2525.
     33.0946	   4506.	   4278.	 -31054.	   2524.
     33.1078	   4664.	   4502.	 -31120.	   2524.
     33.1209	   4829.	   4833.	 -31285.	   2523.
     33.1340	   5406.	   5391.	 -31266.	   2522.
     33.1472	   6120.	   6374.	 -31535.	   2521.
     33.1603	   7659.	   8144.	 -31767.	   2521.
     33.1734	  10463.	  11154.	 -31973.	   2520.
     33.1865	  14951.	  15705.	 -32036.	   2519.
     33.1997	  21208.	  21649.	 -31723.	   2519.
     33.2128	  28552.	  27912.	 -30641.	   2518.
     33.2259	  34316.	  32712.	 -29677.	   2517.
     33.2391	  35305.	  33946.	 -29923.	   2517.
     33.2522	  32345.	  31286.	 -30223.	   2516.
     33.2653	  27897.	  27018.	 -30403.	   2515.
     33.2785	  23834.	  23527.	 -30975.	   2515.
     33.2916	  22140.	  21789.	 -30930.	   2514.
     33.3047	  21923.	  21335.	 -30694.	   2513.
     33.3178	  21561.	  20768.	 -30489.	   2513.
     33.3310	  19597.	  18821.	 -30506.	   2512.
     33.3441	  16534.	  15635.	 -30382.	   2511.
     33.3572	  13009.	  12219.	 -30492.	   2511.
     33.3704	   9788.	   9318.	 -30812.	   2510.
     33.3835	   7433.	   7272.	 -31120.	   2509.
     33.3966	   6283.	   5987.	 -30986.	   2509.
     33.4098	   5450.	   5257.	 -31089.	   2508.
     33.4229	   5240.	   4882.	 -30924.	   2507.
     33.4360	   5091.	   4703.	 -30894.	   2507.
     33.4492	   5010.	   4632.	 -30904.	   2506.
     33.4623	   4828.	   4629.	 -31083.	   2505.
     33.4754	   5057.	   4682.	 -30907.	   2504.
     33.4885	   5106.	   4798.	 -30974.	   2504.
     33.5017	   5426.	   5006.	 -30862.	   2503.
     33.5148	   5905.	   5373.	 -30750.	   2502.
     33.5279	   6726.	   6055.	 -30611.	   2502.
     33.5411	   8135.	   7346.	 -30493.	   2501.
     33.5542	  10647.	   9628.	 -30262.	   2500.
     33.5673	  14234.	  13269.	 -30317.	   2500.
     33.5805	  18972.	  18345.	 -30654.	   2499.
     33.5936	  24178.	  24156.	 -31260.	   2498.
     33.6067	  28223.	  29326.	 -32385.	   2498.
     33.6198	  30881.	  31868.	 -32268.	   2497.
     33.6330	  30556.	  30591.	 -31317.	   2496.
     33.6461	  28362.	  26878.	 -29798.	   2496.
     33.6592	  25325.	  23215.	 -29172.	   2495.
     33.6724	  22579.	  21059.	 -29762.	   2494.
     33.6855	  21185.	  20531.	 -30628.	   2494.
     33.6986	  20406.	  20681.	 -31556.	   2493.
     33.7118	  19785.	  20254.	 -31751.	   2492.
     33.7249	  18761.	  18873.	 -31394.	   2492.
     33.7380	  17902.	  17336.	 -30716.	   2491.
     33.7511	  17884.	  16426.	 -29824.	   2490.
     33.7643	  18532.	  16200.	 -28950.	   2489.
     33.7774	  18822.	  16053.	 -28513.	   2489.
     33.7905	  17609.	  15193.	 -28865.	   2488.
     33.8037	  14804.	  13518.	 -29996.	   2487.
     33.8168	  12279.	  11752.	 -30755.	   2487.
     33.8299	  10590.	  10501.	 -31192.	   2486.
     33.8431	  10078.	   9914.	 -31118.	   2485.
     33.8562	  10457.	   9739.	 -30564.	   2485.
     33.8693	  10461.	   9464.	 -30285.	   2484.
     33.8825	   9661.	   8694.	 -30315.	   2483.
     33.8956	   7953.	   7499.	 -30828.	   2483.
     33.9087	   6520.	   6309.	 -31071.	   2482.
     33.9218	   5360.	   5337.	 -31258.	   2481.
     33.9350	   4525.	   4627.	 -31384.	   2481.
     33.9481	   4009.	   4177.	 -31450.	   2480.
     33.9612	   3844.	   3907.	 -31345.	   2479.
     33.9744	   3639.	   3747.	 -31389.	   2479.
     33.9875	   3595.	   3628.	 -31315.	   2478.
     34.0006	   3498.	   3560.	 -31344.	   2477.
     34.0138	   3533.	   3515.	 -31264.	   2477.
     34.0269	   3376.	   3473.	 -31379.	   2476.
     34.0400	   3410.	   3438.	 -31310.	   2475.
     34.0531	   3303.	   3408.	 -31386.	   2475.
     34.0663	   3227.	   3381.	 -31436.	   2474.
     34.0794	   3344.	   3358.	 -31296.	   2473.
     34.0925	   3300.	   3338.	 -31320.	   2472.
     34.1057	   3345.	   3321.	 -31258.	   2472.
     34.1188	   3268.	   3306.	 -31320.	   2471.
     34.1319	   3237.	   3293.	 -31338.	   2470.
     34.1451	   3173.	   3281.	 -31390.	   2470.
     34.1582	   3272.	   3272.	 -31281.	   2469.
     34.1713	   3180.	   3263.	 -31365.	   2468.
     34.1844	   3127.	   3256.	 -31411.	   2468.
     34.1976	   3203.	   3250.	 -31329.	   2467.
     34.2107	   3182.	   3245.	 -31345.	   2466.
     34.2238	   3256.	   3241.	 -31267.	   2466.
     34.2370	   3187.	   3239.	 -31334.	   2465.
     34.2501	   3198.	   3237.	 -31321.	   2464.
     34.2632	   3224.	   3237.	 -31295.	   2464.
     34.2764	   3230.	   3238.	 -31289.	   2463.
     34.2895	   3263.	   3203.	 -31222.	   2462.
     34.3026	   3283.	   3208.	 -31207.	   2462.
     34.3158	   3254.	   3214.	 -31242.	   2461.
     34.3289	   3282.	   3223.	 -31223.	   2460.
     34.3420	   3379.	   3233.	 -31136.	   2460.
     34.3551	   3340.	   3246.	 -31188.	   2459.
     34.3683	   3485.	   3244.	 -31041.	   2458.
     34.3814	   3293.	   3265.	 -31254.	   2457.
     34.3945	   3444.	   3292.	 -31130.	   2457.
     34.4077	   3376.	   3327.	 -31233.	   2456.
     34.4208	   3540.	   3373.	 -31115.	   2455.
     34.4339	   3564.	   3434.	 -31152.	   2455.
     34.4471	   3543.	   3509.	 -31248.	   2454.
     34.4602	   3571.	   3647.	 -31358.	   2453.
     34.4733	   3890.	   3888.	 -31279.	   2453.
     34.4864	   4279.	   4325.	 -31328.	   2452.
     34.4996	   4816.	   5106.	 -31572.	   2451.
     34.5127	   6081.	   6355.	 -31556.	   2451.
     34.5258	   8024.	   8104.	 -31362.	   2450.
     34.5390	  10899.	  10172.	 -30555.	   2449.
     34.5521	  13455.	  12064.	 -29890.	   2449.
     34.5652	  14668.	  13081.	 -29694.	   2448.
     34.5784	  13486.	  12724.	 -30520.	   2447.
     34.5915	  11654.	  11390.	 -31017.	   2447.
     34.6046	   9993.	   9974.	 -31263.	   2446.
     34.6177	   9176.	   9068.	 -31174.	   2445.
     34.6309	   9161.	   8765.	 -30885.	   2445.
     34.6440	   9292.	   8769.	 -30759.	   2444.
     34.6571	   9197.	   8574.	 -30659.	   2443.
     34.6703	   8343.	   7849.	 -30788.	   2442.
     34.6834	   7112.	   6764.	 -30934.	   2442.
     34.6965	   5683.	   5667.	 -31265.	   2441.
     34.7097	   4927.	   4769.	 -31124.	   2440.
     34.7228	   4173.	   4148.	 -31257.	   2440.
     34.7359	   3672.	   3762.	 -31372.	   2439.
     34.7491	   3638.	   3539.	 -31183.	   2438.
     34.7622	   3501.	   3416.	 -31197.	   2438.
     34.7753	   3392.	   3345.	 -31235.	   2437.
     34.7884	   3289.	   3302.	 -31295.	   2436.
     34.8016	   3221.	   3276.	 -31337.	   2436.
     34.8147	   3172.	   3264.	 -31374.	   2435.
     34.8278	   3136.	   3269.	 -31415.	   2434.
     34.8410	   3227.	   3291.	 -31346.	   2434.
     34.8541	   3299.	   3328.	 -31311.	   2433.
     34.8672	   3527.	   3371.	 -31126.	   2432.
     34.8804	   3541.	   3401.	 -31142.	   2432.
     34.8935	   3494.	   3399.	 -31187.	   2431.
     34.9066	   3460.	   3363.	 -31185.	   2430.
     34.9197	   3399.	   3312.	 -31195.	   2430.
     34.9329	   3294.	   3270.	 -31258.	   2429.
     34.9460	   3195.	   3247.	 -31333.	   2428.
     34.9591	   3343.	   3238.	 -31177.	   2428.
     34.9723	   3286.	   3232.	 -31228.	   2427.
     34.9854	   3202.	   3216.	 -31296.	   2426.
     34.9985	   3233.	   3186.	 -31235.	   2425.
     35.0117	   3209.	   3150.	 -31223.	   2425.
     35.0248	   3118.	   3118.	 -31281.	   2424.
     35.0379	   3166.	   3092.	 -31208.	   2423.
     35.0510	   3051.	   3074.	 -31305.	   2423.
     35.0642	   2869.	   3063.	 -31475.	   2422.
     35.0773	   3063.	   3055.	 -31274.	   2421.
     35.0904	   3072.	   3049.	 -31259.	   2421.
     35.1036	   3005.	   3045.	 -31322.	   2420.
     35.1167	   2925.	   3041.	 -31398.	   2419.
     35.1298	   3068.	   3038.	 -31252.	   2419.
     35.1430	   2930.	   3035.	 -31387.	   2418.
     35.1561	   3071.	   3033.	 -31243.	   2417.
     35.1692	   2947.	   3030.	 -31365.	   2417.
     35.1824	   2957.	   3028.	 -31353.	   2416.
     35.1955	   2997.	   3026.	 -31310.	   2415.
     35.2086	   2970.	   3023.	 -31335.	   2415.
     35.2217	   2875.	   3022.	 -31428.	   2414.
     35.2349	   2996.	   3006.	 -31292.	   2413.
     35.2480	   3007.	   3005.	 -31280.	   2413.
     35.2611	   2934.	   3004.	 -31352.	   2412.
     35.2743	   2940.	   3003.	 -31345.	   2411.
     35.2874	   2916.	   3002.	 -31367.	   2410.
     35.3005	   2934.	   3000.	 -31348.	   2410.
     35.3137	   2926.	   2999.	 -31355.	   2409.
     35.3268	   2963.	   2992.	 -31311.	   2408.
     35.3399	   2953.	   2991.	 -31320.	   2408.
     35.3530	   3029.	   2990.	 -31243.	   2407.
     35.3662	   3070.	   2990.	 -31201.	   2406.
     35.3793	   2873.	   2989.	 -31398.	   2406.
     35.3924	   2877.	   2988.	 -31393.	   2405.
     35.4056	   2925.	   2987.	 -31344.	   2404.
     35.4187	   3031.	   2987.	 -31237.	   2404.
     35.4318	   2898.	   2986.	 -31370.	   2403.
     35.4450	   2917.	   2985.	 -31350.	   2402.
     35.4581	   2960.	   2984.	 -31306.	   2402.
     35.4712	   2861.	   2984.	 -31404.	   2401.
     35.4843	   2969.	   2983.	 -31296.	   2400.
     35.4975	   2903.	   2982.	 -31361.	   2400.
     35.5106	   2992.	   2982.	 -31271.	   2399.
     35.5237	   2948.	   2981.	 -31315.	   2398.
     35.5369	   2983.	   2980.	 -31279.	   2398.
     35.5500	   2959.	   2979.	 -31302.	   2397.
     35.5631	   3011.	   2978.	 -31249.	   2396.
     35.5763	   3007.	   2978.	 -31252.	   2396.
     35.5894	   2906.	   2977.	 -31353.	   2395.
     35.6025	   2885.	   2976.	 -31373.	   2394.
     35.6156	   2918.	   2976.	 -31339.	   2393.
     35.6288	   2971.	   2975.	 -31286.	   2393.
     35.6419	   2883.	   2974.	 -31373.	   2392.
     35.6550	   3008.	   2973.	 -31247.	   2391.
     35.6682	   2954.	   2973.	 -31301.	   2391.
     35.6813	   2964.	   2972.	 -31290.	   2390.
     35.6944	   2943.	   2971.	 -31310.	   2389.
     35.7076	   2843.	   2970.	 -31409.	   2388.
     35.7207	   2779.	   2969.	 -31472.	   2387.
     35.7338	   2922.	   2968.	 -31328.	   2386.
     35.7470	   2971.	   2968.	 -31278.	   2385.
     35.7601	   2955.	   2967.	 -31293.	   2384.
     35.7732	   2863.	   2966.	 -31385.	   2383.
     35.7863	   3027.	   2965.	 -31220.	   2382.
     35.7995	   2909.	   2965.	 -31338.	   2381.
     35.8126	   2952.	   2965.	 -31295.	   2380.
     35.8257	   2938.	   2966.	 -31310.	   2379.
     35.8389	   2944.	   2968.	 -31306.	   2378.
     35.8520	   2971.	   2970.	 -31281.	   2377.
     35.8651	   2875.	   2972.	 -31378.	   2376.
     35.8783	   2843.	   2972.	 -31411.	   2375.
     35.8914	   2968.	   2970.	 -31284.	   2374.
     35.9045	   2995.	   2967.	 -31254.	   2373.
     35.9176	   2916.	   2964.	 -31330.	   2372.
     35.9308	   2859.	   2961.	 -31384.	   2371.
     35.9439	   2861.	   2960.	 -31381.	   2370.
     35.9570	   3062.	   2959.	 -31179.	   2369.
     35.9702	   3081.	   2958.	 -31159.	   2368.
     35.9833	   2895.	   2956.	 -31343.	   2367.
     35.9964	   2940.	   2954.	 -31295.	   2366.
     36.0096	   2970.	   2951.	 -31263.	   2365.
     36.0227	   2907.	   2957.	 -31331.	   2364.
     36.0358	   2965.	   2955.	 -31272.	   2363.
     36.0489	   2977.	   2954.	 -31258.	   2362.
     36.0621	   2938.	   2953.	 -31296.	   2361.
     36.0752	   3025.	   2952.	 -31209.	   2360.
     36.0883	   2986.	   2951.	 -31247.	   2359.
     36.1015	   2922.	   2950.	 -31310.	   2358.
     36.1146	   2917.	   2954.	 -31319.	   2357.
     36.1277	   2985.	   2953.	 -31250.	   2356.
     36.1409	   2823.	   2953.	 -31412.	   2355.
     36.1540	   2955.	   2953.	 -31280.	   2354.
     36.1671	   2891.	   2953.	 -31343.	   2353.
     36.1802	   2871.	   2952.	 -31363.	   2352.
     36.1934	   3012.	   2952.	 -31222.	   2351.
     36.2065	   2991.	   2952.	 -31243.	   2350.
     36.2196	   2957.	   2953.	 -31277.	   2349.
     36.2328	   2968.	   2953.	 -31267.	   2348.
     36.2459	   2903.	   2953.	 -31332.	   2347.
     36.2590	   2875.	   2954.	 -31360.	   2346.
     36.2722	   2941.	   2954.	 -31295.	   2345.
     36.2853	   2966.	   2955.	 -31271.	   2344.
     36.2984	   2916.	   2956.	 -31322.	   2343.
     36.3116	   2903.	   2957.	 -31336.	   2342.
     36.3247	   2935.	   2958.	 -31305.	   2341.
     36.3378	   2833.	   2960.	 -31409.	   2340.
     36.3509	   2863.	   2962.	 -31381.	   2339.
     36.3641	   2846.	   2964.	 -31400.	   2338.
     36.3772	   2974.	   2967.	 -31275.	   2337.
     36.3903	   2993.	   2970.	 -31259.	   2336.
     36.4035	   2977.	   2974.	 -31279.	   2335.
     36.4166	   2914.	   2978.	 -31346.	   2334.
     36.4297	   3077.	   2984.	 -31189.	   2333.
     36.4429	   2973.	   2990.	 -31299.	   2332.
     36.4560	   2929.	   2998.	 -31351.	   2331.
     36.4691	   3028.	   3007.	 -31261.	   2330.
     36.4822	   3018.	   3019.	 -31282.	   2329.
     36.4954	   3052.	   3033.	 -31263.	   2328.
     36.5085	   3060.	   3051.	 -31273.	   2327.
     36.5216	   3050.	   3075.	 -31307.	   2326.
     36.5348	   3093.	   3106.	 -31295.	   2325.
     36.5479	   3290.	   3150.	 -31142.	   2324.
     36.5610	   3238.	   3217.	 -31260.	   2323.
     36.5742	   3412.	   3330.	 -31200.	   2322.
     36.5873	   3482.	   3533.	 -31333.	   2321.
     36.6004	   3765.	   3900.	 -31417.	   2320.
     36.6135	   4289.	   4516.	 -31509.	   2319.
     36.6267	   5312.	   5417.	 -31387.	   2318.
     36.6398	   6657.	   6537.	 -31162.	   2317.
     36.6529	   8208.	   7672.	 -30746.	   2316.
     36.6661	   9227.	   8459.	 -30513.	   2315.
     36.6792	   9219.	   8510.	 -30573.	   2314.
     36.6923	   8611.	   7860.	 -30531.	   2313.
     36.7055	   7060.	   6969.	 -31190.	   2312.
     36.7186	   6058.	   6279.	 -31503.	   2311.
     36.7317	   5837.	   5965.	 -31410.	   2310.
     36.7449	   6094.	   5968.	 -31156.	   2309.
     36.7580	   6400.	   6056.	 -30938.	   2308.
     36.7711	   6302.	   5942.	 -30922.	   2307.
     36.7842	   5824.	   5508.	 -30966.	   2306.
     36.7974	   5142.	   4890.	 -31030.	   2305.
     36.8105	   4299.	   4295.	 -31278.	   2304.
     36.8236	   3827.	   3825.	 -31279.	   2303.
     36.8368	   3540.	   3501.	 -31243.	   2302.
     36.8499	   3226.	   3305.	 -31361.	   2301.
     36.8630	   3195.	   3193.	 -31280.	   2300.
     36.8762	   3090.	   3131.	 -31323.	   2298.
     36.8893	   3056.	   3095.	 -31321.	   2297.
     36.9024	   3013.	   3074.	 -31342.	   2296.
     36.9155	   3049.	   3058.	 -31291.	   2295.
     36.9287	   3089.	   3046.	 -31239.	   2294.
     36.9418	   3167.	   3037.	 -31152.	   2293.
     36.9549	   3046.	   3030.	 -31266.	   2292.
     36.9681	   3056.	   3026.	 -31252.	   2291.
     36.9812	   3045.	   3024.	 -31261.	   2290.
     36.9943	   2969.	   3024.	 -31336.	   2289.
     37.0075	   3140.	   3026.	 -31168.	   2288.
     37.0206	   3038.	   3030.	 -31273.	   2287.
     37.0337	   3064.	   3036.	 -31254.	   2286.
     37.0468	   3047.	   3044.	 -31279.	   2285.
     37.0600	   3151.	   3056.	 -31187.	   2284.
     37.0731	   3123.	   3072.	 -31231.	   2283.
     37.0862	   3189.	   3093.	 -31185.	   2282.
     37.0994	   3098.	   3120.	 -31304.	   2281.
     37.1125	   3253.	   3157.	 -31186.	   2280.
     37.1256	   3261.	   3208.	 -31229.	   2279.
     37.1388	   3303.	   3283.	 -31262.	   2278.
     37.1519	   3449.	   3404.	 -31237.	   2277.
     37.1650	   3618.	   3615.	 -31279.	   2276.
     37.1782	   4013.	   4000.	 -31269.	   2275.
     37.1913	   4513.	   4661.	 -31430.	   2274.
     37.2044	   5501.	   5694.	 -31475.	   2273.
     37.2175	   6713.	   7105.	 -31674.	   2272.
     37.2307	   8219.	   8738.	 -31801.	   2271.
     37.2438	   9210.	  10176.	 -32248.	   2270.
     37.2569	  10076.	  10899.	 -32105.	   2269.
     37.2701	   9874.	  10566.	 -31973.	   2268.
     37.2832	   9052.	   9462.	 -31692.	   2267.
     37.2963	   8290.	   8260.	 -31252.	   2266.
     37.3095	   7353.	   7445.	 -31374.	   2265.
     37.3226	   6882.	   7163.	 -31563.	   2264.
     37.3357	   6720.	   7229.	 -31791.	   2263.
     37.3488	   6916.	   7305.	 -31671.	   2262.
     37.3620	   6589.	   7034.	 -31726.	   2261.
     37.3751	   6240.	   6349.	 -31391.	   2260.
     37.3882	   5390.	   5479.	 -31371.	   2259.
     37.4014	   4718.	   4668.	 -31232.	   2258.
     37.4145	   3989.	   4051.	 -31344.	   2257.
     37.4276	   3569.	   3639.	 -31352.	   2256.
     37.4408	   3377.	   3387.	 -31292.	   2255.
     37.4539	   3210.	   3255.	 -31327.	   2254.
     37.4670	   3175.	   3194.	 -31301.	   2253.
     37.4801	   3135.	   3183.	 -31330.	   2252.
     37.4933	   3041.	   3217.	 -31458.	   2251.
     37.5064	   3170.	   3297.	 -31409.	   2250.
     37.5195	   3338.	   3419.	 -31363.	   2249.
     37.5327	   3339.	   3564.	 -31507.	   2248.
     37.5458	   3443.	   3686.	 -31525.	   2247.
     37.5589	   3591.	   3730.	 -31421.	   2246.
     37.5721	   3414.	   3667.	 -31535.	   2245.
     37.5852	   3452.	   3542.	 -31371.	   2244.
     37.5983	   3299.	   3423.	 -31406.	   2243.
     37.6115	   3270.	   3354.	 -31366.	   2242.
     37.6246	   3161.	   3342.	 -31463.	   2241.
     37.6377	   3384.	   3362.	 -31260.	   2240.
     37.6508	   3441.	   3374.	 -31215.	   2239.
     37.6640	   3371.	   3338.	 -31248.	   2238.
     37.6771	   3170.	   3253.	 -31365.	   2237.
     37.6902	   3079.	   3152.	 -31355.	   2236.
     37.7034	   3097.	   3063.	 -31248.	   2235.
     37.7165	   2995.	   2998.	 -31285.	   2234.
     37.7296	   3048.	   2957.	 -31191.	   2233.
     37.7428	   2907.	   2932.	 -31307.	   2232.
     37.7559	   2948.	   2916.	 -31250.	   2231.
     37.7690	   2880.	   2901.	 -31303.	   2230.
     37.7821	   2854.	   2887.	 -31315.	   2229.
     37.7953	   2888.	   2874.	 -31268.	   2228.
     37.8084	   2819.	   2864.	 -31327.	   2227.
     37.8215	   2781.	   2856.	 -31357.	   2226.
     37.8347	   2812.	   2850.	 -31320.	   2225.
     37.8478	   2822.	   2845.	 -31305.	   2224.
     37.8609	   2813.	   2841.	 -31310.	   2223.
     37.8741	   2820.	   2837.	 -31299.	   2222.
     37.8872	   2741.	   2834.	 -31375.	   2221.
     37.9003	   2726.	   2831.	 -31387.	   2220.
     37.9134	   2681.	   2826.	 -31427.	   2219.
     37.9266	   2843.	   2815.	 -31254.	   2218.
     37.9397	   2796.	   2813.	 -31299.	   2217.
     37.9528	   2737.	   2811.	 -31356.	   2216.
     37.9660	   2743.	   2809.	 -31348.	   2215.
     37.9791	   2803.	   2808.	 -31286.	   2214.
     37.9922	   2812.	   2806.	 -31276.	   2213.
     38.0054	   2726.	   2804.	 -31360.	   2212.
     38.0185	   2719.	   2802.	 -31364.	   2211.
     38.0316	   2818.	   2796.	 -31260.	   2210.
     38.0448	   2755.	   2795.	 -31322.	   2209.
     38.0579	   2842.	   2794.	 -31233.	   2208.
     38.0710	   2779.	   2792.	 -31295.	   2207.
     38.0841	   2790.	   2791.	 -31283.	   2206.
     38.0973	   2746.	   2790.	 -31326.	   2205.
     38.1104	   2716.	   2789.	 -31355.	   2204.
     38.1235	   2849.	   2788.	 -31220.	   2203.
     38.1367	   2837.	   2786.	 -31231.	   2202.
     38.1498	   2801.	   2785.	 -31266.	   2201.
     38.1629	   2789.	   2784.	 -31277.	   2200.
     38.1761	   2782.	   2783.	 -31283.	   2199.
     38.1892	   2765.	   2782.	 -31299.	   2198.
     38.2023	   2713.	   2781.	 -31350.	   2197.
     38.2154	   2808.	   2780.	 -31253.	   2196.
     38.2286	   2805.	   2778.	 -31254.	   2195.
     38.2417	   2749.	   2777.	 -31309.	   2194.
     38.2548	   2719.	   2775.	 -31338.	   2193.
     38.2680	   2718.	   2774.	 -31338.	   2192.
     38.2811	   2787.	   2773.	 -31268.	   2191.
     38.2942	   2800.	   2772.	 -31254.	   2190.
     38.3074	   2766.	   2771.	 -31287.	   2189.
     38.3205	   2764.	   2770.	 -31287.	   2188.
     38.3336	   2760.	   2769.	 -31290.	   2187.
     38.3467	   2792.	   2768.	 -31257.	   2186.
     38.3599	   2708.	   2767.	 -31340.	   2185.
     38.3730	   2806.	   2766.	 -31241.	   2184.
     38.3861	   2759.	   2765.	 -31287.	   2183.
     38.3993	   2854.	   2764.	 -31191.	   2182.
     38.4124	   2729.	   2763.	 -31315.	   2181.
     38.4255	   2809.	   2762.	 -31234.	   2180.
     38.4387	   2725.	   2761.	 -31317.	   2179.
     38.4518	   2754.	   2760.	 -31287.	   2178.
     38.4649	   2762.	   2759.	 -31278.	   2177.
     38.4781	   2795.	   2757.	 -31244.	   2176.
     38.4912	   2749.	   2756.	 -31289.	   2175.
     38.5043	   2670.	   2755.	 -31367.	   2174.
     38.5174	   2822.	   2754.	 -31214.	   2173.
     38.5306	   2853.	   2753.	 -31182.	   2172.
     38.5437	   2748.	   2752.	 -31286.	   2171.
     38.5568	   2895.	   2751.	 -31138.	   2170.
     38.5700	   2954.	   2750.	 -31078.	   2169.
     38.5831	   2622.	   2750.	 -31410.	   2168.
     38.5962	   2781.	   2750.	 -31251.	   2168.
     38.6094	   2805.	   2750.	 -31226.	   2168.
     38.6225	   2802.	   2749.	 -31229.	   2167.
     38.6356	   2679.	   2749.	 -31352.	   2167.
     38.6487	   2816.	   2749.	 -31215.	   2167.
     38.6619	   2770.	   2748.	 -31260.	   2167.
     38.6750	   2808.	   2748.	 -31222.	   2166.
     38.6881	   2708.	   2748.	 -31322.	   2166.
     38.7013	   2772.	   2748.	 -31257.	   2166.
     38.7144	   2850.	   2747.	 -31179.	   2166.
     38.7275	   2758.	   2747.	 -31271.	   2165.
     38.7407	   2796.	   2747.	 -31233.	   2165.
     38.7538	   2896.	   2747.	 -31132.	   2165.
     38.7669	   2734.	   2746.	 -31294.	   2164.
     38.7800	   2848.	   2746.	 -31180.	   2164.
     38.7932	   2742.	   2746.	 -31286.	   2164.
     38.8063	   2678.	   2746.	 -31349.	   2164.
     38.8194	   2847.	   2745.	 -31180.	   2163.
     38.8326	   2759.	   2745.	 -31268.	   2163.
     38.8457	   2794.	   2745.	 -31232.	   2163.
     38.8588	   2714.	   2744.	 -31312.	   2163.
     38.8720	   2766.	   2744.	 -31260.	   2162.
     38.8851	   2837.	   2744.	 -31189.	   2162.
     38.8982	   2834.	   2744.	 -31191.	   2162.
     38.9114	   2767.	   2743.	 -31258.	   2162.
     38.9245	   2746.	   2743.	 -31279.	   2161.
     38.9376	   2877.	   2743.	 -31148.	   2161.
     38.9507	   2812.	   2746.	 -31215.	   2161.
     38.9639	   2783.	   2745.	 -31244.	   2160.
     38.9770	   2772.	   2745.	 -31255.	   2160.
     38.9901	   2791.	   2745.	 -31236.	   2160.
     39.0033	   2743.	   2745.	 -31284.	   2160.
     39.0164	   2867.	   2745.	 -31160.	   2159.
     39.0295	   2745.	   2745.	 -31282.	   2159.
     39.0427	   2707.	   2745.	 -31320.	   2159.
     39.0558	   2844.	   2746.	 -31184.	   2159.
     39.0689	   2768.	   2746.	 -31260.	   2158.
     39.0820	   2720.	   2746.	 -31308.	   2158.
     39.0952	   2754.	   2746.	 -31274.	   2158.
     39.1083	   2727.	   2746.	 -31301.	   2157.
     39.1214	   2717.	   2746.	 -31311.	   2157.
     39.1346	   2718.	   2747.	 -31310.	   2157.
     39.1477	   2727.	   2747.	 -31301.	   2157.
     39.1608	   2724.	   2747.	 -31305.	   2156.
     39.1740	   2703.	   2747.	 -31326.	   2156.
     39.1871	   2730.	   2747.	 -31299.	   2156.
     39.2002	   2676.	   2748.	 -31354.	   2156.
     39.2133	   2709.	   2748.	 -31321.	   2155.
     39.2265	   2731.	   2749.	 -31299.	   2155.
     39.2396	   2853.	   2757.	 -31186.	   2155.
     39.2527	   2866.	   2758.	 -31174.	   2154.
     39.2659	   2748.	   2759.	 -31293.	   2154.
     39.2790	   2717.	   2760.	 -31325.	   2154.
     39.2921	   2694.	   2762.	 -31349.	   2154.
     39.3053	   2691.	   2763.	 -31354.	   2153.
     39.3184	   2820.	   2765.	 -31227.	   2153.
     39.3315	   2786.	   2767.	 -31262.	   2153.
     39.3446	   2887.	   2773.	 -31168.	   2153.
     39.3578	   2815.	   2776.	 -31242.	   2152.
     39.3709	   2763.	   2779.	 -31298.	   2152.
     39.3840	   2750.	   2782.	 -31314.	   2152.
     39.3972	   2826.	   2787.	 -31242.	   2152.
     39.4103	   2873.	   2792.	 -31201.	   2151.
     39.4234	   2744.	   2798.	 -31336.	   2151.
     39.4366	   2940.	   2805.	 -31147.	   2151.
     39.4497	   2784.	   2815.	 -31313.	   2150.
     39.4628	   2835.	   2827.	 -31273.	   2150.
     39.4760	   2884.	   2843.	 -31240.	   2150.
     39.4891	   2830.	   2865.	 -31317.	   2150.
     39.5022	   2864.	   2901.	 -31319.	   2149.
     39.5153	   2992.	   2963.	 -31252.	   2149.
     39.5285	   3053.	   3073.	 -31302.	   2149.
     39.5416	   3313.	   3261.	 -31230.	   2149.
     39.5547	   3520.	   3549.	 -31311.	   2148.
     39.5679	   3775.	   3938.	 -31445.	   2148.
     39.5810	   4391.	   4370.	 -31261.	   2148.
     39.5941	   4623.	   4739.	 -31398.	   2147.
     39.6073	   4651.	   4894.	 -31525.	   2147.
     39.6204	   4659.	   4755.	 -31377.	   2147.
     39.6335	   4514.	   4429.	 -31197.	   2147.
     39.6466	   4224.	   4111.	 -31169.	   2146.
     39.6598	   4046.	   3900.	 -31136.	   2146.
     39.6729	   3927.	   3841.	 -31196.	   2146.
     39.6860	   3843.	   3894.	 -31333.	   2146.
     39.6992	   3934.	   3974.	 -31321.	   2145.
     39.7123	   3957.	   3975.	 -31300.	   2145.
     39.7254	   3870.	   3852.	 -31264.	   2145.
     39.7386	   3683.	   3653.	 -31251.	   2145.
     39.7517	   3587.	   3462.	 -31157.	   2144.
     39.7648	   3485.	   3317.	 -31114.	   2144.
     39.7779	   3345.	   3241.	 -31178.	   2144.
     39.7911	   3402.	   3240.	 -31120.	   2143.
     39.8042	   3351.	   3328.	 -31259.	   2143.
     39.8173	   3425.	   3542.	 -31399.	   2143.
     39.8305	   3961.	   3950.	 -31271.	   2143.
     39.8436	   4345.	   4612.	 -31549.	   2142.
     39.8567	   5186.	   5547.	 -31643.	   2142.
     39.8699	   6347.	   6671.	 -31606.	   2142.
     39.8830	   7575.	   7724.	 -31431.	   2142.
     39.8961	   8003.	   8335.	 -31614.	   2141.
     39.9092	   7431.	   8189.	 -32040.	   2141.
     39.9224	   6600.	   7410.	 -32091.	   2141.
     39.9355	   5928.	   6482.	 -31836.	   2140.
     39.9486	   5418.	   5788.	 -31651.	   2140.
     39.9618	   5185.	   5481.	 -31577.	   2140.
     39.9749	   5360.	   5523.	 -31445.	   2140.
     39.9880	   5624.	   5722.	 -31379.	   2139.
     40.0012	   5663.	   5804.	 -31423.	   2139.
     40.0143	   5308.	   5563.	 -31536.	   2139.
     40.0274	   4982.	   5044.	 -31344.	   2139.
     40.0406	   4330.	   4443.	 -31395.	   2138.
     40.0537	   3944.	   3923.	 -31261.	   2138.
     40.0668	   3616.	   3541.	 -31207.	   2138.
     40.0799	   3424.	   3295.	 -31153.	   2138.
     40.0931	   3391.	   3152.	 -31043.	   2137.
     40.1062	   3250.	   3078.	 -31110.	   2137.
     40.1193	   3249.	   3044.	 -31076.	   2137.
     40.1325	   3143.	   3031.	 -31170.	   2136.
     40.1456	   3109.	   3033.	 -31206.	   2136.
     40.1587	   3260.	   3046.	 -31068.	   2136.
     40.1719	   3228.	   3074.	 -31128.	   2136.
     40.1850	   3199.	   3134.	 -31216.	   2135.
     40.1981	   3274.	   3218.	 -31225.	   2135.
     40.2112	   3487.	   3372.	 -31167.	   2135.
     40.2244	   3707.	   3658.	 -31233.	   2135.
     40.2375	   4164.	   4154.	 -31272.	   2134.
     40.2506	   5006.	   4934.	 -31210.	   2134.
     40.2638	   6265.	   6014.	 -31031.	   2134.
     40.2769	   7993.	   7252.	 -30540.	   2133.
     40.2900	   9582.	   8369.	 -30069.	   2133.
     40.3032	  10377.	   8937.	 -29842.	   2133.
     40.3163	   9843.	   8652.	 -30091.	   2133.
     40.3294	   8255.	   7741.	 -30767.	   2132.
     40.3425	   7027.	   6727.	 -30981.	   2132.
     40.3557	   6168.	   5998.	 -31111.	   2132.
     40.3688	   5894.	   5721.	 -31109.	   2132.
     40.3819	   6241.	   5797.	 -30838.	   2131.
     40.3951	   6768.	   6026.	 -30540.	   2131.
     40.4082	   6910.	   6104.	 -30476.	   2131.
     40.4213	   6544.	   5822.	 -30560.	   2130.
     40.4345	   5727.	   5236.	 -30791.	   2130.
     40.4476	   4828.	   4578.	 -31032.	   2130.
     40.4607	   4194.	   4008.	 -31096.	   2130.
     40.4739	   3643.	   3607.	 -31246.	   2129.
     40.4870	   3316.	   3337.	 -31303.	   2129.
     40.5001	   3295.	   3178.	 -31165.	   2129.
     40.5132	   3155.	   3090.	 -31217.	   2129.
     40.5264	   3102.	   3042.	 -31222.	   2128.
     40.5395	   3013.	   3015.	 -31284.	   2128.
     40.5526	   3013.	   2999.	 -31268.	   2128.
     40.5658	   2970.	   2989.	 -31301.	   2128.
     40.5789	   3192.	   2984.	 -31073.	   2127.
     40.5920	   3037.	   2983.	 -31227.	   2127.
     40.6052	   3031.	   2985.	 -31236.	   2127.
     40.6183	   3108.	   2991.	 -31165.	   2126.
     40.6314	   2950.	   3000.	 -31332.	   2126.
     40.6445	   3111.	   3014.	 -31185.	   2126.
     40.6577	   3053.	   3032.	 -31261.	   2126.
     40.6708	   3136.	   3056.	 -31202.	   2125.
     40.6839	   3220.	   3083.	 -31145.	   2125.
     40.6971	   3247.	   3124.	 -31158.	   2125.
     40.7102	   3320.	   3177.	 -31139.	   2125.
     40.7233	   3356.	   3250.	 -31176.	   2124.
     40.7365	   3626.	   3361.	 -31017.	   2124.
     40.7496	   3946.	   3541.	 -30877.	   2124.
     40.7627	   4217.	   3858.	 -30923.	   2123.
     40.7758	   4630.	   4412.	 -31064.	   2123.
     40.7890	   5575.	   5328.	 -31034.	   2123.
     40.8021	   6768.	   6653.	 -31167.	   2123.
     40.8152	   8194.	   8319.	 -31407.	   2122.
     40.8284	   9735.	  10050.	 -31597.	   2122.
     40.8415	  11317.	  11300.	 -31265.	   2122.
     40.8546	  11407.	  11512.	 -31387.	   2122.
     40.8678	  10660.	  10609.	 -31230.	   2121.
     40.8809	   9303.	   9222.	 -31200.	   2121.
     40.8940	   8147.	   8028.	 -31163.	   2121.
     40.9072	   7346.	   7398.	 -31334.	   2121.
     40.9203	   7393.	   7411.	 -31299.	   2120.
     40.9334	   7948.	   7906.	 -31240.	   2120.
     40.9465	   8483.	   8598.	 -31397.	   2120.
     40.9597	   8968.	   9202.	 -31516.	   2119.
     40.9728	   9353.	   9669.	 -31597.	   2119.
     40.9859	  10164.	  10249.	 -31367.	   2119.
     40.9991	  11473.	  11133.	 -30942.	   2119.
     41.0122	  12676.	  12117.	 -30723.	   2118.
     41.0253	  13415.	  12702.	 -30569.	   2118.
     41.0385	  13123.	  12415.	 -30574.	   2118.
     41.0516	  11864.	  11457.	 -30875.	   2118.
     41.0647	  10611.	  10603.	 -31274.	   2117.
     41.0778	   9884.	  10545.	 -31943.	   2117.
     41.0910	  10874.	  11595.	 -32003.	   2117.
     41.1041	  13046.	  13592.	 -31828.	   2116.
     41.1172	  14903.	  15908.	 -32287.	   2116.
     41.1304	  16716.	  17516.	 -32082.	   2116.
     41.1435	  16523.	  17361.	 -32120.	   2116.
     41.1566	  14566.	  15428.	 -32144.	   2115.
     41.1698	  11929.	  12748.	 -32101.	   2115.
     41.1829	   9620.	  10417.	 -32079.	   2115.
     41.1960	   8263.	   8946.	 -31964.	   2115.
     41.2091	   7705.	   8388.	 -31965.	   2114.
     41.2223	   7841.	   8460.	 -31900.	   2114.
     41.2354	   7908.	   8660.	 -32034.	   2114.
     41.2485	   7914.	   8467.	 -31835.	   2113.
     41.2617	   7086.	   7681.	 -31877.	   2113.
     41.2748	   5961.	   6575.	 -31896.	   2113.
     41.2879	   5123.	   5488.	 -31647.	   2113.
     41.3011	   4410.	   4606.	 -31478.	   2112.
     41.3142	   3810.	   3992.	 -31463.	   2112.
     41.3273	   3504.	   3601.	 -31379.	   2112.
     41.3405	   3310.	   3367.	 -31339.	   2112.
     41.3536	   3109.	   3231.	 -31403.	   2111.
     41.3667	   2999.	   3146.	 -31428.	   2111.
     41.3798	   3018.	   3087.	 -31351.	   2111.
     41.3930	   2890.	   3042.	 -31434.	   2111.
     41.4061	   2895.	   3006.	 -31393.	   2110.
     41.4192	   2859.	   2976.	 -31398.	   2110.
     41.4324	   2930.	   2949.	 -31301.	   2110.
     41.4455	   2982.	   2926.	 -31226.	   2109.
     41.4586	   2819.	   2907.	 -31369.	   2109.
     41.4718	   2830.	   2889.	 -31341.	   2109.
     41.4849	   2703.	   2874.	 -31452.	   2109.
     41.4980	   2735.	   2860.	 -31407.	   2108.
     41.5111	   2824.	   2848.	 -31306.	   2108.
     41.5243	   2744.	   2837.	 -31375.	   2108.
     41.5374	   2957.	   2815.	 -31140.	   2108.
     41.5505	   2863.	   2807.	 -31226.	   2107.
     41.5637	   2755.	   2800.	 -31326.	   2107.
     41.5768	   2795.	   2793.	 -31279.	   2107.
     41.5899	   2824.	   2786.	 -31244.	   2106.
     41.6031	   2790.	   2780.	 -31272.	   2106.
     41.6162	   2791.	   2775.	 -31266.	   2106.
     41.6293	   2750.	   2770.	 -31302.	   2106.
     41.6424	   2751.	   2760.	 -31291.	   2105.
     41.6556	   2742.	   2756.	 -31296.	   2105.
     41.6687	   2720.	   2753.	 -31314.	   2105.
     41.6818	   2718.	   2749.	 -31313.	   2105.
     41.6950	   2657.	   2746.	 -31371.	   2104.
     41.7081	   2800.	   2731.	 -31213.	   2104.
     41.7212	   2779.	   2729.	 -31232.	   2104.
     41.7344	   2727.	   2727.	 -31282.	   2104.
     41.7475	   2804.	   2725.	 -31203.	   2103.
     41.7606	   2794.	   2723.	 -31211.	   2103.
     41.7738	   2744.	   2721.	 -31259.	   2103.
     41.7869	   2704.	   2720.	 -31298.	   2102.
     41.8000	   2680.	   2718.	 -31320.	   2102.
     41.8131	   2695.	   2711.	 -31298.	   2102.
     41.8263	   2823.	   2696.	 -31155.	   2102.
     41.8394	   2583.	   2696.	 -31395.	   2101.
     41.8525	   2715.	   2696.	 -31263.	   2101.
     41.8657	   2690.	   2697.	 -31288.	   2101.
     41.8788	   2680.	   2698.	 -31300.	   2101.
     41.8919	   2675.	   2701.	 -31307.	   2100.
     41.9051	   2734.	   2706.	 -31254.	   2100.
     41.9182	   2726.	   2714.	 -31270.	   2100.
     41.9313	   2644.	   2719.	 -31357.	   2099.
     41.9444	   2676.	   2734.	 -31339.	   2099.
     41.9576	   2656.	   2747.	 -31373.	   2099.
     41.9707	   2680.	   2755.	 -31357.	   2099.
     41.9838	   2677.	   2753.	 -31358.	   2098.
     41.9970	   2639.	   2743.	 -31386.	   2098.
     42.0101	   2654.	   2730.	 -31358.	   2098.
     42.0232	   2737.	   2720.	 -31265.	   2098.
     42.0364	   2740.	   2715.	 -31257.	   2097.
     42.0495	   2748.	   2715.	 -31249.	   2097.
     42.0626	   2674.	   2718.	 -31326.	   2097.
     42.0757	   2619.	   2721.	 -31384.	   2097.
     42.0889	   2606.	   2721.	 -31397.	   2096.
     42.1020	   2735.	   2717.	 -31263.	   2096.
     42.1151	   2675.	   2710.	 -31317.	   2096.
