Repository: ozakary/data-NaMO2F2

# Powder X-Ray Diffraction Data for NaMO<sub>2</sub>F<sub>2</sub> (M = Nb<sup>5+</sup>, Ta<sup>5+</sup>)

**Author:** Ouail Zakary  
**ORCID:** [0000-0002-7793-3306](https://orcid.org/0000-0002-7793-3306)  
**E-mail:** [Ouail.Zakary@oulu.fi](mailto:Ouail.Zakary@oulu.fi)  
**Website:** [Ouail Zakary - webpage](https://cc.oulu.fi/~nmrwww/members/Ouail_Zakary.html)

This repository contains datasets of **Powder X-Ray Diffraction (PXRD)** data for the compounds NaNbO<sub>2</sub>F<sub>2</sub> and NaTaO<sub>2</sub>F<sub>2</sub>, recorded under both room temperature (RT) and variable temperature conditions.

File: powder_X-ray_diffraction/variable-temperature_experiments/NaTaO2F2/Rietveld_refinment/290°C/NaTaO2F2.prf (part 7 of 10)
  #(C) 2021 by FIZ Karlsruhe - Leibniz Institute for Information Infrastructure.  All rights reserved.   Chi2: 11.1712  CELL:    8.14858   5.48862   7.53089   90.0000  102.4947   90.0000   SPGR: P 1 21/c 1             TEMP:      0.00
  1   6848     1.54056     1.54439     0.00323     0.00000     0.00000    0
   716     0     0
 2Theta	Yobs	Ycal	Yobs-Ycal	Backg	Posr	(hkl)	K
     74.2712	   2497.	   2533.	 -31210.	   1889.
     74.2843	   2456.	   2530.	 -31249.	   1889.
     74.2975	   2515.	   2528.	 -31187.	   1889.
     74.3106	   2453.	   2523.	 -31245.	   1889.
     74.3237	   2446.	   2521.	 -31250.	   1889.
     74.3369	   2596.	   2519.	 -31098.	   1889.
     74.3500	   2504.	   2517.	 -31188.	   1889.
     74.3631	   2450.	   2516.	 -31240.	   1889.
     74.3762	   2392.	   2514.	 -31297.	   1890.
     74.3894	   2531.	   2513.	 -31156.	   1890.
     74.4025	   2418.	   2511.	 -31268.	   1890.
     74.4156	   2509.	   2510.	 -31175.	   1890.
     74.4288	   2337.	   2509.	 -31346.	   1890.
     74.4419	   2431.	   2508.	 -31251.	   1890.
     74.4550	   2481.	   2506.	 -31200.	   1890.
     74.4682	   2404.	   2505.	 -31276.	   1890.
     74.4813	   2409.	   2505.	 -31270.	   1890.
     74.4944	   2426.	   2504.	 -31252.	   1890.
     74.5075	   2447.	   2503.	 -31230.	   1890.
     74.5207	   2516.	   2501.	 -31160.	   1890.
     74.5338	   2492.	   2500.	 -31183.	   1890.
     74.5469	   2487.	   2499.	 -31187.	   1890.
     74.5601	   2499.	   2499.	 -31174.	   1891.
     74.5732	   2523.	   2498.	 -31150.	   1891.
     74.5863	   2397.	   2498.	 -31275.	   1891.
     74.5995	   2517.	   2497.	 -31155.	   1891.
     74.6126	   2425.	   2497.	 -31246.	   1891.
     74.6257	   2438.	   2496.	 -31233.	   1891.
     74.6388	   2467.	   2496.	 -31203.	   1891.
     74.6520	   2449.	   2495.	 -31221.	   1891.
     74.6651	   2436.	   2495.	 -31234.	   1891.
     74.6782	   2376.	   2495.	 -31293.	   1891.
     74.6914	   2498.	   2494.	 -31171.	   1891.
     74.7045	   2505.	   2494.	 -31164.	   1891.
     74.7176	   2438.	   2495.	 -31231.	   1891.
     74.7308	   2474.	   2494.	 -31195.	   1891.
     74.7439	   2389.	   2494.	 -31280.	   1892.
     74.7570	   2474.	   2494.	 -31194.	   1892.
     74.7701	   2475.	   2491.	 -31190.	   1892.
     74.7833	   2455.	   2490.	 -31210.	   1892.
     74.7964	   2422.	   2490.	 -31243.	   1892.
     74.8095	   2482.	   2490.	 -31183.	   1892.
     74.8227	   2501.	   2490.	 -31164.	   1892.
     74.8358	   2411.	   2490.	 -31254.	   1892.
     74.8489	   2414.	   2487.	 -31248.	   1892.
     74.8621	   2524.	   2487.	 -31138.	   1892.
     74.8752	   2509.	   2487.	 -31153.	   1892.
     74.8883	   2484.	   2487.	 -31178.	   1892.
     74.9015	   2483.	   2490.	 -31182.	   1892.
     74.9146	   2406.	   2490.	 -31259.	   1892.
     74.9277	   2460.	   2492.	 -31207.	   1893.
     74.9408	   2402.	   2493.	 -31265.	   1893.
     74.9540	   2410.	   2493.	 -31258.	   1893.
     74.9671	   2380.	   2494.	 -31288.	   1893.
     74.9802	   2424.	   2495.	 -31245.	   1893.
     74.9934	   2432.	   2494.	 -31237.	   1893.
     75.0065	   2362.	   2495.	 -31308.	   1893.
     75.0196	   2365.	   2497.	 -31307.	   1893.
     75.0328	   2463.	   2499.	 -31211.	   1893.
     75.0459	   2496.	   2502.	 -31180.	   1893.
     75.0590	   2484.	   2503.	 -31194.	   1893.
     75.0722	   2432.	   2507.	 -31250.	   1893.
     75.0853	   2417.	   2512.	 -31269.	   1893.
     75.0984	   2439.	   2517.	 -31252.	   1893.
     75.1115	   2443.	   2522.	 -31253.	   1893.
     75.1247	   2504.	   2528.	 -31199.	   1893.
     75.1378	   2395.	   2534.	 -31314.	   1892.
     75.1509	   2443.	   2539.	 -31271.	   1891.
     75.1641	   2485.	   2544.	 -31234.	   1891.
     75.1772	   2445.	   2548.	 -31278.	   1890.
     75.1903	   2560.	   2552.	 -31166.	   1890.
     75.2035	   2547.	   2554.	 -31181.	   1889.
     75.2166	   2534.	   2554.	 -31194.	   1889.
     75.2297	   2507.	   2552.	 -31219.	   1888.
     75.2428	   2515.	   2549.	 -31208.	   1888.
     75.2560	   2444.	   2545.	 -31275.	   1887.
     75.2691	   2548.	   2541.	 -31167.	   1887.
     75.2822	   2554.	   2538.	 -31158.	   1886.
     75.2954	   2526.	   2536.	 -31184.	   1886.
     75.3085	   2509.	   2534.	 -31200.	   1885.
     75.3216	   2563.	   2534.	 -31145.	   1884.
     75.3348	   2565.	   2533.	 -31143.	   1884.
     75.3479	   2517.	   2533.	 -31191.	   1883.
     75.3610	   2537.	   2533.	 -31170.	   1883.
     75.3741	   2537.	   2532.	 -31170.	   1882.
     75.3873	   2491.	   2532.	 -31216.	   1882.
     75.4004	   2473.	   2532.	 -31234.	   1881.
     75.4135	   2514.	   2532.	 -31192.	   1881.
     75.4267	   2464.	   2532.	 -31242.	   1880.
     75.4398	   2585.	   2531.	 -31120.	   1880.
     75.4529	   2477.	   2533.	 -31231.	   1879.
     75.4661	   2550.	   2532.	 -31157.	   1879.
     75.4792	   2437.	   2531.	 -31269.	   1878.
     75.4923	   2473.	   2531.	 -31233.	   1877.
     75.5054	   2467.	   2532.	 -31239.	   1877.
     75.5186	   2582.	   2533.	 -31126.	   1876.
     75.5317	   2615.	   2535.	 -31095.	   1876.
     75.5448	   2588.	   2538.	 -31124.	   1875.
     75.5580	   2590.	   2540.	 -31124.	   1875.
     75.5711	   2562.	   2542.	 -31154.	   1874.
     75.5842	   2538.	   2543.	 -31179.	   1874.
     75.5974	   2593.	   2543.	 -31125.	   1873.
     75.6105	   2532.	   2544.	 -31186.	   1873.
     75.6236	   2500.	   2545.	 -31219.	   1872.
     75.6367	   2679.	   2547.	 -31043.	   1872.
     75.6499	   2554.	   2551.	 -31172.	   1871.
     75.6630	   2470.	   2558.	 -31262.	   1871.
     75.6761	   2509.	   2568.	 -31233.	   1870.
     75.6893	   2587.	   2579.	 -31166.	   1869.
     75.7024	   2605.	   2592.	 -31161.	   1869.
     75.7155	   2618.	   2607.	 -31163.	   1868.
     75.7287	   2536.	   2624.	 -31262.	   1868.
     75.7418	   2494.	   2642.	 -31322.	   1867.
     75.7549	   2591.	   2661.	 -31245.	   1867.
     75.7681	   2635.	   2683.	 -31222.	   1866.
     75.7812	   2631.	   2707.	 -31251.	   1866.
     75.7943	   2634.	   2736.	 -31277.	   1865.
     75.8074	   2639.	   2771.	 -31307.	   1865.
     75.8206	   2737.	   2813.	 -31251.	   1864.
     75.8337	   2814.	   2862.	 -31222.	   1864.
     75.8468	   2776.	   2915.	 -31313.	   1863.
     75.8600	   2908.	   2969.	 -31236.	   1862.
     75.8731	   2835.	   3020.	 -31360.	   1862.
     75.8862	   2970.	   3062.	 -31266.	   1861.
     75.8994	   2918.	   3089.	 -31346.	   1861.
     75.9125	   3021.	   3102.	 -31255.	   1860.
     75.9256	   3118.	   3106.	 -31163.	   1860.
     75.9387	   3251.	   3112.	 -31035.	   1859.
     75.9519	   3239.	   3129.	 -31065.	   1859.
     75.9650	   3282.	   3169.	 -31062.	   1858.
     75.9781	   3369.	   3240.	 -31045.	   1858.
     75.9913	   3613.	   3348.	 -30909.	   1857.
     76.0044	   3535.	   3494.	 -31134.	   1857.
     76.0175	   3781.	   3680.	 -31074.	   1856.
     76.0307	   3958.	   3901.	 -31118.	   1855.
     76.0438	   4263.	   4141.	 -31053.	   1855.
     76.0569	   4426.	   4383.	 -31131.	   1854.
     76.0701	   4646.	   4599.	 -31128.	   1854.
     76.0832	   4684.	   4754.	 -31245.	   1853.
     76.0963	   4796.	   4820.	 -31198.	   1853.
     76.1094	   4867.	   4782.	 -31089.	   1852.
     76.1226	   4913.	   4647.	 -30908.	   1852.
     76.1357	   4561.	   4444.	 -31058.	   1851.
     76.1488	   4350.	   4207.	 -31031.	   1851.
     76.1620	   4227.	   3964.	 -30912.	   1850.
     76.1751	   3852.	   3745.	 -31068.	   1850.
     76.1882	   3641.	   3563.	 -31097.	   1849.
     76.2014	   3641.	   3426.	 -30960.	   1848.
     76.2145	   3478.	   3340.	 -31037.	   1848.
     76.2276	   3530.	   3302.	 -30947.	   1847.
     76.2407	   3323.	   3309.	 -31161.	   1847.
     76.2539	   3526.	   3351.	 -31000.	   1846.
     76.2670	   3402.	   3418.	 -31190.	   1846.
     76.2801	   3580.	   3495.	 -31090.	   1845.
     76.2933	   3619.	   3568.	 -31123.	   1845.
     76.3064	   3599.	   3616.	 -31192.	   1844.
     76.3195	   3589.	   3626.	 -31212.	   1844.
     76.3327	   3580.	   3591.	 -31185.	   1843.
     76.3458	   3655.	   3514.	 -31034.	   1843.
     76.3589	   3435.	   3410.	 -31150.	   1842.
     76.3720	   3299.	   3293.	 -31168.	   1842.
     76.3852	   3197.	   3174.	 -31151.	   1841.
     76.3983	   3032.	   3065.	 -31207.	   1840.
     76.4114	   2954.	   2971.	 -31191.	   1840.
     76.4246	   2981.	   2894.	 -31087.	   1839.
     76.4377	   2944.	   2836.	 -31066.	   1839.
     76.4508	   2836.	   2796.	 -31135.	   1838.
     76.4640	   2866.	   2776.	 -31084.	   1838.
     76.4771	   2802.	   2773.	 -31146.	   1837.
     76.4902	   2877.	   2790.	 -31087.	   1837.
     76.5033	   2894.	   2828.	 -31108.	   1836.
     76.5165	   2927.	   2890.	 -31138.	   1836.
     76.5296	   3051.	   2980.	 -31104.	   1835.
     76.5427	   3227.	   3102.	 -31049.	   1835.
     76.5559	   3284.	   3258.	 -31149.	   1834.
     76.5690	   3408.	   3447.	 -31214.	   1833.
     76.5821	   3560.	   3665.	 -31280.	   1833.
     76.5953	   3814.	   3905.	 -31265.	   1832.
     76.6084	   3952.	   4147.	 -31370.	   1832.
     76.6215	   4251.	   4371.	 -31294.	   1831.
     76.6347	   4356.	   4547.	 -31366.	   1831.
     76.6478	   4482.	   4643.	 -31335.	   1830.
     76.6609	   4447.	   4638.	 -31365.	   1830.
     76.6740	   4397.	   4533.	 -31311.	   1829.
     76.6872	   4482.	   4352.	 -31044.	   1829.
     76.7003	   4189.	   4130.	 -31116.	   1828.
     76.7134	   3908.	   3899.	 -31166.	   1828.
     76.7266	   3656.	   3682.	 -31201.	   1827.
     76.7397	   3515.	   3500.	 -31159.	   1826.
     76.7528	   3284.	   3359.	 -31249.	   1826.
     76.7660	   3336.	   3264.	 -31102.	   1825.
     76.7791	   3292.	   3217.	 -31100.	   1825.
     76.7922	   3138.	   3215.	 -31251.	   1824.
     76.8053	   3159.	   3250.	 -31265.	   1824.
     76.8185	   3259.	   3315.	 -31230.	   1823.
     76.8316	   3454.	   3397.	 -31117.	   1823.
     76.8447	   3436.	   3481.	 -31219.	   1822.
     76.8579	   3420.	   3551.	 -31306.	   1822.
     76.8710	   3400.	   3588.	 -31363.	   1821.
     76.8841	   3477.	   3580.	 -31278.	   1821.
     76.8973	   3355.	   3523.	 -31343.	   1820.
     76.9104	   3471.	   3427.	 -31131.	   1819.
     76.9235	   3334.	   3308.	 -31148.	   1819.
     76.9366	   3196.	   3179.	 -31158.	   1818.
     76.9498	   3076.	   3053.	 -31151.	   1818.
     76.9629	   3031.	   2939.	 -31082.	   1817.
     76.9760	   2830.	   2840.	 -31185.	   1817.
     76.9892	   2831.	   2757.	 -31100.	   1816.
     77.0023	   2659.	   2689.	 -31205.	   1816.
     77.0154	   2625.	   2637.	 -31186.	   1815.
     77.0286	   2697.	   2597.	 -31074.	   1815.
     77.0417	   2650.	   2567.	 -31091.	   1814.
     77.0548	   2578.	   2544.	 -31141.	   1814.
     77.0679	   2629.	   2528.	 -31073.	   1813.
     77.0811	   2484.	   2515.	 -31206.	   1812.
     77.0942	   2528.	   2505.	 -31151.	   1812.
     77.1073	   2534.	   2497.	 -31138.	   1811.
     77.1205	   2522.	   2491.	 -31143.	   1811.
     77.1336	   2442.	   2486.	 -31218.	   1810.
     77.1467	   2596.	   2482.	 -31060.	   1810.
     77.1599	   2478.	   2480.	 -31176.	   1809.
     77.1730	   2510.	   2477.	 -31142.	   1809.
     77.1861	   2543.	   2475.	 -31106.	   1808.
     77.1993	   2550.	   2474.	 -31098.	   1808.
     77.2124	   2438.	   2473.	 -31209.	   1807.
     77.2255	   2479.	   2472.	 -31168.	   1807.
     77.2386	   2483.	   2472.	 -31164.	   1806.
     77.2518	   2456.	   2473.	 -31192.	   1806.
     77.2649	   2533.	   2476.	 -31117.	   1805.
     77.2780	   2546.	   2480.	 -31109.	   1804.
     77.2912	   2458.	   2484.	 -31201.	   1804.
     77.3043	   2587.	   2494.	 -31082.	   1803.
     77.3174	   2551.	   2507.	 -31130.	   1803.
     77.3306	   2565.	   2528.	 -31138.	   1802.
     77.3437	   2556.	   2553.	 -31172.	   1802.
     77.3568	   2629.	   2586.	 -31131.	   1801.
     77.3699	   2659.	   2625.	 -31140.	   1801.
     77.3831	   2672.	   2672.	 -31174.	   1800.
     77.3962	   2890.	   2723.	 -31008.	   1800.
     77.4093	   2892.	   2777.	 -31059.	   1799.
     77.4225	   2995.	   2828.	 -31008.	   1799.
     77.4356	   3022.	   2872.	 -31025.	   1798.
     77.4487	   3212.	   2901.	 -30864.	   1797.
     77.4619	   3232.	   2910.	 -30853.	   1797.
     77.4750	   3255.	   2897.	 -30816.	   1796.
     77.4881	   3131.	   2864.	 -30908.	   1796.
     77.5013	   2968.	   2819.	 -31026.	   1795.
     77.5144	   2973.	   2769.	 -30970.	   1795.
     77.5275	   2791.	   2719.	 -31102.	   1794.
     77.5406	   2777.	   2674.	 -31072.	   1794.
     77.5538	   2668.	   2639.	 -31146.	   1793.
     77.5669	   2597.	   2614.	 -31191.	   1793.
     77.5800	   2623.	   2598.	 -31149.	   1792.
     77.5932	   2679.	   2593.	 -31088.	   1792.
     77.6063	   2705.	   2596.	 -31066.	   1791.
     77.6194	   2660.	   2608.	 -31122.	   1790.
     77.6326	   2682.	   2624.	 -31117.	   1790.
     77.6457	   2840.	   2644.	 -30979.	   1789.
     77.6588	   2774.	   2663.	 -31064.	   1789.
     77.6719	   2777.	   2678.	 -31075.	   1788.
     77.6851	   2916.	   2685.	 -30943.	   1788.
     77.6982	   2859.	   2681.	 -30997.	   1787.
     77.7113	   2866.	   2668.	 -30977.	   1787.
     77.7245	   2823.	   2648.	 -30999.	   1786.
     77.7376	   2894.	   2624.	 -30904.	   1786.
     77.7507	   2737.	   2599.	 -31037.	   1785.
     77.7639	   2742.	   2577.	 -31009.	   1785.
     77.7770	   2720.	   2558.	 -31012.	   1784.
     77.7901	   2596.	   2544.	 -31122.	   1783.
     77.8032	   2679.	   2535.	 -31031.	   1783.
     77.8164	   2576.	   2533.	 -31131.	   1782.
     77.8295	   2672.	   2538.	 -31040.	   1782.
     77.8426	   2575.	   2549.	 -31149.	   1781.
     77.8558	   2490.	   2569.	 -31253.	   1781.
     77.8689	   2663.	   2593.	 -31104.	   1781.
     77.8820	   2571.	   2628.	 -31232.	   1782.
     77.8952	   2586.	   2670.	 -31259.	   1782.
     77.9083	   2698.	   2717.	 -31194.	   1782.
     77.9214	   2694.	   2767.	 -31248.	   1783.
     77.9345	   2788.	   2820.	 -31207.	   1783.
     77.9477	   2780.	   2866.	 -31260.	   1783.
     77.9608	   2843.	   2901.	 -31232.	   1784.
     77.9739	   2835.	   2920.	 -31260.	   1784.
     77.9871	   2857.	   2922.	 -31239.	   1784.
     78.0002	   2960.	   2908.	 -31123.	   1785.
     78.0133	   2777.	   2884.	 -31282.	   1785.
     78.0265	   2824.	   2859.	 -31209.	   1785.
     78.0396	   2739.	   2838.	 -31273.	   1785.
     78.0527	   2885.	   2827.	 -31117.	   1786.
     78.0658	   2805.	   2833.	 -31203.	   1786.
     78.0790	   2877.	   2857.	 -31155.	   1786.
     78.0921	   2849.	   2902.	 -31227.	   1787.
     78.1052	   2947.	   2967.	 -31194.	   1787.
     78.1184	   3111.	   3055.	 -31118.	   1787.
     78.1315	   3270.	   3160.	 -31065.	   1788.
     78.1446	   3290.	   3279.	 -31163.	   1788.
     78.1578	   3326.	   3405.	 -31254.	   1788.
     78.1709	   3525.	   3526.	 -31175.	   1789.
     78.1840	   3486.	   3631.	 -31320.	   1789.
     78.1972	   3594.	   3708.	 -31289.	   1789.
     78.2103	   3554.	   3744.	 -31364.	   1789.
     78.2234	   3615.	   3733.	 -31292.	   1790.
     78.2365	   3551.	   3682.	 -31305.	   1790.
     78.2497	   3645.	   3606.	 -31135.	   1790.
     78.2628	   3527.	   3525.	 -31172.	   1791.
     78.2759	   3411.	   3455.	 -31219.	   1791.
     78.2891	   3441.	   3410.	 -31144.	   1791.
     78.3022	   3525.	   3400.	 -31049.	   1792.
     78.3153	   3377.	   3427.	 -31224.	   1792.
     78.3285	   3499.	   3493.	 -31169.	   1792.
     78.3416	   3495.	   3595.	 -31274.	   1793.
     78.3547	   3647.	   3725.	 -31252.	   1793.
     78.3679	   3868.	   3873.	 -31179.	   1793.
     78.3810	   3939.	   4020.	 -31256.	   1793.
     78.3941	   4128.	   4151.	 -31198.	   1794.
     78.4072	   4361.	   4248.	 -31062.	   1794.
     78.4204	   4377.	   4302.	 -31100.	   1794.
     78.4335	   4247.	   4313.	 -31241.	   1795.
     78.4466	   4280.	   4292.	 -31187.	   1795.
     78.4598	   4154.	   4254.	 -31274.	   1795.
     78.4729	   4137.	   4217.	 -31254.	   1796.
     78.4860	   4117.	   4196.	 -31254.	   1796.
     78.4992	   4206.	   4202.	 -31170.	   1796.
     78.5123	   4303.	   4236.	 -31107.	   1797.
     78.5254	   4198.	   4294.	 -31270.	   1797.
     78.5385	   4423.	   4370.	 -31122.	   1797.
     78.5517	   4391.	   4442.	 -31225.	   1798.
     78.5648	   4480.	   4493.	 -31188.	   1798.
     78.5779	   4429.	   4507.	 -31253.	   1798.
     78.5911	   4319.	   4476.	 -31331.	   1798.
     78.6042	   4490.	   4400.	 -31085.	   1799.
     78.6173	   4399.	   4290.	 -31066.	   1799.
     78.6305	   4263.	   4155.	 -31067.	   1799.
     78.6436	   4088.	   4007.	 -31094.	   1800.
     78.6567	   3953.	   3854.	 -31075.	   1800.
     78.6698	   3801.	   3706.	 -31079.	   1800.
     78.6830	   3654.	   3573.	 -31093.	   1801.
     78.6961	   3557.	   3464.	 -31081.	   1801.
     78.7092	   3572.	   3384.	 -30987.	   1801.
     78.7224	   3421.	   3334.	 -31088.	   1802.
     78.7355	   3396.	   3312.	 -31090.	   1802.
     78.7486	   3322.	   3310.	 -31163.	   1802.
     78.7618	   3203.	   3323.	 -31295.	   1802.
     78.7749	   3298.	   3343.	 -31219.	   1803.
     78.7880	   3272.	   3355.	 -31258.	   1803.
     78.8011	   3320.	   3352.	 -31207.	   1803.
     78.8143	   3262.	   3328.	 -31240.	   1804.
     78.8274	   3219.	   3277.	 -31233.	   1804.
     78.8405	   3205.	   3207.	 -31177.	   1804.
     78.8537	   3150.	   3124.	 -31149.	   1805.
     78.8668	   3115.	   3038.	 -31098.	   1805.
     78.8799	   3076.	   2956.	 -31054.	   1805.
     78.8931	   2924.	   2880.	 -31131.	   1806.
     78.9062	   2844.	   2817.	 -31148.	   1806.
     78.9193	   2751.	   2764.	 -31187.	   1806.
     78.9324	   2795.	   2722.	 -31101.	   1806.
     78.9456	   2726.	   2690.	 -31139.	   1807.
     78.9587	   2551.	   2669.	 -31292.	   1807.
     78.9718	   2749.	   2656.	 -31082.	   1807.
     78.9850	   2710.	   2654.	 -31118.	   1808.
     78.9981	   2755.	   2658.	 -31077.	   1808.
     79.0112	   2797.	   2670.	 -31047.	   1808.
     79.0244	   2732.	   2691.	 -31134.	   1809.
     79.0375	   2810.	   2724.	 -31089.	   1809.
     79.0506	   2798.	   2772.	 -31149.	   1809.
     79.0638	   2819.	   2839.	 -31194.	   1810.
     79.0769	   2845.	   2922.	 -31252.	   1810.
     79.0900	   2859.	   3027.	 -31343.	   1810.
     79.1031	   3004.	   3154.	 -31325.	   1810.
     79.1163	   3175.	   3303.	 -31302.	   1811.
     79.1294	   3324.	   3468.	 -31318.	   1811.
     79.1425	   3418.	   3641.	 -31397.	   1811.
     79.1557	   3574.	   3814.	 -31414.	   1812.
     79.1688	   3842.	   3965.	 -31298.	   1812.
     79.1819	   3973.	   4080.	 -31281.	   1812.
     79.1951	   4032.	   4140.	 -31283.	   1813.
     79.2082	   3943.	   4138.	 -31369.	   1813.
     79.2213	   3876.	   4079.	 -31378.	   1813.
     79.2345	   3768.	   3982.	 -31389.	   1814.
     79.2476	   3523.	   3870.	 -31521.	   1814.
     79.2607	   3457.	   3760.	 -31478.	   1814.
     79.2738	   3364.	   3667.	 -31478.	   1814.
     79.2870	   3322.	   3597.	 -31450.	   1815.
     79.3001	   3321.	   3555.	 -31409.	   1815.
     79.3132	   3176.	   3536.	 -31535.	   1815.
     79.3264	   3272.	   3536.	 -31439.	   1816.
     79.3395	   3359.	   3548.	 -31364.	   1816.
     79.3526	   3305.	   3565.	 -31435.	   1816.
     79.3658	   3333.	   3583.	 -31425.	   1817.
     79.3789	   3391.	   3601.	 -31385.	   1817.
     79.3920	   3440.	   3617.	 -31351.	   1817.
     79.4051	   3512.	   3625.	 -31287.	   1818.
     79.4183	   3348.	   3619.	 -31446.	   1818.
     79.4314	   3469.	   3593.	 -31299.	   1818.
     79.4445	   3370.	   3544.	 -31349.	   1818.
     79.4577	   3340.	   3475.	 -31310.	   1819.
     79.4708	   3289.	   3394.	 -31279.	   1819.
     79.4839	   3185.	   3312.	 -31302.	   1819.
     79.4971	   3138.	   3237.	 -31273.	   1820.
     79.5102	   3038.	   3175.	 -31311.	   1820.
     79.5233	   2965.	   3124.	 -31334.	   1820.
     79.5364	   2935.	   3087.	 -31326.	   1821.
     79.5496	   2945.	   3060.	 -31290.	   1821.
     79.5627	   3034.	   3042.	 -31182.	   1821.
     79.5758	   2943.	   3027.	 -31258.	   1822.
     79.5890	   3026.	   3013.	 -31162.	   1822.
     79.6021	   3038.	   3000.	 -31137.	   1822.
     79.6152	   2937.	   2991.	 -31228.	   1822.
     79.6284	   3040.	   2986.	 -31121.	   1823.
     79.6415	   2953.	   2992.	 -31214.	   1823.
     79.6546	   3083.	   3012.	 -31104.	   1823.
     79.6677	   3144.	   3050.	 -31080.	   1824.
     79.6809	   3109.	   3114.	 -31179.	   1824.
     79.6940	   3201.	   3208.	 -31181.	   1824.
     79.7071	   3178.	   3334.	 -31331.	   1825.
     79.7203	   3335.	   3499.	 -31338.	   1825.
     79.7334	   3591.	   3697.	 -31281.	   1825.
     79.7465	   3709.	   3927.	 -31392.	   1826.
     79.7597	   3962.	   4179.	 -31391.	   1826.
     79.7728	   4183.	   4435.	 -31427.	   1826.
     79.7859	   4436.	   4677.	 -31415.	   1826.
     79.7990	   4630.	   4876.	 -31420.	   1827.
     79.8122	   4865.	   5004.	 -31313.	   1827.
     79.8253	   4956.	   5035.	 -31254.	   1827.
     79.8384	   4862.	   4965.	 -31278.	   1828.
     79.8516	   4714.	   4812.	 -31273.	   1828.
     79.8647	   4504.	   4606.	 -31277.	   1828.
     79.8778	   4156.	   4379.	 -31397.	   1829.
     79.8910	   3909.	   4154.	 -31420.	   1829.
     79.9041	   3769.	   3955.	 -31361.	   1829.
     79.9172	   3760.	   3796.	 -31211.	   1830.
     79.9304	   3522.	   3685.	 -31337.	   1830.
     79.9435	   3440.	   3627.	 -31362.	   1830.
     79.9566	   3500.	   3624.	 -31299.	   1830.
     79.9697	   3630.	   3675.	 -31219.	   1831.
     79.9829	   3595.	   3776.	 -31356.	   1831.
     79.9960	   3681.	   3921.	 -31414.	   1831.
     80.0091	   3930.	   4099.	 -31344.	   1832.
     80.0223	   4083.	   4302.	 -31394.	   1832.
     80.0354	   4390.	   4510.	 -31294.	   1832.
     80.0485	   4575.	   4706.	 -31305.	   1833.
     80.0617	   4859.	   4874.	 -31189.	   1833.
     80.0748	   5172.	   5000.	 -31003.	   1833.
     80.0879	   5361.	   5083.	 -30896.	   1834.
     80.1010	   5290.	   5127.	 -31011.	   1834.
     80.1142	   5468.	   5139.	 -30845.	   1834.
     80.1273	   5241.	   5131.	 -31064.	   1834.
     80.1404	   5279.	   5115.	 -31011.	   1835.
     80.1536	   4920.	   5103.	 -31358.	   1835.
     80.1667	   4938.	   5099.	 -31336.	   1835.
     80.1798	   4749.	   5101.	 -31527.	   1836.
     80.1930	   4917.	   5105.	 -31363.	   1836.
     80.2061	   4841.	   5109.	 -31442.	   1836.
     80.2192	   5092.	   5115.	 -31198.	   1837.
     80.2323	   5159.	   5131.	 -31147.	   1837.
     80.2455	   5433.	   5160.	 -30901.	   1837.
     80.2586	   5777.	   5200.	 -30598.	   1838.
     80.2717	   5853.	   5247.	 -30568.	   1838.
     80.2849	   5736.	   5295.	 -30734.	   1838.
     80.2980	   5772.	   5344.	 -30747.	   1838.
     80.3111	   5711.	   5395.	 -30859.	   1839.
     80.3243	   5607.	   5450.	 -31017.	   1839.
     80.3374	   5549.	   5498.	 -31124.	   1839.
     80.3505	   5741.	   5531.	 -30965.	   1840.
     80.3637	   5624.	   5540.	 -31091.	   1840.
     80.3768	   5521.	   5523.	 -31176.	   1840.
     80.3899	   5245.	   5484.	 -31414.	   1841.
     80.4030	   5064.	   5433.	 -31544.	   1841.
     80.4162	   4929.	   5372.	 -31618.	   1841.
     80.4293	   4883.	   5301.	 -31592.	   1842.
     80.4424	   4936.	   5213.	 -31451.	   1842.
     80.4556	   4811.	   5103.	 -31467.	   1842.
     80.4687	   4883.	   4975.	 -31267.	   1842.
     80.4818	   4722.	   4831.	 -31284.	   1843.
     80.4950	   4711.	   4685.	 -31148.	   1843.
     80.5081	   4724.	   4541.	 -30991.	   1843.
     80.5212	   4588.	   4404.	 -30990.	   1844.
     80.5343	   4400.	   4277.	 -31051.	   1844.
     80.5475	   4212.	   4163.	 -31126.	   1844.
     80.5606	   4030.	   4067.	 -31212.	   1845.
     80.5737	   3910.	   3989.	 -31253.	   1845.
     80.5869	   3807.	   3921.	 -31289.	   1845.
     80.6000	   3805.	   3862.	 -31232.	   1846.
     80.6131	   3708.	   3806.	 -31273.	   1846.
     80.6263	   3669.	   3752.	 -31258.	   1846.
     80.6394	   3541.	   3704.	 -31338.	   1846.
     80.6525	   3527.	   3665.	 -31312.	   1847.
     80.6656	   3507.	   3635.	 -31302.	   1847.
     80.6788	   3581.	   3615.	 -31208.	   1847.
     80.6919	   3639.	   3603.	 -31138.	   1848.
     80.7050	   3681.	   3599.	 -31092.	   1848.
     80.7182	   3676.	   3600.	 -31099.	   1848.
     80.7313	   3628.	   3614.	 -31160.	   1849.
     80.7444	   3513.	   3638.	 -31300.	   1849.
     80.7576	   3573.	   3673.	 -31275.	   1849.
     80.7707	   3517.	   3714.	 -31371.	   1850.
     80.7838	   3405.	   3752.	 -31521.	   1850.
     80.7970	   3433.	   3775.	 -31517.	   1850.
     80.8101	   3409.	   3773.	 -31538.	   1850.
     80.8232	   3268.	   3736.	 -31642.	   1851.
     80.8363	   3451.	   3665.	 -31388.	   1851.
     80.8495	   3430.	   3567.	 -31311.	   1851.
     80.8626	   3231.	   3454.	 -31397.	   1852.
     80.8757	   3411.	   3338.	 -31102.	   1852.
     80.8889	   3328.	   3228.	 -31075.	   1852.
     80.9020	   3274.	   3132.	 -31032.	   1853.
     80.9151	   3311.	   3052.	 -30916.	   1853.
     80.9283	   3149.	   2992.	 -31017.	   1853.
     80.9414	   3139.	   2952.	 -30987.	   1854.
     80.9545	   3029.	   2932.	 -31078.	   1854.
     80.9676	   2934.	   2930.	 -31171.	   1854.
     80.9808	   3036.	   2944.	 -31083.	   1854.
     80.9939	   2961.	   2970.	 -31183.	   1855.
     81.0070	   3061.	   3002.	 -31116.	   1855.
     81.0202	   2904.	   3037.	 -31307.	   1855.
     81.0333	   3102.	   3066.	 -31138.	   1856.
     81.0464	   2897.	   3083.	 -31361.	   1856.
     81.0596	   2954.	   3083.	 -31304.	   1856.
     81.0727	   3012.	   3065.	 -31227.	   1857.
     81.0858	   2909.	   3027.	 -31293.	   1857.
     81.0989	   2964.	   2977.	 -31188.	   1857.
     81.1121	   2961.	   2918.	 -31132.	   1858.
     81.1252	   2894.	   2858.	 -31139.	   1858.
     81.1383	   2949.	   2803.	 -31029.	   1858.
     81.1515	   2827.	   2753.	 -31100.	   1858.
     81.1646	   2846.	   2709.	 -31038.	   1859.
     81.1777	   2728.	   2673.	 -31119.	   1859.
     81.1909	   2703.	   2642.	 -31114.	   1859.
     81.2040	   2656.	   2619.	 -31137.	   1860.
     81.2171	   2555.	   2601.	 -31220.	   1860.
     81.2302	   2637.	   2587.	 -31124.	   1860.
     81.2434	   2598.	   2577.	 -31153.	   1861.
     81.2565	   2469.	   2570.	 -31276.	   1861.
     81.2696	   2631.	   2566.	 -31109.	   1861.
     81.2828	   2550.	   2563.	 -31188.	   1862.
     81.2959	   2557.	   2562.	 -31180.	   1862.
     81.3090	   2542.	   2563.	 -31195.	   1862.
     81.3222	   2607.	   2564.	 -31132.	   1862.
     81.3353	   2525.	   2566.	 -31216.	   1863.
     81.3484	   2620.	   2569.	 -31123.	   1863.
     81.3616	   2639.	   2570.	 -31105.	   1863.
     81.3747	   2560.	   2573.	 -31187.	   1864.
     81.3878	   2632.	   2576.	 -31119.	   1864.
     81.4009	   2529.	   2579.	 -31225.	   1864.
     81.4141	   2488.	   2581.	 -31267.	   1864.
     81.4272	   2611.	   2584.	 -31148.	   1864.
     81.4403	   2604.	   2589.	 -31160.	   1864.
     81.4535	   2570.	   2597.	 -31201.	   1863.
     81.4666	   2696.	   2608.	 -31086.	   1863.
     81.4797	   2726.	   2623.	 -31071.	   1863.
     81.4929	   2672.	   2643.	 -31145.	   1863.
     81.5060	   2784.	   2672.	 -31063.	   1862.
     81.5191	   2838.	   2712.	 -31048.	   1862.
     81.5322	   2840.	   2762.	 -31097.	   1862.
     81.5454	   2831.	   2826.	 -31170.	   1862.
     81.5585	   2835.	   2902.	 -31242.	   1861.
     81.5716	   3080.	   2990.	 -31084.	   1861.
     81.5848	   3317.	   3087.	 -30944.	   1861.
     81.5979	   3431.	   3190.	 -30934.	   1861.
     81.6110	   3502.	   3293.	 -30966.	   1861.
     81.6242	   3460.	   3388.	 -31102.	   1860.
     81.6373	   3632.	   3462.	 -31004.	   1860.
     81.6504	   3666.	   3506.	 -31014.	   1860.
     81.6636	   3750.	   3510.	 -30935.	   1860.
     81.6767	   3758.	   3475.	 -30891.	   1859.
     81.6898	   3680.	   3409.	 -30904.	   1859.
     81.7029	   3598.	   3323.	 -30899.	   1859.
     81.7161	   3520.	   3227.	 -30882.	   1859.
     81.7292	   3451.	   3133.	 -30857.	   1858.
     81.7423	   3189.	   3047.	 -31032.	   1858.
     81.7555	   3086.	   2974.	 -31063.	   1858.
     81.7686	   3040.	   2918.	 -31053.	   1858.
     81.7817	   2932.	   2881.	 -31124.	   1858.
     81.7949	   2939.	   2863.	 -31099.	   1857.
     81.8080	   2864.	   2862.	 -31173.	   1857.
     81.8211	   2963.	   2877.	 -31089.	   1857.
     81.8342	   2948.	   2904.	 -31131.	   1857.
     81.8474	   2992.	   2942.	 -31124.	   1856.
     81.8605	   3021.	   2984.	 -31138.	   1856.
     81.8736	   3107.	   3027.	 -31094.	   1856.
     81.8868	   3156.	   3064.	 -31082.	   1856.
     81.8999	   3244.	   3090.	 -31021.	   1855.
     81.9130	   3143.	   3103.	 -31134.	   1855.
     81.9262	   3230.	   3102.	 -31046.	   1855.
     81.9393	   3190.	   3094.	 -31079.	   1855.
     81.9524	   3291.	   3083.	 -30966.	   1855.
     81.9655	   3173.	   3072.	 -31074.	   1854.
     81.9787	   3233.	   3066.	 -31008.	   1854.
     81.9918	   3031.	   3065.	 -31209.	   1854.
     82.0049	   3116.	   3069.	 -31127.	   1854.
     82.0181	   3046.	   3072.	 -31201.	   1853.
     82.0312	   3007.	   3073.	 -31240.	   1853.
     82.0443	   3060.	   3064.	 -31179.	   1853.
     82.0575	   3059.	   3043.	 -31159.	   1853.
     82.0706	   3046.	   3010.	 -31138.	   1852.
     82.0837	   2950.	   2967.	 -31191.	   1852.
     82.0968	   3020.	   2919.	 -31074.	   1852.
     82.1100	   3006.	   2871.	 -31039.	   1852.
     82.1231	   2862.	   2827.	 -31139.	   1852.
     82.1362	   2853.	   2788.	 -31109.	   1851.
     82.1494	   2778.	   2758.	 -31155.	   1851.
     82.1625	   2744.	   2739.	 -31169.	   1851.
     82.1756	   2642.	   2730.	 -31262.	   1851.
     82.1888	   2715.	   2731.	 -31190.	   1850.
     82.2019	   2662.	   2741.	 -31253.	   1850.
     82.2150	   2707.	   2759.	 -31226.	   1850.
     82.2281	   2715.	   2784.	 -31243.	   1850.
     82.2413	   2702.	   2814.	 -31287.	   1849.
     82.2544	   2820.	   2848.	 -31203.	   1849.
     82.2675	   2871.	   2883.	 -31187.	   1849.
     82.2807	   2828.	   2918.	 -31265.	   1849.
     82.2938	   2905.	   2952.	 -31221.	   1849.
     82.3069	   2959.	   2984.	 -31199.	   1848.
     82.3201	   2822.	   3016.	 -31368.	   1848.
     82.3332	   3044.	   3049.	 -31180.	   1848.
     82.3463	   2977.	   3086.	 -31283.	   1848.
     82.3595	   3148.	   3126.	 -31153.	   1847.
     82.3726	   3187.	   3169.	 -31156.	   1847.
     82.3857	   3333.	   3207.	 -31049.	   1847.
     82.3988	   3643.	   3239.	 -30771.	   1847.
     82.4120	   3662.	   3256.	 -30768.	   1846.
     82.4251	   3809.	   3251.	 -30617.	   1846.
     82.4382	   3798.	   3224.	 -30600.	   1846.
     82.4514	   3448.	   3176.	 -30903.	   1846.
     82.4645	   3236.	   3115.	 -31054.	   1846.
     82.4776	   3081.	   3048.	 -31142.	   1845.
     82.4908	   2859.	   2981.	 -31296.	   1845.
     82.5039	   2704.	   2918.	 -31389.	   1845.
     82.5170	   2756.	   2864.	 -31282.	   1845.
     82.5302	   2733.	   2819.	 -31260.	   1844.
     82.5433	   2790.	   2786.	 -31171.	   1844.
     82.5564	   2707.	   2766.	 -31234.	   1844.
     82.5695	   2767.	   2758.	 -31165.	   1844.
     82.5827	   2741.	   2761.	 -31195.	   1843.
     82.5958	   2784.	   2774.	 -31165.	   1843.
     82.6089	   2758.	   2795.	 -31211.	   1843.
     82.6221	   2869.	   2820.	 -31125.	   1843.
     82.6352	   2974.	   2846.	 -31046.	   1843.
     82.6483	   3028.	   2868.	 -31015.	   1842.
     82.6615	   2990.	   2883.	 -31068.	   1842.
     82.6746	   3072.	   2886.	 -30989.	   1842.
     82.6877	   3100.	   2876.	 -30951.	   1842.
     82.7008	   2921.	   2854.	 -31107.	   1841.
     82.7140	   2764.	   2821.	 -31232.	   1841.
     82.7271	   2744.	   2784.	 -31214.	   1841.
     82.7402	   2648.	   2744.	 -31271.	   1841.
     82.7534	   2539.	   2705.	 -31341.	   1840.
     82.7665	   2693.	   2670.	 -31151.	   1840.
     82.7796	   2618.	   2639.	 -31195.	   1840.
     82.7928	   2479.	   2613.	 -31308.	   1840.
     82.8059	   2611.	   2592.	 -31156.	   1840.
     82.8190	   2609.	   2578.	 -31143.	   1839.
     82.8321	   2629.	   2568.	 -31113.	   1839.
     82.8453	   2481.	   2563.	 -31257.	   1839.
     82.8584	   2548.	   2563.	 -31190.	   1839.
     82.8715	   2515.	   2568.	 -31228.	   1838.
     82.8847	   2537.	   2577.	 -31215.	   1838.
     82.8978	   2656.	   2591.	 -31109.	   1838.
     82.9109	   2650.	   2609.	 -31133.	   1838.
     82.9241	   2666.	   2631.	 -31139.	   1837.
     82.9372	   2561.	   2656.	 -31270.	   1837.
     82.9503	   2603.	   2685.	 -31257.	   1837.
     82.9634	   2663.	   2717.	 -31228.	   1837.
     82.9766	   2850.	   2751.	 -31075.	   1836.
     82.9897	   2782.	   2784.	 -31177.	   1836.
     83.0028	   2824.	   2816.	 -31166.	   1836.
     83.0160	   2779.	   2847.	 -31243.	   1836.
     83.0291	   2713.	   2875.	 -31336.	   1836.
     83.0422	   2794.	   2899.	 -31279.	   1835.
     83.0554	   2821.	   2917.	 -31270.	   1835.
     83.0685	   2870.	   2926.	 -31231.	   1835.
     83.0816	   2902.	   2926.	 -31199.	   1835.
     83.0947	   2852.	   2916.	 -31238.	   1834.
     83.1079	   2703.	   2897.	 -31368.	   1834.
     83.1210	   2873.	   2873.	 -31175.	   1834.
     83.1341	   2714.	   2850.	 -31311.	   1834.
     83.1473	   2786.	   2831.	 -31220.	   1833.
     83.1604	   2682.	   2821.	 -31313.	   1833.
     83.1735	   2833.	   2822.	 -31164.	   1833.
     83.1867	   2701.	   2836.	 -31310.	   1833.
     83.1998	   2790.	   2865.	 -31250.	   1833.
     83.2129	   2922.	   2908.	 -31160.	   1832.
     83.2261	   2920.	   2965.	 -31219.	   1832.
     83.2392	   2943.	   3032.	 -31263.	   1832.
     83.2523	   2978.	   3105.	 -31302.	   1832.
     83.2654	   3081.	   3182.	 -31276.	   1831.
     83.2786	   3309.	   3256.	 -31121.	   1831.
     83.2917	   3447.	   3318.	 -31045.	   1831.
     83.3048	   3502.	   3360.	 -31033.	   1831.
     83.3180	   3444.	   3376.	 -31106.	   1830.
     83.3311	   3367.	   3361.	 -31168.	   1830.
     83.3442	   3435.	   3316.	 -31056.	   1830.
     83.3574	   3248.	   3249.	 -31175.	   1830.
     83.3705	   3155.	   3168.	 -31187.	   1830.
     83.3836	   3018.	   3082.	 -31239.	   1829.
     83.3967	   2880.	   2999.	 -31293.	   1829.
     83.4099	   2895.	   2922.	 -31201.	   1829.
     83.4230	   2754.	   2858.	 -31278.	   1829.
     83.4361	   2744.	   2807.	 -31237.	   1828.
     83.4493	   2780.	   2769.	 -31164.	   1828.
     83.4624	   2706.	   2747.	 -31215.	   1828.
     83.4755	   2674.	   2737.	 -31237.	   1828.
     83.4887	   2699.	   2739.	 -31214.	   1827.
     83.5018	   2739.	   2750.	 -31185.	   1827.
     83.5149	   2786.	   2767.	 -31155.	   1827.
     83.5281	   2783.	   2787.	 -31178.	   1827.
     83.5412	   2822.	   2806.	 -31159.	   1827.
     83.5543	   2888.	   2820.	 -31106.	   1826.
     83.5674	   2909.	   2825.	 -31090.	   1826.
     83.5806	   2873.	   2818.	 -31119.	   1826.
     83.5937	   2921.	   2799.	 -31053.	   1826.
     83.6068	   2795.	   2771.	 -31151.	   1825.
     83.6200	   2712.	   2737.	 -31199.	   1825.
     83.6331	   2706.	   2701.	 -31169.	   1825.
     83.6462	   2694.	   2663.	 -31144.	   1825.
     83.6594	   2586.	   2627.	 -31216.	   1824.
     83.6725	   2495.	   2595.	 -31274.	   1824.
     83.6856	   2548.	   2566.	 -31192.	   1824.
     83.6987	   2551.	   2541.	 -31165.	   1824.
     83.7119	   2481.	   2521.	 -31214.	   1824.
     83.7250	   2539.	   2504.	 -31140.	   1823.
     83.7381	   2596.	   2491.	 -31069.	   1823.
     83.7513	   2425.	   2480.	 -31230.	   1823.
     83.7644	   2452.	   2472.	 -31194.	   1823.
     83.7775	   2420.	   2466.	 -31220.	   1822.
     83.7907	   2456.	   2459.	 -31178.	   1822.
     83.8038	   2436.	   2456.	 -31194.	   1822.
     83.8169	   2511.	   2453.	 -31116.	   1822.
     83.8300	   2514.	   2452.	 -31113.	   1821.
     83.8432	   2429.	   2450.	 -31196.	   1821.
     83.8563	   2488.	   2449.	 -31135.	   1821.
     83.8694	   2408.	   2447.	 -31214.	   1821.
     83.8826	   2508.	   2446.	 -31113.	   1821.
     83.8957	   2398.	   2445.	 -31221.	   1820.
     83.9088	   2383.	   2444.	 -31235.	   1820.
     83.9220	   2403.	   2443.	 -31215.	   1820.
     83.9351	   2383.	   2442.	 -31233.	   1820.
     83.9482	   2415.	   2441.	 -31200.	   1819.
     83.9613	   2460.	   2440.	 -31154.	   1819.
     83.9745	   2432.	   2439.	 -31181.	   1819.
     83.9876	   2420.	   2438.	 -31192.	   1819.
     84.0007	   2457.	   2437.	 -31155.	   1818.
     84.0139	   2480.	   2437.	 -31131.	   1818.
     84.0270	   2496.	   2436.	 -31115.	   1818.
     84.0401	   2389.	   2436.	 -31222.	   1818.
     84.0533	   2405.	   2436.	 -31205.	   1818.
     84.0664	   2389.	   2436.	 -31221.	   1817.
     84.0795	   2406.	   2436.	 -31205.	   1817.
     84.0927	   2466.	   2438.	 -31147.	   1817.
     84.1058	   2479.	   2440.	 -31135.	   1817.
     84.1189	   2484.	   2442.	 -31132.	   1816.
     84.1320	   2429.	   2444.	 -31190.	   1816.
     84.1452	   2455.	   2448.	 -31168.	   1816.
     84.1583	   2552.	   2453.	 -31076.	   1816.
     84.1714	   2421.	   2461.	 -31214.	   1815.
     84.1846	   2457.	   2469.	 -31186.	   1815.
     84.1977	   2531.	   2479.	 -31123.	   1815.
     84.2108	   2460.	   2492.	 -31206.	   1815.
     84.2240	   2550.	   2506.	 -31131.	   1815.
     84.2371	   2601.	   2523.	 -31096.	   1814.
     84.2502	   2495.	   2540.	 -31220.	   1814.
     84.2633	   2490.	   2559.	 -31243.	   1814.
     84.2765	   2567.	   2577.	 -31184.	   1814.
     84.2896	   2697.	   2592.	 -31070.	   1813.
     84.3027	   2719.	   2605.	 -31060.	   1813.
     84.3159	   2633.	   2611.	 -31153.	   1813.
     84.3290	   2683.	   2612.	 -31103.	   1813.
     84.3421	   2636.	   2606.	 -31144.	   1812.
     84.3553	   2511.	   2594.	 -31258.	   1812.
     84.3684	   2696.	   2580.	 -31058.	   1812.
     84.3815	   2575.	   2563.	 -31163.	   1812.
     84.3946	   2584.	   2547.	 -31137.	   1812.
     84.4078	   2549.	   2532.	 -31157.	   1811.
     84.4209	   2582.	   2519.	 -31112.	   1811.
     84.4340	   2543.	   2509.	 -31140.	   1811.
     84.4472	   2517.	   2502.	 -31159.	   1811.
     84.4603	   2573.	   2498.	 -31100.	   1810.
     84.4734	   2623.	   2497.	 -31048.	   1810.
     84.4866	   2492.	   2499.	 -31181.	   1810.
     84.4997	   2569.	   2504.	 -31109.	   1810.
     84.5128	   2564.	   2510.	 -31121.	   1809.
     84.5260	   2552.	   2519.	 -31141.	   1809.
     84.5391	   2574.	   2528.	 -31128.	   1809.
     84.5522	   2575.	   2538.	 -31138.	   1809.
     84.5653	   2592.	   2546.	 -31129.	   1809.
     84.5785	   2583.	   2553.	 -31144.	   1808.
     84.5916	   2655.	   2557.	 -31076.	   1808.
     84.6047	   2546.	   2558.	 -31187.	   1808.
     84.6179	   2541.	   2559.	 -31192.	   1808.
     84.6310	   2619.	   2558.	 -31113.	   1807.
     84.6441	   2535.	   2556.	 -31196.	   1807.
     84.6573	   2593.	   2554.	 -31136.	   1807.
     84.6704	   2734.	   2552.	 -30992.	   1807.
     84.6835	   2577.	   2548.	 -31146.	   1806.
     84.6966	   2509.	   2544.	 -31209.	   1806.
     84.7098	   2589.	   2536.	 -31122.	   1806.
     84.7229	   2530.	   2530.	 -31174.	   1806.
     84.7360	   2541.	   2522.	 -31156.	   1806.
     84.7492	   2497.	   2515.	 -31193.	   1805.
     84.7623	   2446.	   2509.	 -31237.	   1805.
     84.7754	   2464.	   2504.	 -31215.	   1805.
     84.7886	   2567.	   2501.	 -31108.	   1805.
     84.8017	   2500.	   2500.	 -31174.	   1804.
     84.8148	   2439.	   2501.	 -31236.	   1804.
     84.8279	   2488.	   2504.	 -31190.	   1804.
     84.8411	   2506.	   2509.	 -31178.	   1804.
     84.8542	   2524.	   2518.	 -31168.	   1803.
     84.8673	   2554.	   2529.	 -31150.	   1803.
     84.8805	   2519.	   2545.	 -31200.	   1803.
     84.8936	   2564.	   2564.	 -31175.	   1803.
     84.9067	   2658.	   2589.	 -31105.	   1802.
     84.9199	   2580.	   2618.	 -31213.	   1802.
     84.9330	   2694.	   2653.	 -31134.	   1802.
     84.9461	   2737.	   2693.	 -31131.	   1802.
     84.9593	   2789.	   2739.	 -31125.	   1802.
     84.9724	   2923.	   2789.	 -31040.	   1801.
