Repository: ozakary/data-NaMO2F2

# Powder X-Ray Diffraction Data for NaMO<sub>2</sub>F<sub>2</sub> (M = Nb<sup>5+</sup>, Ta<sup>5+</sup>)

**Author:** Ouail Zakary  
**ORCID:** [0000-0002-7793-3306](https://orcid.org/0000-0002-7793-3306)  
**E-mail:** [Ouail.Zakary@oulu.fi](mailto:Ouail.Zakary@oulu.fi)  
**Website:** [Ouail Zakary - webpage](https://cc.oulu.fi/~nmrwww/members/Ouail_Zakary.html)

This repository contains datasets of **Powder X-Ray Diffraction (PXRD)** data for the compounds NaNbO<sub>2</sub>F<sub>2</sub> and NaTaO<sub>2</sub>F<sub>2</sub>, recorded under both room temperature (RT) and variable temperature conditions.

File: powder_X-ray_diffraction/variable-temperature_experiments/NaTaO2F2/Rietveld_refinment/140°C/NaTaO2F2.prf (part 8 of 10)
  #(C) 2021 by FIZ Karlsruhe - Leibniz Institute for Information Infrastructure.  All rights reserved.   Chi2: 12.1188  CELL:    8.11702   5.45795   7.50876   90.0000  102.2821   90.0000   SPGR: P 1 21/c 1             TEMP:      0.00
  1   6848     1.54056     1.54439    -0.03081     0.00000     0.00000    0
   708     0     0
 2Theta	Yobs	Ycal	Yobs-Ycal	Backg	Posr	(hkl)	K
     84.9855	   2382.	   2414.	 -31134.	   1764.
     84.9986	   2388.	   2409.	 -31124.	   1764.
     85.0118	   2440.	   2406.	 -31069.	   1763.
     85.0249	   2453.	   2405.	 -31054.	   1763.
     85.0380	   2438.	   2405.	 -31069.	   1763.
     85.0512	   2391.	   2405.	 -31117.	   1762.
     85.0643	   2381.	   2408.	 -31130.	   1762.
     85.0774	   2425.	   2414.	 -31091.	   1762.
     85.0906	   2487.	   2418.	 -31034.	   1762.
     85.1037	   2396.	   2424.	 -31130.	   1761.
     85.1168	   2415.	   2429.	 -31116.	   1761.
     85.1299	   2497.	   2434.	 -31040.	   1761.
     85.1431	   2408.	   2439.	 -31133.	   1761.
     85.1562	   2519.	   2444.	 -31027.	   1760.
     85.1693	   2433.	   2449.	 -31119.	   1760.
     85.1825	   2442.	   2456.	 -31117.	   1760.
     85.1956	   2497.	   2466.	 -31072.	   1759.
     85.2087	   2530.	   2480.	 -31052.	   1759.
     85.2219	   2541.	   2499.	 -31061.	   1759.
     85.2350	   2508.	   2524.	 -31119.	   1759.
     85.2481	   2625.	   2556.	 -31034.	   1758.
     85.2612	   2685.	   2596.	 -31013.	   1758.
     85.2744	   2719.	   2642.	 -31026.	   1758.
     85.2875	   2791.	   2694.	 -31006.	   1758.
     85.3006	   2855.	   2750.	 -30998.	   1757.
     85.3138	   2947.	   2807.	 -30963.	   1757.
     85.3269	   2915.	   2861.	 -31049.	   1757.
     85.3400	   2951.	   2908.	 -31059.	   1756.
     85.3532	   2908.	   2941.	 -31135.	   1756.
     85.3663	   2887.	   2956.	 -31172.	   1756.
     85.3794	   2975.	   2952.	 -31080.	   1756.
     85.3925	   3118.	   2932.	 -30916.	   1755.
     85.4057	   3112.	   2899.	 -30889.	   1755.
     85.4188	   3162.	   2861.	 -30801.	   1755.
     85.4319	   3117.	   2824.	 -30809.	   1755.
     85.4451	   3110.	   2793.	 -30785.	   1754.
     85.4582	   3001.	   2774.	 -30875.	   1754.
     85.4713	   2889.	   2771.	 -30984.	   1754.
     85.4845	   2954.	   2787.	 -30935.	   1753.
     85.4976	   2920.	   2824.	 -31007.	   1753.
     85.5107	   3079.	   2885.	 -30908.	   1753.
     85.5238	   3098.	   2968.	 -30972.	   1753.
     85.5370	   3240.	   3073.	 -30936.	   1752.
     85.5501	   3375.	   3194.	 -30921.	   1752.
     85.5632	   3505.	   3327.	 -30924.	   1752.
     85.5764	   3679.	   3465.	 -30888.	   1752.
     85.5895	   3823.	   3596.	 -30875.	   1751.
     85.6026	   3922.	   3709.	 -30890.	   1751.
     85.6158	   3996.	   3794.	 -30901.	   1751.
     85.6289	   4095.	   3840.	 -30848.	   1750.
     85.6420	   4198.	   3845.	 -30750.	   1750.
     85.6552	   4123.	   3815.	 -30794.	   1750.
     85.6683	   4136.	   3760.	 -30726.	   1750.
     85.6814	   4101.	   3694.	 -30696.	   1749.
     85.6945	   4069.	   3630.	 -30663.	   1749.
     85.7077	   3910.	   3575.	 -30767.	   1749.
     85.7208	   3738.	   3534.	 -30899.	   1749.
     85.7339	   3651.	   3511.	 -30962.	   1748.
     85.7471	   3476.	   3501.	 -31127.	   1748.
     85.7602	   3355.	   3500.	 -31247.	   1748.
     85.7733	   3286.	   3502.	 -31318.	   1748.
     85.7865	   3404.	   3500.	 -31198.	   1747.
     85.7996	   3370.	   3491.	 -31223.	   1747.
     85.8127	   3513.	   3472.	 -31062.	   1747.
     85.8259	   3443.	   3447.	 -31106.	   1746.
     85.8390	   3452.	   3417.	 -31067.	   1746.
     85.8521	   3431.	   3383.	 -31055.	   1746.
     85.8652	   3546.	   3347.	 -30903.	   1746.
     85.8784	   3476.	   3306.	 -30932.	   1745.
     85.8915	   3433.	   3259.	 -30928.	   1745.
     85.9046	   3448.	   3206.	 -30861.	   1745.
     85.9178	   3332.	   3149.	 -30920.	   1745.
     85.9309	   3308.	   3092.	 -30887.	   1744.
     85.9440	   3219.	   3040.	 -30923.	   1744.
     85.9572	   3244.	   2994.	 -30852.	   1744.
     85.9703	   3155.	   2957.	 -30905.	   1743.
     85.9834	   3079.	   2930.	 -30953.	   1743.
     85.9965	   3008.	   2910.	 -31005.	   1743.
     86.0097	   2939.	   2896.	 -31060.	   1743.
     86.0228	   2792.	   2884.	 -31195.	   1742.
     86.0359	   2847.	   2870.	 -31126.	   1742.
     86.0491	   2791.	   2851.	 -31162.	   1742.
     86.0622	   2707.	   2824.	 -31219.	   1742.
     86.0753	   2736.	   2789.	 -31156.	   1741.
     86.0885	   2734.	   2749.	 -31117.	   1741.
     86.1016	   2770.	   2705.	 -31037.	   1741.
     86.1147	   2619.	   2660.	 -31144.	   1740.
     86.1278	   2665.	   2618.	 -31056.	   1740.
     86.1410	   2692.	   2578.	 -30989.	   1740.
     86.1541	   2584.	   2543.	 -31061.	   1740.
     86.1672	   2533.	   2512.	 -31082.	   1739.
     86.1804	   2522.	   2487.	 -31068.	   1739.
     86.1935	   2479.	   2468.	 -31091.	   1739.
     86.2066	   2402.	   2453.	 -31153.	   1739.
     86.2198	   2398.	   2442.	 -31146.	   1738.
     86.2329	   2379.	   2435.	 -31159.	   1738.
     86.2460	   2563.	   2432.	 -30971.	   1738.
     86.2591	   2411.	   2432.	 -31123.	   1737.
     86.2723	   2461.	   2435.	 -31077.	   1737.
     86.2854	   2393.	   2443.	 -31152.	   1738.
     86.2985	   2491.	   2455.	 -31066.	   1738.
     86.3117	   2504.	   2472.	 -31070.	   1738.
     86.3248	   2555.	   2496.	 -31043.	   1738.
     86.3379	   2500.	   2527.	 -31129.	   1739.
     86.3511	   2578.	   2567.	 -31092.	   1739.
     86.3642	   2484.	   2617.	 -31236.	   1739.
     86.3773	   2629.	   2677.	 -31150.	   1739.
     86.3904	   2701.	   2746.	 -31147.	   1739.
     86.4036	   2786.	   2823.	 -31139.	   1740.
     86.4167	   2791.	   2903.	 -31214.	   1740.
     86.4298	   2847.	   2984.	 -31239.	   1740.
     86.4430	   2927.	   3060.	 -31235.	   1740.
     86.4561	   2953.	   3123.	 -31272.	   1741.
     86.4692	   3144.	   3166.	 -31125.	   1741.
     86.4824	   3107.	   3184.	 -31180.	   1741.
     86.4955	   3029.	   3174.	 -31247.	   1741.
     86.5086	   2951.	   3136.	 -31288.	   1742.
     86.5218	   2905.	   3078.	 -31276.	   1742.
     86.5349	   2814.	   3008.	 -31297.	   1742.
     86.5480	   2736.	   2933.	 -31299.	   1742.
     86.5611	   2632.	   2859.	 -31329.	   1743.
     86.5743	   2617.	   2790.	 -31276.	   1743.
     86.5874	   2694.	   2732.	 -31141.	   1743.
     86.6005	   2577.	   2687.	 -31212.	   1743.
     86.6137	   2572.	   2655.	 -31186.	   1744.
     86.6268	   2631.	   2638.	 -31109.	   1744.
     86.6399	   2604.	   2634.	 -31132.	   1744.
     86.6531	   2569.	   2642.	 -31176.	   1744.
     86.6662	   2642.	   2661.	 -31122.	   1744.
     86.6793	   2556.	   2688.	 -31235.	   1745.
     86.6925	   2669.	   2721.	 -31155.	   1745.
     86.7056	   2715.	   2756.	 -31144.	   1745.
     86.7187	   2820.	   2790.	 -31072.	   1745.
     86.7318	   2712.	   2818.	 -31208.	   1746.
     86.7450	   2724.	   2838.	 -31216.	   1746.
     86.7581	   2850.	   2848.	 -31100.	   1746.
     86.7712	   2792.	   2848.	 -31159.	   1746.
     86.7844	   2811.	   2843.	 -31135.	   1747.
     86.7975	   2745.	   2836.	 -31194.	   1747.
     86.8106	   2775.	   2833.	 -31160.	   1747.
     86.8238	   2606.	   2836.	 -31333.	   1747.
     86.8369	   2729.	   2851.	 -31224.	   1748.
     86.8500	   2675.	   2877.	 -31305.	   1748.
     86.8631	   2777.	   2916.	 -31242.	   1748.
     86.8763	   2846.	   2967.	 -31224.	   1748.
     86.8894	   2902.	   3027.	 -31227.	   1749.
     86.9025	   3100.	   3091.	 -31093.	   1749.
     86.9157	   3146.	   3153.	 -31109.	   1749.
     86.9288	   3230.	   3206.	 -31078.	   1749.
     86.9419	   3402.	   3242.	 -30942.	   1749.
     86.9551	   3421.	   3255.	 -30937.	   1750.
     86.9682	   3269.	   3245.	 -31078.	   1750.
     86.9813	   3129.	   3213.	 -31186.	   1750.
     86.9944	   3012.	   3163.	 -31254.	   1750.
     87.0076	   2876.	   3104.	 -31330.	   1751.
     87.0207	   2911.	   3039.	 -31231.	   1751.
     87.0338	   2819.	   2979.	 -31263.	   1751.
     87.0470	   2761.	   2922.	 -31264.	   1751.
     87.0601	   2685.	   2873.	 -31290.	   1752.
     87.0732	   2615.	   2833.	 -31321.	   1752.
     87.0864	   2812.	   2804.	 -31095.	   1752.
     87.0995	   2700.	   2788.	 -31191.	   1752.
     87.1126	   2756.	   2786.	 -31132.	   1753.
     87.1257	   2802.	   2797.	 -31098.	   1753.
     87.1389	   2751.	   2821.	 -31173.	   1753.
     87.1520	   2915.	   2857.	 -31044.	   1753.
     87.1651	   2772.	   2901.	 -31231.	   1754.
     87.1783	   2930.	   2950.	 -31122.	   1754.
     87.1914	   3007.	   3000.	 -31095.	   1754.
     87.2045	   3022.	   3045.	 -31125.	   1754.
     87.2177	   3192.	   3080.	 -30991.	   1754.
     87.2308	   3194.	   3101.	 -31009.	   1755.
     87.2439	   3171.	   3104.	 -31035.	   1755.
     87.2570	   3177.	   3089.	 -31014.	   1755.
     87.2702	   3085.	   3058.	 -31075.	   1755.
     87.2833	   2985.	   3014.	 -31131.	   1756.
     87.2964	   2972.	   2962.	 -31093.	   1756.
     87.3096	   2747.	   2908.	 -31264.	   1756.
     87.3227	   2777.	   2854.	 -31180.	   1756.
     87.3358	   2688.	   2804.	 -31219.	   1757.
     87.3490	   2727.	   2761.	 -31136.	   1757.
     87.3621	   2667.	   2727.	 -31162.	   1757.
     87.3752	   2648.	   2705.	 -31159.	   1757.
     87.3884	   2636.	   2695.	 -31162.	   1758.
     87.4015	   2679.	   2701.	 -31124.	   1758.
     87.4146	   2656.	   2722.	 -31169.	   1758.
     87.4277	   2729.	   2759.	 -31133.	   1758.
     87.4409	   2779.	   2813.	 -31137.	   1759.
     87.4540	   2674.	   2881.	 -31309.	   1759.
     87.4671	   2804.	   2962.	 -31260.	   1759.
     87.4803	   2966.	   3053.	 -31189.	   1759.
     87.4934	   3043.	   3148.	 -31208.	   1759.
     87.5065	   3107.	   3243.	 -31238.	   1760.
     87.5197	   3353.	   3329.	 -31079.	   1760.
     87.5328	   3397.	   3398.	 -31104.	   1760.
     87.5459	   3378.	   3442.	 -31167.	   1760.
     87.5590	   3410.	   3455.	 -31148.	   1761.
     87.5722	   3473.	   3436.	 -31065.	   1761.
     87.5853	   3439.	   3386.	 -31050.	   1761.
     87.5984	   3195.	   3314.	 -31222.	   1761.
     87.6116	   3095.	   3228.	 -31235.	   1762.
     87.6247	   2975.	   3136.	 -31264.	   1762.
     87.6378	   2850.	   3048.	 -31301.	   1762.
     87.6510	   2820.	   2966.	 -31249.	   1762.
     87.6641	   2904.	   2897.	 -31096.	   1763.
     87.6772	   2805.	   2844.	 -31141.	   1763.
     87.6904	   2788.	   2808.	 -31122.	   1763.
     87.7035	   2779.	   2791.	 -31114.	   1763.
     87.7166	   2721.	   2793.	 -31175.	   1764.
     87.7297	   2727.	   2814.	 -31190.	   1764.
     87.7429	   2700.	   2853.	 -31255.	   1764.
     87.7560	   2849.	   2907.	 -31161.	   1764.
     87.7691	   2922.	   2975.	 -31156.	   1764.
     87.7823	   2960.	   3054.	 -31196.	   1765.
     87.7954	   2971.	   3137.	 -31269.	   1765.
     87.8085	   3140.	   3221.	 -31184.	   1765.
     87.8217	   3175.	   3300.	 -31228.	   1765.
     87.8348	   3298.	   3368.	 -31173.	   1766.
     87.8479	   3393.	   3421.	 -31131.	   1766.
     87.8610	   3586.	   3458.	 -30974.	   1766.
     87.8742	   3566.	   3478.	 -31014.	   1766.
     87.8873	   3718.	   3481.	 -30865.	   1767.
     87.9004	   3857.	   3467.	 -30712.	   1767.
     87.9136	   3878.	   3437.	 -30662.	   1767.
     87.9267	   3684.	   3393.	 -30811.	   1767.
     87.9398	   3569.	   3336.	 -30869.	   1768.
     87.9530	   3354.	   3272.	 -31020.	   1768.
     87.9661	   3173.	   3206.	 -31136.	   1768.
     87.9792	   3057.	   3144.	 -31189.	   1768.
     87.9923	   3021.	   3087.	 -31169.	   1769.
     88.0055	   2900.	   3038.	 -31241.	   1769.
     88.0186	   2967.	   2999.	 -31135.	   1769.
     88.0317	   2974.	   2968.	 -31096.	   1769.
     88.0449	   2930.	   2944.	 -31116.	   1769.
     88.0580	   2944.	   2925.	 -31083.	   1770.
     88.0711	   2877.	   2911.	 -31136.	   1770.
     88.0843	   2862.	   2900.	 -31141.	   1770.
     88.0974	   2968.	   2894.	 -31028.	   1770.
     88.1105	   2922.	   2890.	 -31071.	   1771.
     88.1236	   3040.	   2890.	 -30952.	   1771.
     88.1368	   2938.	   2891.	 -31055.	   1771.
     88.1499	   2979.	   2892.	 -31016.	   1771.
     88.1630	   3114.	   2893.	 -30881.	   1772.
     88.1762	   3094.	   2890.	 -30899.	   1772.
     88.1893	   3116.	   2884.	 -30871.	   1772.
     88.2024	   3010.	   2874.	 -30967.	   1772.
     88.2156	   2859.	   2860.	 -31103.	   1773.
     88.2287	   2878.	   2844.	 -31069.	   1773.
     88.2418	   2859.	   2829.	 -31072.	   1773.
     88.2550	   2802.	   2817.	 -31117.	   1773.
     88.2681	   2749.	   2810.	 -31163.	   1774.
     88.2812	   2810.	   2810.	 -31102.	   1774.
     88.2943	   2792.	   2819.	 -31129.	   1774.
     88.3075	   2776.	   2837.	 -31164.	   1774.
     88.3206	   2794.	   2866.	 -31174.	   1774.
     88.3337	   2842.	   2906.	 -31166.	   1775.
     88.3469	   2838.	   2958.	 -31223.	   1775.
     88.3600	   2947.	   3022.	 -31177.	   1775.
     88.3731	   2992.	   3096.	 -31207.	   1775.
     88.3863	   3124.	   3184.	 -31162.	   1776.
     88.3994	   3283.	   3280.	 -31099.	   1776.
     88.4125	   3330.	   3381.	 -31154.	   1776.
     88.4256	   3614.	   3482.	 -30971.	   1776.
     88.4388	   3557.	   3578.	 -31124.	   1777.
     88.4519	   3774.	   3660.	 -30989.	   1777.
     88.4650	   3697.	   3721.	 -31127.	   1777.
     88.4782	   3947.	   3754.	 -30909.	   1777.
     88.4913	   3828.	   3752.	 -31027.	   1778.
     88.5044	   3800.	   3715.	 -31017.	   1778.
     88.5176	   3673.	   3645.	 -31074.	   1778.
     88.5307	   3804.	   3550.	 -30849.	   1778.
     88.5438	   3476.	   3441.	 -31068.	   1779.
     88.5569	   3278.	   3328.	 -31152.	   1779.
     88.5701	   3140.	   3217.	 -31179.	   1779.
     88.5832	   3013.	   3117.	 -31206.	   1779.
     88.5963	   2808.	   3032.	 -31327.	   1779.
     88.6095	   2824.	   2965.	 -31243.	   1780.
     88.6226	   2806.	   2918.	 -31214.	   1780.
     88.6357	   2741.	   2890.	 -31252.	   1780.
     88.6489	   2768.	   2881.	 -31216.	   1780.
     88.6620	   2756.	   2889.	 -31235.	   1781.
     88.6751	   2777.	   2910.	 -31236.	   1781.
     88.6882	   2884.	   2941.	 -31160.	   1781.
     88.7014	   2804.	   2979.	 -31277.	   1781.
     88.7145	   3009.	   3018.	 -31111.	   1782.
     88.7276	   3032.	   3053.	 -31124.	   1782.
     88.7408	   3100.	   3082.	 -31085.	   1782.
     88.7539	   3108.	   3098.	 -31092.	   1782.
     88.7670	   3161.	   3098.	 -31039.	   1783.
     88.7802	   3136.	   3080.	 -31046.	   1783.
     88.7933	   3057.	   3046.	 -31091.	   1783.
     88.8064	   3025.	   2999.	 -31077.	   1783.
     88.8196	   2986.	   2943.	 -31060.	   1784.
     88.8327	   2903.	   2885.	 -31084.	   1784.
     88.8458	   2795.	   2827.	 -31134.	   1784.
     88.8589	   2740.	   2772.	 -31135.	   1784.
     88.8721	   2631.	   2724.	 -31195.	   1784.
     88.8852	   2596.	   2684.	 -31191.	   1785.
     88.8983	   2554.	   2653.	 -31202.	   1785.
     88.9115	   2510.	   2632.	 -31224.	   1785.
     88.9246	   2621.	   2620.	 -31102.	   1785.
     88.9377	   2529.	   2618.	 -31192.	   1786.
     88.9509	   2517.	   2626.	 -31211.	   1786.
     88.9640	   2608.	   2642.	 -31136.	   1786.
     88.9771	   2624.	   2666.	 -31145.	   1786.
     88.9902	   2638.	   2699.	 -31163.	   1787.
     89.0034	   2683.	   2737.	 -31156.	   1787.
     89.0165	   2678.	   2782.	 -31207.	   1787.
     89.0296	   2794.	   2832.	 -31141.	   1787.
     89.0428	   2955.	   2887.	 -31034.	   1788.
     89.0559	   2980.	   2941.	 -31064.	   1788.
     89.0690	   3001.	   2994.	 -31096.	   1788.
     89.0822	   3124.	   3041.	 -31019.	   1788.
     89.0953	   3202.	   3076.	 -30976.	   1789.
     89.1084	   3336.	   3095.	 -30862.	   1789.
     89.1216	   3243.	   3095.	 -30955.	   1789.
     89.1347	   3257.	   3076.	 -30922.	   1789.
     89.1478	   3154.	   3040.	 -30989.	   1789.
     89.1609	   2989.	   2993.	 -31106.	   1790.
     89.1741	   2844.	   2938.	 -31196.	   1790.
     89.1872	   2825.	   2881.	 -31159.	   1790.
     89.2003	   2702.	   2827.	 -31228.	   1790.
     89.2135	   2711.	   2778.	 -31170.	   1791.
     89.2266	   2650.	   2737.	 -31190.	   1791.
     89.2397	   2654.	   2706.	 -31154.	   1791.
     89.2529	   2644.	   2684.	 -31142.	   1791.
     89.2660	   2639.	   2672.	 -31136.	   1792.
     89.2791	   2638.	   2670.	 -31134.	   1792.
     89.2922	   2549.	   2677.	 -31230.	   1792.
     89.3054	   2653.	   2691.	 -31141.	   1792.
     89.3185	   2707.	   2712.	 -31107.	   1793.
     89.3316	   2674.	   2736.	 -31164.	   1793.
     89.3448	   2909.	   2762.	 -30956.	   1793.
     89.3579	   2880.	   2787.	 -31010.	   1793.
     89.3710	   2868.	   2807.	 -31042.	   1794.
     89.3842	   2952.	   2821.	 -30971.	   1794.
     89.3973	   2856.	   2824.	 -31070.	   1794.
     89.4104	   2895.	   2816.	 -31024.	   1794.
     89.4235	   2869.	   2798.	 -31031.	   1794.
     89.4367	   2674.	   2771.	 -31199.	   1795.
     89.4498	   2785.	   2738.	 -31056.	   1795.
     89.4629	   2722.	   2703.	 -31083.	   1795.
     89.4761	   2475.	   2668.	 -31295.	   1795.
     89.4892	   2616.	   2634.	 -31121.	   1796.
     89.5023	   2538.	   2604.	 -31169.	   1796.
     89.5155	   2566.	   2579.	 -31115.	   1796.
     89.5286	   2469.	   2559.	 -31193.	   1796.
     89.5417	   2505.	   2545.	 -31143.	   1797.
     89.5548	   2648.	   2538.	 -30992.	   1797.
     89.5680	   2634.	   2536.	 -31005.	   1797.
     89.5811	   2471.	   2541.	 -31172.	   1796.
     89.5942	   2464.	   2552.	 -31190.	   1796.
     89.6074	   2514.	   2570.	 -31158.	   1796.
     89.6205	   2673.	   2594.	 -31023.	   1796.
     89.6336	   2618.	   2625.	 -31109.	   1795.
     89.6468	   2597.	   2662.	 -31167.	   1795.
     89.6599	   2750.	   2704.	 -31056.	   1795.
     89.6730	   2729.	   2751.	 -31125.	   1795.
     89.6861	   2800.	   2802.	 -31105.	   1794.
     89.6993	   2882.	   2856.	 -31077.	   1794.
     89.7124	   2932.	   2910.	 -31080.	   1794.
     89.7255	   2935.	   2962.	 -31129.	   1794.
     89.7387	   2929.	   3009.	 -31183.	   1793.
     89.7518	   2987.	   3050.	 -31165.	   1793.
     89.7649	   3178.	   3083.	 -31007.	   1793.
     89.7781	   3245.	   3108.	 -30965.	   1792.
     89.7912	   3344.	   3127.	 -30885.	   1792.
     89.8043	   3330.	   3137.	 -30909.	   1792.
     89.8175	   3442.	   3139.	 -30799.	   1792.
     89.8306	   3609.	   3130.	 -30624.	   1791.
     89.8437	   3636.	   3111.	 -30578.	   1791.
     89.8568	   3423.	   3081.	 -30761.	   1791.
     89.8700	   3389.	   3042.	 -30755.	   1791.
     89.8831	   3150.	   2996.	 -30949.	   1790.
     89.8962	   3010.	   2948.	 -31041.	   1790.
     89.9094	   2889.	   2902.	 -31116.	   1790.
     89.9225	   2856.	   2861.	 -31107.	   1790.
     89.9356	   2721.	   2826.	 -31208.	   1789.
     89.9488	   2709.	   2800.	 -31193.	   1789.
     89.9619	   2864.	   2781.	 -31019.	   1789.
     89.9750	   2751.	   2772.	 -31124.	   1788.
     89.9882	   2779.	   2771.	 -31095.	   1788.
     90.0013	   2743.	   2777.	 -31137.	   1788.
     90.0144	   2838.	   2788.	 -31053.	   1788.
     90.0275	   2832.	   2803.	 -31073.	   1787.
     90.0407	   2832.	   2820.	 -31091.	   1787.
     90.0538	   2904.	   2839.	 -31038.	   1787.
     90.0669	   2992.	   2861.	 -30971.	   1787.
     90.0801	   2987.	   2886.	 -31001.	   1786.
     90.0932	   3114.	   2913.	 -30902.	   1786.
     90.1063	   3202.	   2943.	 -30844.	   1786.
     90.1195	   3269.	   2976.	 -30809.	   1786.
     90.1326	   3320.	   3011.	 -30793.	   1785.
     90.1457	   3206.	   3047.	 -30944.	   1785.
     90.1588	   3228.	   3086.	 -30961.	   1785.
     90.1720	   3211.	   3129.	 -31021.	   1784.
     90.1851	   3121.	   3172.	 -31153.	   1784.
     90.1982	   3239.	   3214.	 -31077.	   1784.
     90.2114	   3255.	   3253.	 -31101.	   1784.
     90.2245	   3207.	   3284.	 -31180.	   1783.
     90.2376	   3310.	   3303.	 -31095.	   1783.
     90.2508	   3292.	   3303.	 -31114.	   1783.
     90.2639	   3226.	   3286.	 -31162.	   1783.
     90.2770	   3245.	   3251.	 -31108.	   1782.
     90.2901	   3208.	   3201.	 -31096.	   1782.
     90.3033	   3132.	   3143.	 -31113.	   1782.
     90.3164	   2997.	   3081.	 -31187.	   1782.
     90.3295	   3117.	   3022.	 -31008.	   1781.
     90.3427	   3237.	   2969.	 -30835.	   1781.
     90.3558	   3073.	   2926.	 -30956.	   1781.
     90.3689	   3103.	   2895.	 -30895.	   1780.
     90.3821	   2923.	   2877.	 -31057.	   1780.
     90.3952	   3006.	   2873.	 -30969.	   1780.
     90.4083	   3056.	   2881.	 -30928.	   1780.
     90.4214	   3024.	   2902.	 -30980.	   1779.
     90.4346	   3106.	   2933.	 -30929.	   1779.
     90.4477	   2922.	   2971.	 -31152.	   1779.
     90.4608	   3064.	   3015.	 -31054.	   1779.
     90.4740	   2938.	   3059.	 -31224.	   1778.
     90.4871	   2994.	   3100.	 -31209.	   1778.
     90.5002	   3115.	   3133.	 -31121.	   1778.
     90.5134	   3098.	   3155.	 -31159.	   1778.
     90.5265	   3205.	   3162.	 -31060.	   1777.
     90.5396	   3270.	   3155.	 -30988.	   1777.
     90.5527	   3167.	   3135.	 -31070.	   1777.
     90.5659	   3025.	   3103.	 -31181.	   1777.
     90.5790	   3024.	   3066.	 -31144.	   1776.
     90.5921	   2974.	   3027.	 -31156.	   1776.
     90.6053	   2992.	   2990.	 -31101.	   1776.
     90.6184	   2910.	   2961.	 -31154.	   1775.
     90.6315	   2882.	   2941.	 -31161.	   1775.
     90.6447	   2898.	   2931.	 -31136.	   1775.
     90.6578	   3027.	   2933.	 -31008.	   1775.
     90.6709	   2979.	   2945.	 -31069.	   1774.
     90.6841	   2950.	   2967.	 -31120.	   1774.
     90.6972	   2946.	   2996.	 -31153.	   1774.
     90.7103	   2998.	   3030.	 -31134.	   1774.
     90.7234	   2930.	   3066.	 -31238.	   1773.
     90.7366	   3044.	   3102.	 -31160.	   1773.
     90.7497	   3104.	   3135.	 -31134.	   1773.
     90.7628	   3121.	   3164.	 -31146.	   1773.
     90.7760	   3375.	   3186.	 -30913.	   1772.
     90.7891	   3330.	   3197.	 -30969.	   1772.
     90.8022	   3222.	   3194.	 -31074.	   1772.
     90.8154	   3388.	   3176.	 -30891.	   1771.
     90.8285	   3442.	   3144.	 -30804.	   1771.
     90.8416	   3289.	   3100.	 -30913.	   1771.
     90.8548	   3153.	   3047.	 -30996.	   1771.
     90.8679	   2985.	   2991.	 -31108.	   1770.
     90.8810	   2903.	   2935.	 -31134.	   1770.
     90.8941	   2832.	   2883.	 -31153.	   1770.
     90.9073	   2797.	   2837.	 -31142.	   1770.
     90.9204	   2814.	   2799.	 -31088.	   1769.
     90.9335	   2648.	   2771.	 -31225.	   1769.
     90.9467	   2746.	   2751.	 -31108.	   1769.
     90.9598	   2730.	   2741.	 -31113.	   1769.
     90.9729	   2663.	   2738.	 -31178.	   1768.
     90.9861	   2643.	   2743.	 -31203.	   1768.
     90.9992	   2809.	   2753.	 -31047.	   1768.
     91.0123	   2715.	   2769.	 -31156.	   1767.
     91.0254	   2679.	   2788.	 -31211.	   1767.
     91.0386	   2883.	   2811.	 -31030.	   1767.
     91.0517	   2879.	   2838.	 -31061.	   1767.
     91.0648	   2892.	   2867.	 -31078.	   1766.
     91.0780	   2953.	   2900.	 -31049.	   1766.
     91.0911	   2969.	   2934.	 -31067.	   1766.
     91.1042	   3089.	   2969.	 -30983.	   1766.
     91.1174	   3234.	   3006.	 -30875.	   1765.
     91.1305	   3164.	   3045.	 -30983.	   1765.
     91.1436	   3144.	   3086.	 -31045.	   1765.
     91.1567	   3171.	   3132.	 -31063.	   1765.
     91.1699	   3231.	   3181.	 -31052.	   1764.
     91.1830	   3317.	   3233.	 -31019.	   1764.
     91.1961	   3384.	   3288.	 -31006.	   1764.
     91.2093	   3472.	   3343.	 -30973.	   1763.
     91.2224	   3464.	   3397.	 -31036.	   1763.
     91.2355	   3481.	   3451.	 -31073.	   1763.
     91.2487	   3518.	   3505.	 -31089.	   1763.
     91.2618	   3576.	   3560.	 -31086.	   1762.
     91.2749	   3631.	   3612.	 -31083.	   1762.
     91.2880	   3585.	   3660.	 -31178.	   1762.
     91.3012	   3654.	   3700.	 -31149.	   1762.
     91.3143	   3728.	   3726.	 -31100.	   1761.
     91.3274	   3663.	   3732.	 -31171.	   1761.
     91.3406	   3708.	   3714.	 -31109.	   1761.
     91.3537	   3705.	   3672.	 -31070.	   1761.
     91.3668	   3682.	   3610.	 -31031.	   1760.
     91.3800	   3680.	   3534.	 -30956.	   1760.
     91.3931	   3401.	   3451.	 -31152.	   1760.
     91.4062	   3397.	   3368.	 -31073.	   1760.
     91.4193	   3263.	   3290.	 -31130.	   1759.
     91.4325	   3094.	   3222.	 -31230.	   1759.
     91.4456	   3133.	   3167.	 -31136.	   1759.
     91.4587	   3104.	   3125.	 -31124.	   1758.
     91.4719	   3068.	   3098.	 -31132.	   1758.
     91.4850	   3002.	   3085.	 -31185.	   1758.
     91.4981	   2949.	   3084.	 -31238.	   1758.
     91.5113	   3162.	   3096.	 -31036.	   1757.
     91.5244	   3018.	   3118.	 -31203.	   1757.
     91.5375	   3072.	   3152.	 -31183.	   1757.
     91.5507	   3156.	   3197.	 -31144.	   1757.
     91.5638	   3259.	   3254.	 -31097.	   1756.
     91.5769	   3262.	   3320.	 -31160.	   1756.
     91.5900	   3222.	   3393.	 -31274.	   1756.
     91.6032	   3313.	   3473.	 -31263.	   1756.
     91.6163	   3353.	   3555.	 -31304.	   1755.
     91.6294	   3409.	   3635.	 -31329.	   1755.
     91.6426	   3529.	   3712.	 -31286.	   1755.
     91.6557	   3530.	   3782.	 -31355.	   1754.
     91.6688	   3746.	   3845.	 -31202.	   1754.
     91.6820	   3854.	   3898.	 -31147.	   1754.
     91.6951	   3858.	   3937.	 -31181.	   1754.
     91.7082	   3878.	   3957.	 -31181.	   1753.
     91.7213	   3957.	   3953.	 -31098.	   1753.
     91.7345	   3848.	   3921.	 -31176.	   1753.
     91.7476	   3718.	   3862.	 -31247.	   1753.
     91.7607	   3476.	   3781.	 -31407.	   1752.
     91.7739	   3424.	   3682.	 -31360.	   1752.
     91.7870	   3196.	   3577.	 -31484.	   1752.
     91.8001	   3105.	   3473.	 -31471.	   1752.
     91.8133	   3044.	   3376.	 -31434.	   1751.
     91.8264	   2986.	   3292.	 -31408.	   1751.
     91.8395	   2999.	   3222.	 -31326.	   1751.
     91.8526	   3065.	   3170.	 -31208.	   1750.
     91.8658	   2982.	   3135.	 -31255.	   1750.
     91.8789	   3052.	   3116.	 -31167.	   1750.
     91.8920	   3017.	   3112.	 -31197.	   1750.
     91.9052	   2939.	   3119.	 -31283.	   1749.
     91.9183	   3022.	   3135.	 -31215.	   1749.
     91.9314	   3115.	   3155.	 -31143.	   1749.
     91.9446	   3206.	   3178.	 -31075.	   1749.
     91.9577	   3168.	   3202.	 -31136.	   1748.
     91.9708	   3129.	   3224.	 -31198.	   1748.
     91.9840	   3169.	   3243.	 -31177.	   1748.
     91.9971	   3228.	   3256.	 -31130.	   1748.
     92.0102	   3237.	   3260.	 -31125.	   1747.
     92.0233	   3287.	   3252.	 -31068.	   1747.
     92.0365	   3227.	   3232.	 -31108.	   1747.
     92.0496	   3206.	   3202.	 -31098.	   1746.
     92.0627	   3111.	   3162.	 -31153.	   1746.
     92.0759	   3019.	   3115.	 -31199.	   1746.
     92.0890	   3022.	   3067.	 -31148.	   1746.
     92.1021	   3058.	   3019.	 -31063.	   1745.
     92.1153	   2918.	   2971.	 -31156.	   1745.
     92.1284	   2935.	   2927.	 -31094.	   1745.
     92.1415	   2863.	   2884.	 -31124.	   1745.
     92.1546	   2723.	   2846.	 -31225.	   1744.
     92.1678	   2765.	   2810.	 -31147.	   1744.
     92.1809	   2898.	   2778.	 -30982.	   1744.
     92.1940	   2796.	   2749.	 -31055.	   1744.
     92.2072	   2682.	   2721.	 -31142.	   1743.
     92.2203	   2728.	   2696.	 -31070.	   1743.
     92.2334	   2721.	   2671.	 -31053.	   1743.
     92.2466	   2733.	   2648.	 -31017.	   1742.
     92.2597	   2674.	   2626.	 -31055.	   1742.
     92.2728	   2532.	   2608.	 -31178.	   1742.
     92.2859	   2642.	   2592.	 -31053.	   1742.
     92.2991	   2593.	   2581.	 -31090.	   1741.
     92.3122	   2555.	   2574.	 -31121.	   1741.
     92.3253	   2537.	   2571.	 -31137.	   1741.
     92.3385	   2628.	   2574.	 -31049.	   1741.
     92.3516	   2622.	   2581.	 -31062.	   1740.
     92.3647	   2656.	   2593.	 -31040.	   1740.
     92.3779	   2615.	   2609.	 -31097.	   1740.
     92.3910	   2770.	   2628.	 -30961.	   1740.
     92.4041	   2771.	   2649.	 -30980.	   1739.
     92.4173	   2865.	   2670.	 -30907.	   1739.
     92.4304	   2791.	   2691.	 -31002.	   1739.
     92.4435	   2816.	   2709.	 -30996.	   1739.
     92.4566	   2770.	   2725.	 -31057.	   1738.
     92.4698	   2838.	   2737.	 -31001.	   1738.
     92.4829	   2861.	   2746.	 -30987.	   1738.
     92.4960	   2843.	   2752.	 -31011.	   1737.
     92.5092	   2849.	   2757.	 -31011.	   1737.
     92.5223	   2874.	   2762.	 -30991.	   1737.
     92.5354	   2819.	   2768.	 -31052.	   1737.
     92.5486	   2835.	   2776.	 -31044.	   1736.
     92.5617	   2701.	   2787.	 -31188.	   1736.
     92.5748	   2769.	   2799.	 -31132.	   1736.
     92.5879	   2787.	   2812.	 -31128.	   1736.
     92.6011	   2851.	   2827.	 -31078.	   1735.
     92.6142	   2705.	   2840.	 -31238.	   1735.
     92.6273	   2774.	   2853.	 -31181.	   1735.
     92.6405	   2848.	   2864.	 -31118.	   1735.
     92.6536	   2819.	   2874.	 -31157.	   1734.
     92.6667	   2852.	   2885.	 -31135.	   1734.
     92.6799	   2812.	   2900.	 -31190.	   1734.
     92.6930	   2981.	   2921.	 -31043.	   1733.
     92.7061	   2957.	   2952.	 -31097.	   1733.
     92.7192	   3062.	   2993.	 -31034.	   1733.
     92.7324	   3002.	   3047.	 -31148.	   1733.
     92.7455	   3150.	   3113.	 -31065.	   1732.
     92.7586	   3076.	   3189.	 -31215.	   1732.
     92.7718	   3235.	   3275.	 -31143.	   1732.
     92.7849	   3299.	   3366.	 -31170.	   1732.
     92.7980	   3366.	   3459.	 -31196.	   1731.
     92.8112	   3602.	   3549.	 -31049.	   1731.
     92.8243	   3639.	   3627.	 -31091.	   1731.
     92.8374	   3782.	   3687.	 -31008.	   1731.
     92.8505	   3870.	   3723.	 -30955.	   1730.
     92.8637	   3784.	   3729.	 -31047.	   1730.
     92.8768	   3688.	   3704.	 -31119.	   1730.
     92.8899	   3587.	   3650.	 -31166.	   1729.
     92.9031	   3442.	   3575.	 -31235.	   1729.
     92.9162	   3277.	   3485.	 -31310.	   1729.
     92.9293	   3179.	   3386.	 -31309.	   1729.
     92.9425	   2962.	   3283.	 -31423.	   1728.
     92.9556	   2953.	   3183.	 -31332.	   1728.
     92.9687	   2819.	   3090.	 -31373.	   1728.
     92.9819	   2896.	   3007.	 -31213.	   1728.
     92.9950	   2780.	   2938.	 -31260.	   1727.
     93.0081	   2770.	   2885.	 -31217.	   1727.
     93.0212	   2774.	   2847.	 -31176.	   1727.
     93.0344	   2701.	   2826.	 -31228.	   1727.
     93.0475	   2712.	   2821.	 -31211.	   1726.
     93.0606	   2842.	   2829.	 -31089.	   1726.
     93.0738	   2763.	   2849.	 -31188.	   1726.
     93.0869	   2826.	   2877.	 -31153.	   1725.
     93.1000	   2829.	   2909.	 -31183.	   1725.
     93.1132	   2919.	   2944.	 -31127.	   1725.
     93.1263	   2972.	   2973.	 -31104.	   1725.
     93.1394	   3007.	   2995.	 -31090.	   1724.
     93.1525	   3090.	   3003.	 -31016.	   1724.
     93.1657	   2983.	   2997.	 -31116.	   1724.
     93.1788	   2988.	   2975.	 -31089.	   1724.
     93.1919	   2883.	   2938.	 -31157.	   1723.
     93.2051	   2794.	   2891.	 -31199.	   1723.
     93.2182	   2709.	   2838.	 -31231.	   1723.
     93.2313	   2672.	   2781.	 -31211.	   1723.
     93.2445	   2685.	   2723.	 -31140.	   1722.
     93.2576	   2677.	   2667.	 -31093.	   1722.
     93.2707	   2571.	   2616.	 -31147.	   1722.
     93.2839	   2588.	   2569.	 -31083.	   1722.
     93.2970	   2487.	   2526.	 -31142.	   1721.
     93.3101	   2488.	   2491.	 -31106.	   1721.
     93.3232	   2508.	   2462.	 -31057.	   1721.
     93.3364	   2454.	   2438.	 -31087.	   1720.
     93.3495	   2435.	   2420.	 -31087.	   1720.
     93.3626	   2441.	   2405.	 -31067.	   1720.
     93.3758	   2391.	   2394.	 -31105.	   1720.
     93.3889	   2435.	   2386.	 -31053.	   1719.
     93.4020	   2395.	   2380.	 -31087.	   1719.
     93.4152	   2465.	   2376.	 -31013.	   1719.
     93.4283	   2423.	   2372.	 -31052.	   1719.
     93.4414	   2433.	   2370.	 -31039.	   1718.
     93.4545	   2341.	   2367.	 -31129.	   1718.
     93.4677	   2382.	   2365.	 -31085.	   1718.
     93.4808	   2369.	   2362.	 -31095.	   1718.
     93.4939	   2390.	   2359.	 -31071.	   1717.
     93.5071	   2429.	   2356.	 -31029.	   1717.
     93.5202	   2403.	   2352.	 -31052.	   1717.
     93.5333	   2351.	   2349.	 -31101.	   1716.
     93.5465	   2348.	   2346.	 -31101.	   1716.
     93.5596	   2321.	   2343.	 -31125.	   1716.
     93.5727	   2281.	   2341.	 -31162.	   1716.
     93.5858	   2317.	   2338.	 -31124.	   1715.
     93.5990	   2377.	   2335.	 -31061.	   1715.
     93.6121	   2355.	   2334.	 -31081.	   1715.
     93.6252	   2318.	   2332.	 -31117.	   1715.
     93.6384	   2333.	   2331.	 -31101.	   1714.
     93.6515	   2364.	   2330.	 -31069.	   1714.
     93.6646	   2332.	   2330.	 -31100.	   1714.
     93.6778	   2330.	   2330.	 -31102.	   1714.
     93.6909	   2380.	   2330.	 -31052.	   1713.
     93.7040	   2303.	   2330.	 -31129.	   1713.
     93.7171	   2342.	   2331.	 -31091.	   1713.
     93.7303	   2256.	   2332.	 -31179.	   1713.
     93.7434	   2315.	   2333.	 -31121.	   1714.
     93.7565	   2393.	   2335.	 -31045.	   1714.
     93.7697	   2425.	   2338.	 -31015.	   1714.
     93.7828	   2378.	   2340.	 -31065.	   1714.
     93.7959	   2290.	   2344.	 -31156.	   1714.
     93.8091	   2366.	   2348.	 -31085.	   1714.
     93.8222	   2369.	   2354.	 -31088.	   1714.
     93.8353	   2383.	   2362.	 -31081.	   1714.
     93.8484	   2352.	   2372.	 -31122.	   1714.
     93.8616	   2385.	   2384.	 -31102.	   1714.
     93.8747	   2508.	   2400.	 -30994.	   1714.
     93.8878	   2352.	   2419.	 -31170.	   1714.
     93.9010	   2473.	   2443.	 -31073.	   1714.
     93.9141	   2484.	   2472.	 -31090.	   1715.
     93.9272	   2446.	   2505.	 -31162.	   1715.
     93.9404	   2486.	   2544.	 -31161.	   1715.
     93.9535	   2530.	   2588.	 -31160.	   1715.
     93.9666	   2531.	   2635.	 -31206.	   1715.
     93.9798	   2733.	   2686.	 -31055.	   1715.
     93.9929	   2770.	   2738.	 -31070.	   1715.
     94.0060	   2729.	   2789.	 -31163.	   1715.
     94.0191	   2985.	   2838.	 -30955.	   1715.
     94.0323	   2978.	   2881.	 -31005.	   1715.
     94.0454	   3025.	   2914.	 -30992.	   1715.
     94.0585	   3237.	   2936.	 -30802.	   1715.
     94.0717	   3222.	   2947.	 -30828.	   1715.
     94.0848	   3037.	   2947.	 -31012.	   1715.
     94.0979	   3048.	   2937.	 -30991.	   1716.
     94.1111	   2937.	   2921.	 -31087.	   1716.
     94.1242	   2916.	   2902.	 -31089.	   1716.
     94.1373	   2823.	   2882.	 -31162.	   1716.
     94.1505	   2818.	   2863.	 -31148.	   1716.
     94.1636	   2738.	   2847.	 -31211.	   1716.
     94.1767	   2804.	   2832.	 -31130.	   1716.
     94.1898	   2807.	   2820.	 -31115.	   1716.
     94.2030	   2946.	   2809.	 -30965.	   1716.
     94.2161	   2830.	   2799.	 -31071.	   1716.
     94.2292	   2915.	   2790.	 -30977.	   1716.
     94.2424	   2865.	   2783.	 -31020.	   1716.
     94.2555	   2769.	   2777.	 -31111.	   1716.
     94.2686	   2837.	   2774.	 -31039.	   1717.
     94.2818	   2866.	   2773.	 -31009.	   1717.
     94.2949	   2902.	   2774.	 -30974.	   1717.
     94.3080	   3007.	   2776.	 -30872.	   1717.
     94.3211	   2801.	   2779.	 -31080.	   1717.
     94.3343	   2944.	   2780.	 -30938.	   1717.
     94.3474	   2894.	   2778.	 -30987.	   1717.
     94.3605	   2992.	   2773.	 -30884.	   1717.
     94.3737	   2889.	   2763.	 -30977.	   1717.
     94.3868	   2868.	   2750.	 -30984.	   1717.
     94.3999	   2803.	   2733.	 -31033.	   1717.
     94.4131	   2865.	   2715.	 -30952.	   1717.
     94.4262	   2786.	   2696.	 -31012.	   1717.
     94.4393	   2741.	   2678.	 -31039.	   1717.
     94.4524	   2668.	   2661.	 -31096.	   1718.
     94.4656	   2641.	   2645.	 -31107.	   1718.
     94.4787	   2676.	   2633.	 -31060.	   1718.
     94.4918	   2546.	   2623.	 -31179.	   1718.
     94.5050	   2693.	   2614.	 -31024.	   1718.
     94.5181	   2712.	   2608.	 -30998.	   1718.
     94.5312	   2607.	   2602.	 -31098.	   1718.
     94.5444	   2594.	   2598.	 -31107.	   1718.
     94.5575	   2750.	   2598.	 -30950.	   1718.
     94.5706	   2699.	   2600.	 -31004.	   1718.
     94.5837	   2569.	   2608.	 -31141.	   1718.
     94.5969	   2578.	   2622.	 -31146.	   1718.
     94.6100	   2550.	   2642.	 -31195.	   1718.
     94.6231	   2674.	   2670.	 -31099.	   1719.
     94.6363	   2663.	   2707.	 -31147.	   1719.
     94.6494	   2778.	   2753.	 -31077.	   1719.
     94.6625	   2705.	   2807.	 -31204.	   1719.
     94.6757	   2764.	   2869.	 -31207.	   1719.
     94.6888	   2787.	   2937.	 -31252.	   1719.
     94.7019	   2985.	   3010.	 -31127.	   1719.
     94.7150	   3104.	   3084.	 -31082.	   1719.
     94.7282	   3257.	   3157.	 -31002.	   1719.
     94.7413	   3474.	   3222.	 -30851.	   1719.
     94.7544	   3560.	   3276.	 -30819.	   1719.
     94.7676	   3689.	   3313.	 -30727.	   1719.
     94.7807	   3681.	   3332.	 -30754.	   1719.
     94.7938	   3685.	   3330.	 -30748.	   1719.
     94.8070	   3453.	   3309.	 -30959.	   1720.
     94.8201	   3332.	   3272.	 -31043.	   1720.
     94.8332	   3218.	   3223.	 -31107.	   1720.
     94.8464	   3152.	   3165.	 -31115.	   1720.
     94.8595	   3094.	   3102.	 -31111.	   1720.
     94.8726	   2941.	   3038.	 -31200.	   1720.
     94.8857	   2872.	   2975.	 -31206.	   1720.
     94.8989	   2827.	   2916.	 -31191.	   1720.
     94.9120	   2774.	   2862.	 -31190.	   1720.
     94.9251	   2814.	   2816.	 -31105.	   1720.
     94.9383	   2690.	   2779.	 -31191.	   1720.
     94.9514	   2677.	   2752.	 -31178.	   1720.
     94.9645	   2597.	   2736.	 -31241.	   1720.
     94.9777	   2747.	   2729.	 -31085.	   1721.
     94.9908	   2791.	   2732.	 -31043.	   1721.
     95.0039	   2664.	   2742.	 -31181.	   1721.
     95.0170	   2777.	   2759.	 -31084.	   1721.
     95.0302	   2595.	   2779.	 -31286.	   1721.
     95.0433	   2819.	   2800.	 -31083.	   1721.
     95.0564	   2812.	   2819.	 -31110.	   1721.
     95.0696	   3015.	   2834.	 -30922.	   1721.
     95.0827	   2941.	   2843.	 -31004.	   1721.
     95.0958	   2881.	   2842.	 -31063.	   1721.
     95.1090	   2852.	   2832.	 -31082.	   1721.
     95.1221	   2785.	   2814.	 -31131.	   1721.
     95.1352	   2833.	   2789.	 -31058.	   1721.
     95.1484	   2849.	   2759.	 -31012.	   1721.
     95.1615	   2702.	   2725.	 -31125.	   1722.
     95.1746	   2639.	   2689.	 -31152.	   1722.
     95.1877	   2657.	   2652.	 -31097.	   1722.
     95.2009	   2570.	   2614.	 -31147.	   1722.
     95.2140	   2546.	   2578.	 -31135.	   1722.
     95.2271	   2512.	   2544.	 -31135.	   1722.
     95.2403	   2500.	   2513.	 -31115.	   1722.
     95.2534	   2438.	   2484.	 -31148.	   1722.
     95.2665	   2459.	   2458.	 -31102.	   1722.
     95.2797	   2393.	   2436.	 -31145.	   1722.
     95.2928	   2379.	   2417.	 -31140.	   1722.
     95.3059	   2399.	   2401.	 -31104.	   1722.
     95.3190	   2478.	   2387.	 -31012.	   1722.
     95.3322	   2393.	   2376.	 -31086.	   1723.
     95.3453	   2359.	   2367.	 -31111.	   1723.
     95.3584	   2380.	   2360.	 -31082.	   1723.
     95.3716	   2423.	   2354.	 -31034.	   1723.
     95.3847	   2337.	   2350.	 -31116.	   1723.
     95.3978	   2417.	   2347.	 -31032.	   1723.
     95.4110	   2453.	   2345.	 -30995.	   1723.
     95.4241	   2378.	   2344.	 -31068.	   1723.
     95.4372	   2400.	   2342.	 -31045.	   1723.
     95.4503	   2297.	   2342.	 -31147.	   1723.
     95.4635	   2401.	   2342.	 -31043.	   1723.
     95.4766	   2307.	   2342.	 -31137.	   1723.
     95.4897	   2342.	   2342.	 -31102.	   1723.
     95.5029	   2407.	   2341.	 -31037.	   1723.
     95.5160	   2331.	   2341.	 -31113.	   1724.
     95.5291	   2403.	   2341.	 -31040.	   1724.
     95.5423	   2417.	   2340.	 -31026.	   1724.
     95.5554	   2388.	   2339.	 -31054.	   1724.
     95.5685	   2305.	   2338.	 -31136.	   1724.
     95.5816	   2264.	   2338.	 -31176.	   1724.
     95.5948	   2288.	   2337.	 -31151.	   1724.
     95.6079	   2280.	   2336.	 -31158.	   1724.
     95.6210	   2382.	   2335.	 -31056.	   1724.
     95.6342	   2268.	   2335.	 -31169.	   1724.
     95.6473	   2347.	   2335.	 -31090.	   1724.
     95.6604	   2277.	   2334.	 -31160.	   1724.
     95.6736	   2418.	   2334.	 -31019.	   1724.
     95.6867	   2302.	   2334.	 -31135.	   1725.
