Repository: ozakary/data-NaMO2F2

# Powder X-Ray Diffraction Data for NaMO<sub>2</sub>F<sub>2</sub> (M = Nb<sup>5+</sup>, Ta<sup>5+</sup>)

**Author:** Ouail Zakary  
**ORCID:** [0000-0002-7793-3306](https://orcid.org/0000-0002-7793-3306)  
**E-mail:** [Ouail.Zakary@oulu.fi](mailto:Ouail.Zakary@oulu.fi)  
**Website:** [Ouail Zakary - webpage](https://cc.oulu.fi/~nmrwww/members/Ouail_Zakary.html)

This repository contains datasets of **Powder X-Ray Diffraction (PXRD)** data for the compounds NaNbO<sub>2</sub>F<sub>2</sub> and NaTaO<sub>2</sub>F<sub>2</sub>, recorded under both room temperature (RT) and variable temperature conditions.

File: powder_X-ray_diffraction/variable-temperature_experiments/NaTaO2F2/Rietveld_refinment/25°C/NaTaO2F2.prf (part 9 of 10)
  #(C) 2021 by FIZ Karlsruhe - Leibniz Institute for Information Infrastructure.   Chi2: 13.2061  CELL:    8.09557   5.43657   7.49415   90.0000  102.1320   90.0000   SPGR: P 1 21/c 1             TEMP:      0.00
  1   6848     1.54056     1.54439    -0.05026     0.00000     0.00000    0
   704     0     0
 2Theta	Yobs	Ycal	Yobs-Ycal	Backg	Posr	(hkl)	K
     95.7130	   2413.	   2379.	 -30104.	   1689.
     95.7261	   2316.	   2366.	 -30187.	   1689.
     95.7392	   2291.	   2354.	 -30200.	   1689.
     95.7523	   2324.	   2343.	 -30157.	   1690.
     95.7655	   2282.	   2334.	 -30190.	   1690.
     95.7786	   2293.	   2326.	 -30171.	   1690.
     95.7917	   2278.	   2320.	 -30180.	   1690.
     95.8049	   2344.	   2315.	 -30108.	   1690.
     95.8180	   2294.	   2310.	 -30154.	   1690.
     95.8311	   2311.	   2307.	 -30133.	   1690.
     95.8443	   2326.	   2303.	 -30115.	   1690.
     95.8574	   2293.	   2300.	 -30145.	   1690.
     95.8705	   2285.	   2298.	 -30150.	   1690.
     95.8836	   2257.	   2295.	 -30176.	   1690.
     95.8968	   2322.	   2293.	 -30108.	   1690.
     95.9099	   2189.	   2290.	 -30239.	   1690.
     95.9230	   2309.	   2289.	 -30117.	   1691.
     95.9362	   2356.	   2288.	 -30069.	   1691.
     95.9493	   2208.	   2287.	 -30217.	   1691.
     95.9624	   2225.	   2286.	 -30199.	   1691.
     95.9756	   2230.	   2285.	 -30193.	   1691.
     95.9887	   2273.	   2285.	 -30150.	   1691.
     96.0018	   2284.	   2285.	 -30139.	   1691.
     96.0149	   2340.	   2285.	 -30083.	   1691.
     96.0281	   2174.	   2286.	 -30250.	   1691.
     96.0412	   2229.	   2287.	 -30196.	   1691.
     96.0543	   2246.	   2288.	 -30180.	   1691.
     96.0675	   2284.	   2289.	 -30143.	   1691.
     96.0806	   2353.	   2290.	 -30075.	   1691.
     96.0937	   2254.	   2291.	 -30175.	   1692.
     96.1069	   2272.	   2291.	 -30156.	   1692.
     96.1200	   2240.	   2291.	 -30188.	   1692.
     96.1331	   2216.	   2291.	 -30212.	   1692.
     96.1463	   2251.	   2290.	 -30177.	   1692.
     96.1594	   2341.	   2289.	 -30086.	   1692.
     96.1725	   2165.	   2288.	 -30261.	   1692.
     96.1856	   2318.	   2287.	 -30107.	   1692.
     96.1988	   2107.	   2286.	 -30317.	   1692.
     96.2119	   2221.	   2285.	 -30201.	   1692.
     96.2250	   2228.	   2284.	 -30193.	   1692.
     96.2382	   2301.	   2283.	 -30119.	   1693.
     96.2513	   2277.	   2282.	 -30143.	   1693.
     96.2644	   2328.	   2282.	 -30092.	   1693.
     96.2776	   2317.	   2282.	 -30102.	   1693.
     96.2907	   2286.	   2282.	 -30134.	   1693.
     96.3038	   2288.	   2282.	 -30132.	   1693.
     96.3169	   2260.	   2283.	 -30161.	   1693.
     96.3301	   2280.	   2284.	 -30142.	   1694.
     96.3432	   2276.	   2286.	 -30147.	   1694.
     96.3563	   2293.	   2287.	 -30132.	   1694.
     96.3695	   2381.	   2289.	 -30046.	   1694.
     96.3826	   2280.	   2291.	 -30149.	   1694.
     96.3957	   2271.	   2293.	 -30160.	   1694.
     96.4089	   2266.	   2296.	 -30167.	   1695.
     96.4220	   2168.	   2298.	 -30268.	   1695.
     96.4351	   2314.	   2301.	 -30125.	   1695.
     96.4482	   2240.	   2305.	 -30203.	   1695.
     96.4614	   2232.	   2309.	 -30215.	   1695.
     96.4745	   2296.	   2314.	 -30156.	   1695.
     96.4876	   2356.	   2319.	 -30101.	   1695.
     96.5008	   2281.	   2326.	 -30182.	   1696.
     96.5139	   2320.	   2333.	 -30150.	   1696.
     96.5270	   2341.	   2340.	 -30137.	   1696.
     96.5402	   2380.	   2348.	 -30106.	   1696.
     96.5533	   2331.	   2357.	 -30164.	   1696.
     96.5664	   2420.	   2366.	 -30084.	   1696.
     96.5796	   2346.	   2375.	 -30167.	   1696.
     96.5927	   2427.	   2384.	 -30094.	   1697.
     96.6058	   2375.	   2392.	 -30155.	   1697.
     96.6189	   2327.	   2399.	 -30210.	   1697.
     96.6321	   2381.	   2406.	 -30163.	   1697.
     96.6452	   2311.	   2412.	 -30239.	   1697.
     96.6583	   2383.	   2418.	 -30173.	   1697.
     96.6715	   2340.	   2423.	 -30221.	   1697.
     96.6846	   2440.	   2429.	 -30127.	   1698.
     96.6977	   2423.	   2434.	 -30149.	   1698.
     96.7109	   2480.	   2440.	 -30097.	   1698.
     96.7240	   2461.	   2444.	 -30121.	   1698.
     96.7371	   2419.	   2447.	 -30166.	   1698.
     96.7502	   2444.	   2449.	 -30143.	   1698.
     96.7634	   2461.	   2449.	 -30126.	   1699.
     96.7765	   2542.	   2447.	 -30043.	   1699.
     96.7896	   2464.	   2444.	 -30118.	   1699.
     96.8028	   2577.	   2440.	 -30000.	   1699.
     96.8159	   2451.	   2435.	 -30122.	   1699.
     96.8290	   2463.	   2431.	 -30106.	   1699.
     96.8422	   2382.	   2428.	 -30184.	   1699.
     96.8553	   2416.	   2427.	 -30148.	   1700.
     96.8684	   2328.	   2427.	 -30237.	   1700.
     96.8815	   2464.	   2430.	 -30104.	   1700.
     96.8947	   2316.	   2437.	 -30259.	   1700.
     96.9078	   2465.	   2447.	 -30120.	   1700.
     96.9209	   2523.	   2461.	 -30075.	   1700.
     96.9341	   2448.	   2478.	 -30168.	   1700.
     96.9472	   2430.	   2500.	 -30208.	   1701.
     96.9603	   2508.	   2526.	 -30156.	   1701.
     96.9735	   2575.	   2557.	 -30120.	   1701.
     96.9866	   2691.	   2592.	 -30038.	   1701.
     96.9997	   2537.	   2630.	 -30231.	   1701.
     97.0128	   2770.	   2671.	 -30039.	   1701.
     97.0260	   2720.	   2713.	 -30131.	   1701.
     97.0391	   2885.	   2756.	 -30008.	   1702.
     97.0522	   2847.	   2796.	 -30086.	   1702.
     97.0654	   2860.	   2831.	 -30109.	   1702.
     97.0785	   2818.	   2860.	 -30180.	   1702.
     97.0916	   2986.	   2881.	 -30033.	   1702.
     97.1048	   3062.	   2894.	 -29970.	   1702.
     97.1179	   2888.	   2898.	 -30148.	   1703.
     97.1310	   2950.	   2896.	 -30084.	   1703.
     97.1442	   2826.	   2891.	 -30203.	   1703.
     97.1573	   2871.	   2887.	 -30154.	   1703.
     97.1704	   2925.	   2886.	 -30099.	   1703.
     97.1835	   2859.	   2891.	 -30170.	   1703.
     97.1967	   2860.	   2904.	 -30182.	   1703.
     97.2098	   2799.	   2927.	 -30265.	   1704.
     97.2229	   2886.	   2958.	 -30210.	   1704.
     97.2361	   2913.	   2999.	 -30224.	   1704.
     97.2492	   3043.	   3048.	 -30143.	   1704.
     97.2623	   3087.	   3100.	 -30151.	   1704.
     97.2755	   3162.	   3155.	 -30130.	   1704.
     97.2886	   3283.	   3206.	 -30060.	   1704.
     97.3017	   3416.	   3249.	 -29971.	   1705.
     97.3148	   3645.	   3281.	 -29774.	   1705.
     97.3280	   3573.	   3300.	 -29865.	   1705.
     97.3411	   3561.	   3303.	 -29880.	   1705.
     97.3542	   3514.	   3292.	 -29916.	   1705.
     97.3674	   3371.	   3270.	 -30037.	   1705.
     97.3805	   3204.	   3239.	 -30173.	   1705.
     97.3936	   3020.	   3202.	 -30320.	   1706.
     97.4068	   3047.	   3162.	 -30253.	   1706.
     97.4199	   2908.	   3121.	 -30351.	   1706.
     97.4330	   2904.	   3082.	 -30316.	   1706.
     97.4462	   2871.	   3047.	 -30314.	   1706.
     97.4593	   2801.	   3021.	 -30358.	   1706.
     97.4724	   2791.	   3005.	 -30352.	   1707.
     97.4855	   2839.	   3002.	 -30301.	   1707.
     97.4987	   2857.	   3014.	 -30294.	   1707.
     97.5118	   2878.	   3039.	 -30298.	   1707.
     97.5249	   2924.	   3078.	 -30291.	   1707.
     97.5381	   3028.	   3130.	 -30240.	   1707.
     97.5512	   2912.	   3194.	 -30419.	   1707.
     97.5643	   3256.	   3265.	 -30146.	   1708.
     97.5775	   3187.	   3340.	 -30291.	   1708.
     97.5906	   3419.	   3414.	 -30133.	   1708.
     97.6037	   3455.	   3482.	 -30165.	   1708.
     97.6168	   3568.	   3538.	 -30107.	   1708.
     97.6300	   3786.	   3578.	 -29930.	   1708.
     97.6431	   3731.	   3599.	 -30006.	   1708.
     97.6562	   3660.	   3601.	 -30079.	   1709.
     97.6694	   3707.	   3585.	 -30016.	   1709.
     97.6825	   3607.	   3554.	 -30085.	   1709.
     97.6956	   3433.	   3510.	 -30214.	   1709.
     97.7088	   3443.	   3454.	 -30149.	   1709.
     97.7219	   3352.	   3391.	 -30177.	   1709.
     97.7350	   3328.	   3322.	 -30131.	   1709.
     97.7481	   3097.	   3248.	 -30289.	   1710.
     97.7613	   3130.	   3174.	 -30182.	   1710.
     97.7744	   3112.	   3103.	 -30129.	   1710.
     97.7875	   3113.	   3038.	 -30063.	   1710.
     97.8007	   2911.	   2981.	 -30208.	   1710.
     97.8138	   2965.	   2936.	 -30109.	   1710.
     97.8269	   2900.	   2902.	 -30140.	   1711.
     97.8401	   2733.	   2881.	 -30286.	   1711.
     97.8532	   2789.	   2874.	 -30222.	   1711.
     97.8663	   2759.	   2879.	 -30257.	   1711.
     97.8794	   2840.	   2896.	 -30194.	   1711.
     97.8926	   2819.	   2924.	 -30243.	   1711.
     97.9057	   2914.	   2961.	 -30184.	   1711.
     97.9188	   2931.	   3004.	 -30211.	   1712.
     97.9320	   3003.	   3052.	 -30186.	   1712.
     97.9451	   3150.	   3100.	 -30087.	   1712.
     97.9582	   3124.	   3146.	 -30160.	   1712.
     97.9714	   3158.	   3188.	 -30168.	   1712.
     97.9845	   3177.	   3224.	 -30184.	   1712.
     97.9976	   3260.	   3250.	 -30128.	   1712.
     98.0107	   3234.	   3266.	 -30169.	   1713.
     98.0239	   3330.	   3268.	 -30075.	   1713.
     98.0370	   3414.	   3255.	 -29979.	   1713.
     98.0501	   3302.	   3227.	 -30062.	   1713.
     98.0633	   3397.	   3184.	 -29924.	   1713.
     98.0764	   3134.	   3130.	 -30133.	   1713.
     98.0895	   2984.	   3066.	 -30220.	   1714.
     98.1027	   3020.	   2997.	 -30115.	   1714.
     98.1158	   2836.	   2927.	 -30228.	   1714.
     98.1289	   2780.	   2859.	 -30217.	   1714.
     98.1421	   2714.	   2794.	 -30217.	   1714.
     98.1552	   2634.	   2735.	 -30238.	   1714.
     98.1683	   2591.	   2683.	 -30229.	   1714.
     98.1814	   2504.	   2639.	 -30273.	   1715.
     98.1946	   2565.	   2603.	 -30176.	   1715.
     98.2077	   2526.	   2576.	 -30188.	   1715.
     98.2208	   2518.	   2558.	 -30178.	   1715.
     98.2340	   2491.	   2547.	 -30194.	   1715.
     98.2471	   2534.	   2543.	 -30147.	   1715.
     98.2602	   2469.	   2545.	 -30214.	   1715.
     98.2734	   2500.	   2552.	 -30190.	   1716.
     98.2865	   2545.	   2563.	 -30155.	   1716.
     98.2996	   2592.	   2575.	 -30121.	   1716.
     98.3128	   2580.	   2588.	 -30146.	   1716.
     98.3259	   2628.	   2600.	 -30110.	   1716.
     98.3390	   2591.	   2610.	 -30157.	   1716.
     98.3521	   2576.	   2615.	 -30177.	   1716.
     98.3653	   2717.	   2616.	 -30036.	   1717.
     98.3784	   2715.	   2611.	 -30034.	   1717.
     98.3915	   2700.	   2600.	 -30038.	   1717.
     98.4047	   2604.	   2586.	 -30119.	   1717.
     98.4178	   2554.	   2567.	 -30151.	   1717.
     98.4309	   2515.	   2546.	 -30169.	   1717.
     98.4441	   2477.	   2525.	 -30185.	   1718.
     98.4572	   2338.	   2504.	 -30303.	   1718.
     98.4703	   2465.	   2483.	 -30156.	   1718.
     98.4834	   2355.	   2464.	 -30247.	   1718.
     98.4966	   2407.	   2447.	 -30177.	   1718.
     98.5097	   2353.	   2432.	 -30216.	   1718.
     98.5228	   2433.	   2419.	 -30124.	   1718.
     98.5360	   2421.	   2408.	 -30125.	   1719.
     98.5491	   2365.	   2400.	 -30173.	   1719.
     98.5622	   2496.	   2394.	 -30035.	   1719.
     98.5754	   2326.	   2389.	 -30201.	   1719.
     98.5885	   2416.	   2387.	 -30108.	   1719.
     98.6016	   2332.	   2385.	 -30191.	   1719.
     98.6147	   2484.	   2385.	 -30039.	   1719.
     98.6279	   2385.	   2387.	 -30140.	   1719.
     98.6410	   2341.	   2390.	 -30187.	   1719.
     98.6541	   2370.	   2395.	 -30162.	   1719.
     98.6673	   2412.	   2401.	 -30127.	   1719.
     98.6804	   2391.	   2410.	 -30156.	   1719.
     98.6935	   2377.	   2421.	 -30181.	   1719.
     98.7067	   2381.	   2435.	 -30192.	   1719.
     98.7198	   2414.	   2452.	 -30176.	   1719.
     98.7329	   2460.	   2474.	 -30152.	   1719.
     98.7460	   2486.	   2500.	 -30152.	   1719.
     98.7592	   2552.	   2531.	 -30117.	   1719.
     98.7723	   2593.	   2568.	 -30113.	   1719.
     98.7854	   2655.	   2610.	 -30093.	   1719.
     98.7986	   2620.	   2659.	 -30177.	   1719.
     98.8117	   2673.	   2714.	 -30179.	   1719.
     98.8248	   2678.	   2774.	 -30234.	   1719.
     98.8380	   2867.	   2839.	 -30110.	   1719.
     98.8511	   3034.	   2907.	 -30010.	   1719.
     98.8642	   3153.	   2976.	 -29960.	   1719.
     98.8773	   3104.	   3044.	 -30078.	   1719.
     98.8905	   3203.	   3110.	 -30044.	   1719.
     98.9036	   3431.	   3170.	 -29876.	   1719.
     98.9167	   3494.	   3222.	 -29866.	   1719.
     98.9299	   3447.	   3267.	 -29958.	   1719.
     98.9430	   3454.	   3304.	 -29988.	   1719.
     98.9561	   3402.	   3332.	 -30068.	   1719.
     98.9693	   3430.	   3354.	 -30062.	   1719.
     98.9824	   3507.	   3370.	 -30001.	   1719.
     98.9955	   3377.	   3382.	 -30143.	   1719.
     99.0087	   3466.	   3392.	 -30063.	   1719.
     99.0218	   3341.	   3404.	 -30201.	   1719.
     99.0349	   3370.	   3422.	 -30189.	   1719.
     99.0480	   3594.	   3449.	 -29992.	   1719.
     99.0612	   3508.	   3488.	 -30117.	   1719.
     99.0743	   3457.	   3541.	 -30221.	   1719.
     99.0874	   3578.	   3608.	 -30168.	   1719.
     99.1006	   3591.	   3690.	 -30237.	   1719.
     99.1137	   3782.	   3783.	 -30139.	   1719.
     99.1268	   4049.	   3885.	 -29974.	   1719.
     99.1400	   4172.	   3992.	 -29958.	   1719.
     99.1531	   4243.	   4098.	 -29993.	   1719.
     99.1662	   4337.	   4199.	 -30000.	   1719.
     99.1793	   4482.	   4290.	 -29946.	   1719.
     99.1925	   4550.	   4367.	 -29955.	   1719.
     99.2056	   4606.	   4424.	 -29956.	   1719.
     99.2187	   4754.	   4457.	 -29841.	   1719.
     99.2319	   4666.	   4462.	 -29933.	   1719.
     99.2450	   4756.	   4436.	 -29818.	   1719.
     99.2581	   4537.	   4383.	 -29983.	   1719.
     99.2713	   4346.	   4303.	 -30095.	   1719.
     99.2844	   4468.	   4204.	 -29874.	   1719.
     99.2975	   4167.	   4092.	 -30063.	   1719.
     99.3107	   3990.	   3972.	 -30120.	   1719.
     99.3238	   3806.	   3850.	 -30181.	   1719.
     99.3369	   3690.	   3731.	 -30178.	   1719.
     99.3500	   3615.	   3618.	 -30141.	   1719.
     99.3632	   3565.	   3516.	 -30089.	   1719.
     99.3763	   3440.	   3428.	 -30126.	   1719.
     99.3894	   3253.	   3356.	 -30240.	   1719.
     99.4026	   3365.	   3300.	 -30072.	   1719.
     99.4157	   3206.	   3262.	 -30193.	   1719.
     99.4288	   3267.	   3240.	 -30111.	   1719.
     99.4420	   3301.	   3232.	 -30069.	   1719.
     99.4551	   3320.	   3238.	 -30056.	   1719.
     99.4682	   3297.	   3253.	 -30094.	   1719.
     99.4813	   3358.	   3274.	 -30054.	   1719.
     99.4945	   3359.	   3299.	 -30078.	   1719.
     99.5076	   3537.	   3324.	 -29924.	   1719.
     99.5207	   3517.	   3346.	 -29966.	   1719.
     99.5339	   3279.	   3363.	 -30222.	   1719.
     99.5470	   3467.	   3372.	 -30043.	   1719.
     99.5601	   3443.	   3372.	 -30067.	   1719.
     99.5733	   3441.	   3361.	 -30058.	   1719.
     99.5864	   3431.	   3340.	 -30046.	   1719.
     99.5995	   3377.	   3308.	 -30069.	   1719.
     99.6126	   3304.	   3270.	 -30104.	   1719.
     99.6258	   3229.	   3227.	 -30135.	   1719.
     99.6389	   3195.	   3183.	 -30126.	   1719.
     99.6520	   3184.	   3142.	 -30096.	   1719.
     99.6652	   3114.	   3107.	 -30131.	   1719.
     99.6783	   3215.	   3081.	 -30003.	   1719.
     99.6914	   3157.	   3066.	 -30047.	   1719.
     99.7046	   3154.	   3064.	 -30048.	   1719.
     99.7177	   3286.	   3076.	 -29928.	   1719.
     99.7308	   3153.	   3104.	 -30088.	   1719.
     99.7439	   3251.	   3145.	 -30032.	   1719.
     99.7571	   3312.	   3201.	 -30027.	   1719.
     99.7702	   3239.	   3268.	 -30166.	   1719.
     99.7833	   3324.	   3343.	 -30157.	   1719.
     99.7965	   3419.	   3424.	 -30143.	   1719.
     99.8096	   3398.	   3505.	 -30245.	   1719.
     99.8227	   3445.	   3582.	 -30274.	   1719.
     99.8359	   3446.	   3650.	 -30341.	   1719.
     99.8490	   3461.	   3704.	 -30381.	   1719.
     99.8621	   3616.	   3739.	 -30261.	   1719.
     99.8753	   3515.	   3754.	 -30377.	   1719.
     99.8884	   3579.	   3748.	 -30307.	   1719.
     99.9015	   3622.	   3720.	 -30236.	   1719.
     99.9146	   3618.	   3674.	 -30194.	   1719.
     99.9278	   3580.	   3613.	 -30170.	   1719.
     99.9409	   3602.	   3541.	 -30077.	   1719.
     99.9540	   3540.	   3466.	 -30064.	   1719.
     99.9672	   3537.	   3390.	 -29991.	   1719.
     99.9803	   3523.	   3320.	 -29935.	   1719.
     99.9934	   3432.	   3260.	 -29966.	   1719.
     11.1197	        	        	        	        	       0	(  1  0  0)	  0  1
     11.1476	        	        	        	        	       0	(  1  0  0)	  0  2
     19.7452	        	        	        	        	       0	(  1  1  0)	  0  1
     19.7949	        	        	        	        	       0	(  1  1  0)	  0  2
     20.2735	        	        	        	        	       0	(  0  1  1)	  0  1
     20.3245	        	        	        	        	       0	(  0  1  1)	  0  2
     21.9161	        	        	        	        	       0	( -1  1  1)	  0  1
     21.9714	        	        	        	        	       0	( -1  1  1)	  0  2
     22.3976	        	        	        	        	       0	(  2  0  0)	  0  1
     22.4541	        	        	        	        	       0	(  2  0  0)	  0  2
     24.2254	        	        	        	        	       0	(  0  0  2)	  0  1
     24.2867	        	        	        	        	       0	(  0  0  2)	  0  2
     24.4166	        	        	        	        	       0	(  1  1  1)	  0  1
     24.4669	        	        	        	        	       0	( -1  0  2)	  0  1
     24.4784	        	        	        	        	       0	(  1  1  1)	  0  2
     24.5288	        	        	        	        	       0	( -1  0  2)	  0  2
     27.8114	        	        	        	        	       0	(  2  1  0)	  0  1
     27.8821	        	        	        	        	       0	(  2  1  0)	  0  2
     28.4067	        	        	        	        	       0	( -2  1  1)	  0  1
     28.4789	        	        	        	        	       0	( -2  1  1)	  0  2
     28.8536	        	        	        	        	       0	(  1  0  2)	  0  1
     28.9270	        	        	        	        	       0	(  1  0  2)	  0  2
     29.3247	        	        	        	        	       0	(  0  1  2)	  0  1
     29.3993	        	        	        	        	       0	(  0  1  2)	  0  2
     29.4666	        	        	        	        	       0	( -2  0  2)	  0  1
     29.5273	        	        	        	        	       0	( -1  1  2)	  0  1
     29.5417	        	        	        	        	       0	( -2  0  2)	  0  2
     29.6025	        	        	        	        	       0	( -1  1  2)	  0  2
     32.3024	        	        	        	        	       0	(  2  1  1)	  0  1
     32.3851	        	        	        	        	       0	(  2  1  1)	  0  2
     32.8726	        	        	        	        	       0	(  0  2  0)	  0  1
     32.9568	        	        	        	        	       0	(  0  2  0)	  0  2
     33.3044	        	        	        	        	       0	(  1  1  2)	  0  1
     33.3898	        	        	        	        	       0	(  1  1  2)	  0  2
     33.8447	        	        	        	        	       0	( -2  1  2)	  0  1
     33.9011	        	        	        	        	       0	(  3  0  0)	  0  1
     33.9315	        	        	        	        	       0	( -2  1  2)	  0  2
     33.9881	        	        	        	        	       0	(  3  0  0)	  0  2
     34.8189	        	        	        	        	       0	(  1  2  0)	  0  1
     34.9084	        	        	        	        	       0	(  1  2  0)	  0  2
     35.1346	        	        	        	        	       0	(  0  2  1)	  0  1
     35.2249	        	        	        	        	       0	(  0  2  1)	  0  2
     36.1502	        	        	        	        	       0	( -1  2  1)	  0  1
     36.2433	        	        	        	        	       0	( -1  2  1)	  0  2
     36.6857	        	        	        	        	       0	(  2  0  2)	  0  1
     36.7803	        	        	        	        	       0	(  2  0  2)	  0  2
     37.4772	        	        	        	        	       0	( -3  1  1)	  0  1
     37.5114	        	        	        	        	       0	( -3  0  2)	  0  1
     37.5740	        	        	        	        	       0	( -3  1  1)	  0  2
     37.6083	        	        	        	        	       0	( -3  0  2)	  0  2
     37.7873	        	        	        	        	       0	(  1  2  1)	  0  1
     37.8237	        	        	        	        	       0	(  3  1  0)	  0  1
     37.8850	        	        	        	        	       0	(  1  2  1)	  0  2
     37.9215	        	        	        	        	       0	(  3  1  0)	  0  2
     39.7964	        	        	        	        	       0	( -1  1  3)	  0  1
     39.8997	        	        	        	        	       0	( -1  1  3)	  0  2
     40.1644	        	        	        	        	       0	(  2  2  0)	  0  1
     40.2687	        	        	        	        	       0	(  2  2  0)	  0  2
     40.3751	        	        	        	        	       0	(  2  1  2)	  0  1
     40.4061	        	        	        	        	       0	(  0  1  3)	  0  1
     40.4801	        	        	        	        	       0	(  2  1  2)	  0  2
     40.5110	        	        	        	        	       0	(  0  1  3)	  0  2
     40.5976	        	        	        	        	       0	( -2  2  1)	  0  1
     40.7031	        	        	        	        	       0	( -2  2  1)	  0  2
     41.1381	        	        	        	        	       0	( -3  1  2)	  0  1
     41.2452	        	        	        	        	       0	( -3  1  2)	  0  2
     41.2743	        	        	        	        	       0	(  0  2  2)	  0  1
     41.3818	        	        	        	        	       0	(  0  2  2)	  0  2
     41.4251	        	        	        	        	       0	( -1  2  2)	  0  1
     41.5330	        	        	        	        	       0	( -1  2  2)	  0  2
     42.0944	        	        	        	        	       0	(  3  1  1)	  0  1
     42.2042	        	        	        	        	       0	(  3  1  1)	  0  2
     42.4956	        	        	        	        	       0	( -2  1  3)	  0  1
     42.6065	        	        	        	        	       0	( -2  1  3)	  0  2
     43.5372	        	        	        	        	       0	(  2  2  1)	  0  1
     43.6512	        	        	        	        	       0	(  2  2  1)	  0  2
     44.2119	        	        	        	        	       0	(  1  1  3)	  0  1
     44.3200	        	        	        	        	       0	(  1  2  2)	  0  1
     44.3278	        	        	        	        	       0	(  1  1  3)	  0  2
     44.4362	        	        	        	        	       0	(  1  2  2)	  0  2
     44.7462	        	        	        	        	       0	( -2  2  2)	  0  1
     44.8637	        	        	        	        	       0	( -2  2  2)	  0  2
     45.7701	        	        	        	        	       0	(  4  0  0)	  0  1
     45.8905	        	        	        	        	       0	(  4  0  0)	  0  2
     46.3606	        	        	        	        	       0	(  3  0  2)	  0  1
     46.4828	        	        	        	        	       0	(  3  0  2)	  0  2
     47.3168	        	        	        	        	       0	( -4  0  2)	  0  1
     47.4418	        	        	        	        	       0	( -4  0  2)	  0  2
     47.6806	        	        	        	        	       0	( -3  2  1)	  0  1
     47.8067	        	        	        	        	       0	( -3  2  1)	  0  2
     47.9551	        	        	        	        	       0	( -4  1  1)	  0  1
     47.9664	        	        	        	        	       0	(  3  2  0)	  0  1
     48.0503	        	        	        	        	       0	( -3  1  3)	  0  1
     48.0820	        	        	        	        	       0	( -4  1  1)	  0  2
     48.0933	        	        	        	        	       0	(  3  2  0)	  0  2
     48.1775	        	        	        	        	       0	( -3  1  3)	  0  2
     48.5145	        	        	        	        	       0	( -1  0  4)	  0  1
     48.6430	        	        	        	        	       0	( -1  0  4)	  0  2
     48.8964	        	        	        	        	       0	(  4  1  0)	  0  1
     49.0261	        	        	        	        	       0	(  4  1  0)	  0  2
     49.4584	        	        	        	        	       0	(  3  1  2)	  0  1
     49.5898	        	        	        	        	       0	(  3  1  2)	  0  2
     49.6103	        	        	        	        	       0	( -1  2  3)	  0  1
     49.6857	        	        	        	        	       0	(  0  0  4)	  0  1
     49.7422	        	        	        	        	       0	( -1  2  3)	  0  2
     49.8178	        	        	        	        	       0	(  0  0  4)	  0  2
     50.0980	        	        	        	        	       0	(  2  2  2)	  0  1
     50.1241	        	        	        	        	       0	(  0  2  3)	  0  1
     50.2064	        	        	        	        	       0	( -2  0  4)	  0  1
     50.2313	        	        	        	        	       0	(  2  2  2)	  0  2
     50.2575	        	        	        	        	       0	(  0  2  3)	  0  2
     50.3401	        	        	        	        	       0	( -2  0  4)	  0  2
     50.3701	        	        	        	        	       0	( -4  1  2)	  0  1
     50.5043	        	        	        	        	       0	( -4  1  2)	  0  2
     50.6394	        	        	        	        	       0	(  2  1  3)	  0  1
     50.7444	        	        	        	        	       0	( -3  2  2)	  0  1
     50.7744	        	        	        	        	       0	(  2  1  3)	  0  2
     50.8797	        	        	        	        	       0	( -3  2  2)	  0  2
     51.5149	        	        	        	        	       0	( -1  1  4)	  0  1
     51.5601	        	        	        	        	       0	(  3  2  1)	  0  1
     51.6525	        	        	        	        	       0	( -1  1  4)	  0  2
     51.6545	        	        	        	        	       0	(  1  3  0)	  0  1
     51.6979	        	        	        	        	       0	(  3  2  1)	  0  2
     51.7926	        	        	        	        	       0	(  1  3  0)	  0  2
     51.8850	        	        	        	        	       0	(  0  3  1)	  0  1
     51.9041	        	        	        	        	       0	( -2  2  3)	  0  1
     52.0238	        	        	        	        	       0	(  0  3  1)	  0  2
     52.0430	        	        	        	        	       0	( -2  2  3)	  0  2
     52.6338	        	        	        	        	       0	( -1  3  1)	  0  1
     52.6372	        	        	        	        	       0	(  0  1  4)	  0  1
     52.7749	        	        	        	        	       0	( -1  3  1)	  0  2
     52.7783	        	        	        	        	       0	(  0  1  4)	  0  2
     53.0619	        	        	        	        	       0	(  4  1  1)	  0  1
     53.1371	        	        	        	        	       0	( -2  1  4)	  0  1
     53.2044	        	        	        	        	       0	(  4  1  1)	  0  2
     53.2798	        	        	        	        	       0	( -2  1  4)	  0  2
     53.3868	        	        	        	        	       0	(  1  2  3)	  0  1
     53.5302	        	        	        	        	       0	(  1  2  3)	  0  2
     53.5822	        	        	        	        	       0	(  1  0  4)	  0  1
     53.7262	        	        	        	        	       0	(  1  0  4)	  0  2
     53.8632	        	        	        	        	       0	(  1  3  1)	  0  1
     54.0081	        	        	        	        	       0	(  1  3  1)	  0  2
     54.5667	        	        	        	        	       0	( -3  0  4)	  0  1
     54.7139	        	        	        	        	       0	( -3  0  4)	  0  2
     55.6942	        	        	        	        	       0	(  2  3  0)	  0  1
     55.8229	        	        	        	        	       0	( -4  1  3)	  0  1
     55.8449	        	        	        	        	       0	(  2  3  0)	  0  2
     55.9740	        	        	        	        	       0	( -4  1  3)	  0  2
     56.0334	        	        	        	        	       0	( -2  3  1)	  0  1
     56.1852	        	        	        	        	       0	( -2  3  1)	  0  2
     56.3895	        	        	        	        	       0	(  1  1  4)	  0  1
     56.5424	        	        	        	        	       0	(  1  1  4)	  0  2
     56.5666	        	        	        	        	       0	(  0  3  2)	  0  1
     56.6778	        	        	        	        	       0	( -4  2  1)	  0  1
     56.6860	        	        	        	        	       0	( -1  3  2)	  0  1
     56.7201	        	        	        	        	       0	(  0  3  2)	  0  2
     56.7625	        	        	        	        	       0	( -3  2  3)	  0  1
     56.8317	        	        	        	        	       0	( -4  2  1)	  0  2
     56.8398	        	        	        	        	       0	( -1  3  2)	  0  2
     56.9166	        	        	        	        	       0	( -3  2  3)	  0  2
     57.2881	        	        	        	        	       0	(  4  0  2)	  0  1
     57.3416	        	        	        	        	       0	( -3  1  4)	  0  1
     57.4439	        	        	        	        	       0	(  4  0  2)	  0  2
     57.4976	        	        	        	        	       0	( -3  1  4)	  0  2
     57.5167	        	        	        	        	       0	(  4  2  0)	  0  1
     57.6733	        	        	        	        	       0	(  4  2  0)	  0  2
     58.0196	        	        	        	        	       0	(  3  2  2)	  0  1
     58.1778	        	        	        	        	       0	(  3  2  2)	  0  2
     58.1857	        	        	        	        	       0	(  5  0  0)	  0  1
     58.3445	        	        	        	        	       0	(  5  0  0)	  0  2
     58.3479	        	        	        	        	       0	( -5  0  2)	  0  1
     58.3773	        	        	        	        	       0	(  2  3  1)	  0  1
     58.5072	        	        	        	        	       0	( -5  0  2)	  0  2
     58.5367	        	        	        	        	       0	(  2  3  1)	  0  2
     58.8385	        	        	        	        	       0	( -4  2  2)	  0  1
     58.9993	        	        	        	        	       0	( -4  2  2)	  0  2
     59.0132	        	        	        	        	       0	(  1  3  2)	  0  1
     59.0810	        	        	        	        	       0	(  2  2  3)	  0  1
     59.0858	        	        	        	        	       0	(  3  1  3)	  0  1
     59.1746	        	        	        	        	       0	(  1  3  2)	  0  2
     59.2427	        	        	        	        	       0	(  2  2  3)	  0  2
     59.2475	        	        	        	        	       0	(  3  1  3)	  0  2
     59.3613	        	        	        	        	       0	( -2  3  2)	  0  1
     59.4740	        	        	        	        	       0	( -5  1  1)	  0  1
     59.5239	        	        	        	        	       0	( -2  3  2)	  0  2
     59.6369	        	        	        	        	       0	( -5  1  1)	  0  2
     59.8353	        	        	        	        	       0	(  2  0  4)	  0  1
     59.8719	        	        	        	        	       0	( -1  2  4)	  0  1
     59.9809	        	        	        	        	       0	(  4  1  2)	  0  1
     59.9995	        	        	        	        	       0	(  2  0  4)	  0  2
     60.0361	        	        	        	        	       0	( -1  2  4)	  0  2
     60.1456	        	        	        	        	       0	(  4  1  2)	  0  2
     60.8538	        	        	        	        	       0	(  5  1  0)	  0  1
     60.8904	        	        	        	        	       0	(  0  2  4)	  0  1
     61.0117	        	        	        	        	       0	( -5  1  2)	  0  1
     61.0214	        	        	        	        	       0	(  5  1  0)	  0  2
     61.0581	        	        	        	        	       0	(  0  2  4)	  0  2
     61.1797	        	        	        	        	       0	( -5  1  2)	  0  2
     61.2093	        	        	        	        	       0	( -4  0  4)	  0  1
     61.2772	        	        	        	        	       0	(  4  2  1)	  0  1
     61.3458	        	        	        	        	       0	( -2  2  4)	  0  1
     61.3780	        	        	        	        	       0	( -4  0  4)	  0  2
     61.4462	        	        	        	        	       0	(  4  2  1)	  0  2
     61.5150	        	        	        	        	       0	( -2  2  4)	  0  2
     61.7942	        	        	        	        	       0	( -3  3  1)	  0  1
     61.9649	        	        	        	        	       0	( -3  3  1)	  0  2
     62.0342	        	        	        	        	       0	(  3  3  0)	  0  1
     62.2058	        	        	        	        	       0	(  3  3  0)	  0  2
     62.4607	        	        	        	        	       0	(  2  1  4)	  0  1
     62.6337	        	        	        	        	       0	(  2  1  4)	  0  2
     63.4260	        	        	        	        	       0	( -1  3  3)	  0  1
     63.6023	        	        	        	        	       0	( -1  3  3)	  0  2
     63.8016	        	        	        	        	       0	( -4  1  4)	  0  1
     63.8089	        	        	        	        	       0	( -4  2  3)	  0  1
     63.8422	        	        	        	        	       0	(  2  3  2)	  0  1
     63.8645	        	        	        	        	       0	(  0  3  3)	  0  1
     63.9792	        	        	        	        	       0	( -4  1  4)	  0  2
     63.9865	        	        	        	        	       0	( -4  2  3)	  0  2
     64.0200	        	        	        	        	       0	(  2  3  2)	  0  2
     64.0424	        	        	        	        	       0	(  0  3  3)	  0  2
     64.3319	        	        	        	        	       0	(  1  2  4)	  0  1
     64.3962	        	        	        	        	       0	( -3  3  2)	  0  1
     64.4012	        	        	        	        	       0	( -1  1  5)	  0  1
     64.5114	        	        	        	        	       0	(  1  2  4)	  0  2
     64.5758	        	        	        	        	       0	( -3  3  2)	  0  2
     64.5808	        	        	        	        	       0	( -1  1  5)	  0  2
     65.0419	        	        	        	        	       0	(  5  1  1)	  0  1
     65.0988	        	        	        	        	       0	(  3  3  1)	  0  1
     65.2134	        	        	        	        	       0	( -3  2  4)	  0  1
     65.2238	        	        	        	        	       0	(  5  1  1)	  0  2
     65.2758	        	        	        	        	       0	( -2  1  5)	  0  1
     65.2809	        	        	        	        	       0	(  3  3  1)	  0  2
     65.3458	        	        	        	        	       0	( -5  1  3)	  0  1
     65.3959	        	        	        	        	       0	( -3  2  4)	  0  2
     65.3962	        	        	        	        	       0	( -2  3  3)	  0  1
     65.4586	        	        	        	        	       0	( -2  1  5)	  0  2
     65.5288	        	        	        	        	       0	( -5  1  3)	  0  2
     65.5794	        	        	        	        	       0	( -2  3  3)	  0  2
     65.9199	        	        	        	        	       0	(  0  1  5)	  0  1
     66.1049	        	        	        	        	       0	(  0  1  5)	  0  2
     66.6863	        	        	        	        	       0	(  1  3  3)	  0  1
     66.8363	        	        	        	        	       0	(  3  2  3)	  0  1
     66.8740	        	        	        	        	       0	(  1  3  3)	  0  2
     67.0245	        	        	        	        	       0	(  3  2  3)	  0  2
     67.1988	        	        	        	        	       0	( -5  2  1)	  0  1
     67.3883	        	        	        	        	       0	( -5  2  1)	  0  2
     67.6730	        	        	        	        	       0	(  4  2  2)	  0  1
     67.8643	        	        	        	        	       0	(  4  2  2)	  0  2
     68.0732	        	        	        	        	       0	(  3  0  4)	  0  1
     68.2659	        	        	        	        	       0	(  3  0  4)	  0  2
     68.4914	        	        	        	        	       0	(  5  2  0)	  0  1
     68.4963	        	        	        	        	       0	( -3  1  5)	  0  1
     68.6396	        	        	        	        	       0	( -5  2  2)	  0  1
     68.6856	        	        	        	        	       0	(  5  2  0)	  0  2
     68.6906	        	        	        	        	       0	( -3  1  5)	  0  2
     68.8344	        	        	        	        	       0	( -5  2  2)	  0  2
     68.9961	        	        	        	        	       0	(  0  4  0)	  0  1
     69.1811	        	        	        	        	       0	(  4  1  3)	  0  1
     69.1922	        	        	        	        	       0	(  0  4  0)	  0  2
     69.3409	        	        	        	        	       0	(  5  0  2)	  0  1
     69.3779	        	        	        	        	       0	(  4  1  3)	  0  2
     69.5382	        	        	        	        	       0	(  5  0  2)	  0  2
     69.5928	        	        	        	        	       0	( -4  3  1)	  0  1
     69.6683	        	        	        	        	       0	( -3  3  3)	  0  1
     69.7519	        	        	        	        	       0	(  1  1  5)	  0  1
     69.7826	        	        	        	        	       0	( -5  0  4)	  0  1
     69.7911	        	        	        	        	       0	( -4  3  1)	  0  2
     69.8669	        	        	        	        	       0	( -3  3  3)	  0  2
     69.9508	        	        	        	        	       0	(  1  1  5)	  0  2
     69.9816	        	        	        	        	       0	( -5  0  4)	  0  2
     70.0039	        	        	        	        	       0	(  2  2  4)	  0  1
     70.1539	        	        	        	        	       0	(  1  4  0)	  0  1
     70.2037	        	        	        	        	       0	(  2  2  4)	  0  2
     70.3427	        	        	        	        	       0	(  4  3  0)	  0  1
     70.3464	        	        	        	        	       0	(  0  4  1)	  0  1
     70.3543	        	        	        	        	       0	(  1  4  0)	  0  2
     70.5084	        	        	        	        	       0	( -6  0  2)	  0  1
     70.5317	        	        	        	        	       0	(  3  1  4)	  0  1
     70.5438	        	        	        	        	       0	(  4  3  0)	  0  2
     70.5474	        	        	        	        	       0	(  0  4  1)	  0  2
     70.7101	        	        	        	        	       0	( -6  0  2)	  0  2
     70.7335	        	        	        	        	       0	(  3  1  4)	  0  2
     70.7939	        	        	        	        	       0	(  3  3  2)	  0  1
     70.9742	        	        	        	        	       0	( -1  4  1)	  0  1
     70.9966	        	        	        	        	       0	(  3  3  2)	  0  2
     71.1776	        	        	        	        	       0	( -1  4  1)	  0  2
     71.2719	        	        	        	        	       0	( -4  2  4)	  0  1
     71.4048	        	        	        	        	       0	(  6  0  0)	  0  1
     71.4765	        	        	        	        	       0	( -4  2  4)	  0  2
     71.5312	        	        	        	        	       0	( -4  3  2)	  0  1
     71.6099	        	        	        	        	       0	(  6  0  0)	  0  2
     71.7367	        	        	        	        	       0	( -4  3  2)	  0  2
     71.7502	        	        	        	        	       0	(  2  3  3)	  0  1
     71.7797	        	        	        	        	       0	(  5  1  2)	  0  1
     71.8406	        	        	        	        	       0	( -1  2  5)	  0  1
     71.9566	        	        	        	        	       0	(  2  3  3)	  0  2
     71.9862	        	        	        	        	       0	(  5  1  2)	  0  2
     72.0133	        	        	        	        	       0	(  1  4  1)	  0  1
     72.0470	        	        	        	        	       0	( -6  1  1)	  0  1
     72.0473	        	        	        	        	       0	( -1  2  5)	  0  2
     72.2150	        	        	        	        	       0	( -5  1  4)	  0  1
     72.2206	        	        	        	        	       0	(  1  4  1)	  0  2
     72.2545	        	        	        	        	       0	( -6  1  1)	  0  2
     72.4231	        	        	        	        	       0	( -5  1  4)	  0  2
     72.4493	        	        	        	        	       0	(  5  2  1)	  0  1
     72.4663	        	        	        	        	       0	( -1  3  4)	  0  1
     72.6583	        	        	        	        	       0	(  5  2  1)	  0  2
     72.6719	        	        	        	        	       0	( -2  2  5)	  0  1
     72.6754	        	        	        	        	       0	( -1  3  4)	  0  2
     72.7385	        	        	        	        	       0	( -5  2  3)	  0  1
     72.8818	        	        	        	        	       0	( -2  2  5)	  0  2
