Repository: ozakary/data-NaMO2F2

# Powder X-Ray Diffraction Data for NaMO<sub>2</sub>F<sub>2</sub> (M = Nb<sup>5+</sup>, Ta<sup>5+</sup>)

**Author:** Ouail Zakary  
**ORCID:** [0000-0002-7793-3306](https://orcid.org/0000-0002-7793-3306)  
**E-mail:** [Ouail.Zakary@oulu.fi](mailto:Ouail.Zakary@oulu.fi)  
**Website:** [Ouail Zakary - webpage](https://cc.oulu.fi/~nmrwww/members/Ouail_Zakary.html)

This repository contains datasets of **Powder X-Ray Diffraction (PXRD)** data for the compounds NaNbO<sub>2</sub>F<sub>2</sub> and NaTaO<sub>2</sub>F<sub>2</sub>, recorded under both room temperature (RT) and variable temperature conditions.

File: powder_X-ray_diffraction/variable-temperature_experiments/NaTaO2F2/Rietveld_refinment/300°C/NaTaO2F2.prf (part 9 of 10)
  #(C) 2021 by FIZ Karlsruhe - Leibniz Institute for Information Infrastructure.  All rights reserved.   Chi2: 11.0544  CELL:    8.15054   5.49072   7.53229   90.0000  102.5097   90.0000   SPGR: P 1 21/c 1             TEMP:      0.00
  1   6848     1.54056     1.54439     0.00413     0.00000     0.00000    0
   716     0     0
 2Theta	Yobs	Ycal	Yobs-Ycal	Backg	Posr	(hkl)	K
     95.6998	   2517.	   2546.	 -31436.	   1767.
     95.7130	   2528.	   2536.	 -31416.	   1767.
     95.7261	   2493.	   2527.	 -31442.	   1767.
     95.7392	   2410.	   2518.	 -31515.	   1767.
     95.7523	   2453.	   2509.	 -31464.	   1767.
     95.7655	   2527.	   2502.	 -31382.	   1767.
     95.7786	   2487.	   2496.	 -31417.	   1767.
     95.7917	   2469.	   2492.	 -31431.	   1767.
     95.8049	   2353.	   2490.	 -31545.	   1767.
     95.8180	   2510.	   2490.	 -31388.	   1767.
     95.8311	   2400.	   2492.	 -31500.	   1767.
     95.8443	   2443.	   2496.	 -31461.	   1767.
     95.8574	   2469.	   2501.	 -31439.	   1767.
     95.8705	   2498.	   2508.	 -31418.	   1767.
     95.8836	   2552.	   2516.	 -31372.	   1767.
     95.8968	   2494.	   2526.	 -31440.	   1767.
     95.9099	   2598.	   2536.	 -31346.	   1767.
     95.9230	   2607.	   2547.	 -31348.	   1767.
     95.9362	   2541.	   2559.	 -31425.	   1767.
     95.9493	   2601.	   2570.	 -31377.	   1767.
     95.9624	   2492.	   2581.	 -31497.	   1767.
     95.9756	   2604.	   2593.	 -31397.	   1766.
     95.9887	   2513.	   2605.	 -31500.	   1766.
     96.0018	   2602.	   2619.	 -31425.	   1766.
     96.0149	   2571.	   2636.	 -31473.	   1766.
     96.0281	   2551.	   2656.	 -31513.	   1766.
     96.0412	   2513.	   2681.	 -31575.	   1766.
     96.0543	   2637.	   2711.	 -31481.	   1766.
     96.0675	   2617.	   2747.	 -31537.	   1766.
     96.0806	   2561.	   2789.	 -31636.	   1766.
     96.0937	   2639.	   2837.	 -31605.	   1766.
     96.1069	   2713.	   2892.	 -31587.	   1766.
     96.1200	   2795.	   2952.	 -31565.	   1766.
     96.1331	   2824.	   3018.	 -31601.	   1766.
     96.1463	   2773.	   3086.	 -31721.	   1766.
     96.1594	   2904.	   3155.	 -31659.	   1766.
     96.1725	   3134.	   3222.	 -31496.	   1766.
     96.1856	   3271.	   3284.	 -31420.	   1766.
     96.1988	   3363.	   3339.	 -31383.	   1766.
     96.2119	   3466.	   3381.	 -31323.	   1766.
     96.2250	   3462.	   3413.	 -31359.	   1766.
     96.2382	   3445.	   3434.	 -31397.	   1766.
     96.2513	   3428.	   3448.	 -31427.	   1766.
     96.2644	   3342.	   3457.	 -31522.	   1765.
     96.2776	   3325.	   3464.	 -31547.	   1765.
     96.2907	   3230.	   3471.	 -31649.	   1765.
     96.3038	   3182.	   3480.	 -31706.	   1765.
     96.3169	   3224.	   3490.	 -31674.	   1765.
     96.3301	   3229.	   3500.	 -31679.	   1765.
     96.3432	   3334.	   3511.	 -31584.	   1765.
     96.3563	   3387.	   3520.	 -31541.	   1765.
     96.3695	   3416.	   3527.	 -31518.	   1765.
     96.3826	   3400.	   3531.	 -31538.	   1765.
     96.3957	   3515.	   3530.	 -31423.	   1765.
     96.4089	   3574.	   3524.	 -31357.	   1765.
     96.4220	   3557.	   3513.	 -31364.	   1765.
     96.4351	   3357.	   3496.	 -31547.	   1765.
     96.4482	   3368.	   3475.	 -31515.	   1765.
     96.4614	   3226.	   3451.	 -31633.	   1765.
     96.4745	   3265.	   3426.	 -31569.	   1765.
     96.4876	   3352.	   3401.	 -31457.	   1765.
     96.5008	   3242.	   3375.	 -31541.	   1765.
     96.5139	   3172.	   3349.	 -31585.	   1765.
     96.5270	   3127.	   3320.	 -31601.	   1765.
     96.5402	   3223.	   3288.	 -31473.	   1764.
     96.5533	   3173.	   3255.	 -31490.	   1764.
     96.5664	   3082.	   3221.	 -31546.	   1764.
     96.5796	   3035.	   3187.	 -31560.	   1764.
     96.5927	   2978.	   3155.	 -31585.	   1764.
     96.6058	   2997.	   3127.	 -31538.	   1764.
     96.6189	   3037.	   3102.	 -31472.	   1764.
     96.6321	   2938.	   3080.	 -31549.	   1764.
     96.6452	   2857.	   3061.	 -31611.	   1764.
     96.6583	   3032.	   3043.	 -31419.	   1764.
     96.6715	   2936.	   3027.	 -31498.	   1764.
     96.6846	   2942.	   3010.	 -31476.	   1764.
     96.6977	   3004.	   2993.	 -31396.	   1764.
     96.7109	   2971.	   2973.	 -31410.	   1764.
     96.7240	   2967.	   2951.	 -31392.	   1764.
     96.7371	   3045.	   2926.	 -31289.	   1764.
     96.7502	   2890.	   2899.	 -31416.	   1764.
     96.7634	   2984.	   2868.	 -31292.	   1764.
     96.7765	   2767.	   2835.	 -31476.	   1764.
     96.7896	   2741.	   2802.	 -31469.	   1764.
     96.8028	   2702.	   2770.	 -31475.	   1764.
     96.8159	   2638.	   2738.	 -31508.	   1764.
     96.8290	   2659.	   2709.	 -31458.	   1763.
     96.8422	   2576.	   2682.	 -31513.	   1763.
     96.8553	   2608.	   2656.	 -31456.	   1763.
     96.8684	   2512.	   2633.	 -31529.	   1763.
     96.8815	   2435.	   2613.	 -31586.	   1763.
     96.8947	   2592.	   2594.	 -31410.	   1763.
     96.9078	   2589.	   2578.	 -31397.	   1763.
     96.9209	   2589.	   2564.	 -31383.	   1763.
     96.9341	   2489.	   2552.	 -31471.	   1763.
     96.9472	   2485.	   2542.	 -31465.	   1763.
     96.9603	   2541.	   2535.	 -31401.	   1763.
     96.9735	   2498.	   2529.	 -31439.	   1763.
     96.9866	   2594.	   2526.	 -31340.	   1763.
     96.9997	   2485.	   2526.	 -31448.	   1763.
     97.0128	   2492.	   2529.	 -31444.	   1763.
     97.0260	   2601.	   2533.	 -31340.	   1763.
     97.0391	   2486.	   2540.	 -31462.	   1763.
     97.0522	   2517.	   2550.	 -31441.	   1763.
     97.0654	   2476.	   2563.	 -31495.	   1763.
     97.0785	   2521.	   2580.	 -31467.	   1763.
     97.0916	   2604.	   2602.	 -31406.	   1763.
     97.1048	   2577.	   2627.	 -31458.	   1763.
     97.1179	   2674.	   2656.	 -31390.	   1762.
     97.1310	   2699.	   2689.	 -31398.	   1762.
     97.1442	   2702.	   2727.	 -31433.	   1762.
     97.1573	   2749.	   2769.	 -31428.	   1762.
     97.1704	   2765.	   2815.	 -31458.	   1762.
     97.1835	   2876.	   2863.	 -31395.	   1762.
     97.1967	   2899.	   2913.	 -31422.	   1762.
     97.2098	   3103.	   2963.	 -31268.	   1762.
     97.2229	   3166.	   3010.	 -31252.	   1762.
     97.2361	   3129.	   3053.	 -31332.	   1762.
     97.2492	   3292.	   3089.	 -31205.	   1762.
     97.2623	   3320.	   3118.	 -31206.	   1762.
     97.2755	   3326.	   3138.	 -31220.	   1762.
     97.2886	   3397.	   3151.	 -31161.	   1762.
     97.3017	   3275.	   3156.	 -31288.	   1762.
     97.3148	   3271.	   3153.	 -31290.	   1762.
     97.3280	   3238.	   3144.	 -31314.	   1762.
     97.3411	   3139.	   3128.	 -31397.	   1762.
     97.3542	   3168.	   3105.	 -31344.	   1762.
     97.3674	   3102.	   3075.	 -31381.	   1762.
     97.3805	   3132.	   3041.	 -31316.	   1762.
     97.3936	   3123.	   3004.	 -31288.	   1762.
     97.4068	   3083.	   2966.	 -31291.	   1761.
     97.4199	   3004.	   2930.	 -31334.	   1761.
     97.4330	   2929.	   2897.	 -31375.	   1761.
     97.4462	   2922.	   2867.	 -31353.	   1761.
     97.4593	   2827.	   2844.	 -31424.	   1761.
     97.4724	   2887.	   2825.	 -31346.	   1761.
     97.4855	   2708.	   2813.	 -31513.	   1761.
     97.4987	   2852.	   2806.	 -31362.	   1761.
     97.5118	   2781.	   2804.	 -31431.	   1761.
     97.5249	   2894.	   2806.	 -31320.	   1761.
     97.5381	   2755.	   2811.	 -31464.	   1761.
     97.5512	   2775.	   2817.	 -31450.	   1761.
     97.5643	   2782.	   2824.	 -31449.	   1761.
     97.5775	   2858.	   2829.	 -31379.	   1761.
     97.5906	   2937.	   2832.	 -31303.	   1761.
     97.6037	   2991.	   2833.	 -31250.	   1761.
     97.6168	   3093.	   2832.	 -31146.	   1761.
     97.6300	   2939.	   2827.	 -31296.	   1761.
     97.6431	   2911.	   2820.	 -31317.	   1761.
     97.6562	   2883.	   2811.	 -31335.	   1761.
     97.6694	   2850.	   2798.	 -31355.	   1761.
     97.6825	   2887.	   2781.	 -31302.	   1760.
     97.6956	   2824.	   2763.	 -31346.	   1760.
     97.7088	   2821.	   2741.	 -31328.	   1760.
     97.7219	   2812.	   2719.	 -31315.	   1760.
     97.7350	   2728.	   2696.	 -31376.	   1760.
     97.7481	   2724.	   2674.	 -31358.	   1760.
     97.7613	   2808.	   2653.	 -31253.	   1760.
     97.7744	   2757.	   2636.	 -31287.	   1760.
     97.7875	   2632.	   2620.	 -31396.	   1760.
     97.8007	   2612.	   2607.	 -31402.	   1760.
     97.8138	   2593.	   2598.	 -31413.	   1760.
     97.8269	   2499.	   2591.	 -31500.	   1760.
     97.8401	   2563.	   2589.	 -31434.	   1760.
     97.8532	   2533.	   2590.	 -31465.	   1760.
     97.8663	   2673.	   2595.	 -31330.	   1760.
     97.8794	   2691.	   2605.	 -31321.	   1760.
     97.8926	   2650.	   2618.	 -31376.	   1760.
     97.9057	   2649.	   2636.	 -31395.	   1760.
     97.9188	   2608.	   2658.	 -31458.	   1760.
     97.9320	   2683.	   2685.	 -31409.	   1760.
     97.9451	   2692.	   2715.	 -31430.	   1760.
     97.9582	   2638.	   2748.	 -31518.	   1760.
     97.9714	   2755.	   2784.	 -31437.	   1760.
     97.9845	   2828.	   2822.	 -31402.	   1760.
     97.9976	   2769.	   2861.	 -31500.	   1760.
     98.0107	   2750.	   2897.	 -31555.	   1760.
     98.0239	   2902.	   2933.	 -31438.	   1760.
     98.0370	   2976.	   2963.	 -31395.	   1760.
     98.0501	   2885.	   2988.	 -31510.	   1760.
     98.0633	   2947.	   3004.	 -31465.	   1760.
     98.0764	   2945.	   3013.	 -31476.	   1760.
     98.0895	   3041.	   3015.	 -31382.	   1760.
     98.1027	   2959.	   3012.	 -31461.	   1760.
     98.1158	   2908.	   3006.	 -31506.	   1760.
     98.1289	   2966.	   3000.	 -31442.	   1760.
     98.1421	   2955.	   2997.	 -31449.	   1760.
     98.1552	   2897.	   2998.	 -31508.	   1760.
     98.1683	   2907.	   3005.	 -31506.	   1760.
     98.1814	   3003.	   3019.	 -31424.	   1760.
     98.1946	   2944.	   3042.	 -31506.	   1760.
     98.2077	   3085.	   3073.	 -31396.	   1760.
     98.2208	   3046.	   3110.	 -31472.	   1760.
     98.2340	   3123.	   3156.	 -31441.	   1760.
     98.2471	   3250.	   3208.	 -31365.	   1760.
     98.2602	   3252.	   3263.	 -31418.	   1760.
     98.2734	   3252.	   3319.	 -31475.	   1760.
     98.2865	   3386.	   3374.	 -31395.	   1760.
     98.2996	   3451.	   3424.	 -31381.	   1760.
     98.3128	   3563.	   3469.	 -31313.	   1760.
     98.3259	   3710.	   3505.	 -31203.	   1760.
     98.3390	   3715.	   3533.	 -31226.	   1760.
     98.3521	   3680.	   3551.	 -31279.	   1760.
     98.3653	   3841.	   3559.	 -31126.	   1760.
     98.3784	   3863.	   3555.	 -31100.	   1760.
     98.3915	   3828.	   3540.	 -31120.	   1760.
     98.4047	   3875.	   3512.	 -31045.	   1760.
     98.4178	   3797.	   3475.	 -31086.	   1760.
     98.4309	   3690.	   3432.	 -31149.	   1760.
     98.4441	   3486.	   3383.	 -31305.	   1760.
     98.4572	   3372.	   3335.	 -31371.	   1760.
     98.4703	   3332.	   3291.	 -31367.	   1760.
     98.4834	   3205.	   3250.	 -31453.	   1760.
     98.4966	   3242.	   3216.	 -31382.	   1760.
     98.5097	   3159.	   3191.	 -31440.	   1760.
     98.5228	   3182.	   3175.	 -31400.	   1760.
     98.5360	   3086.	   3168.	 -31489.	   1760.
     98.5491	   3132.	   3170.	 -31446.	   1760.
     98.5622	   3092.	   3181.	 -31497.	   1760.
     98.5754	   3231.	   3203.	 -31380.	   1760.
     98.5885	   3350.	   3233.	 -31291.	   1760.
     98.6016	   3287.	   3272.	 -31393.	   1760.
     98.6147	   3317.	   3319.	 -31409.	   1760.
     98.6279	   3367.	   3372.	 -31413.	   1760.
     98.6410	   3446.	   3432.	 -31394.	   1760.
     98.6541	   3431.	   3498.	 -31475.	   1760.
     98.6673	   3535.	   3569.	 -31442.	   1760.
     98.6804	   3713.	   3645.	 -31340.	   1760.
     98.6935	   3798.	   3724.	 -31333.	   1760.
     98.7067	   3869.	   3805.	 -31344.	   1760.
     98.7198	   4174.	   3886.	 -31120.	   1760.
     98.7329	   4122.	   3964.	 -31250.	   1760.
     98.7460	   4124.	   4036.	 -31320.	   1760.
     98.7592	   4118.	   4101.	 -31391.	   1760.
     98.7723	   4047.	   4154.	 -31515.	   1760.
     98.7854	   4191.	   4195.	 -31412.	   1760.
     98.7986	   4232.	   4224.	 -31400.	   1760.
     98.8117	   4226.	   4242.	 -31424.	   1760.
     98.8248	   4215.	   4252.	 -31445.	   1760.
     98.8380	   4204.	   4257.	 -31461.	   1760.
     98.8511	   4212.	   4261.	 -31457.	   1760.
     98.8642	   4065.	   4262.	 -31604.	   1760.
     98.8773	   4056.	   4261.	 -31613.	   1760.
     98.8905	   4108.	   4260.	 -31559.	   1760.
     98.9036	   4136.	   4255.	 -31526.	   1760.
     98.9167	   4263.	   4246.	 -31390.	   1760.
     98.9299	   4220.	   4232.	 -31419.	   1760.
     98.9430	   4372.	   4212.	 -31248.	   1760.
     98.9561	   4416.	   4187.	 -31179.	   1760.
     98.9693	   4421.	   4156.	 -31142.	   1760.
     98.9824	   4429.	   4119.	 -31097.	   1760.
     98.9955	   4437.	   4076.	 -31047.	   1760.
     99.0087	   4305.	   4028.	 -31131.	   1760.
     99.0218	   4205.	   3977.	 -31180.	   1760.
     99.0349	   4222.	   3925.	 -31110.	   1760.
     99.0480	   3959.	   3873.	 -31322.	   1760.
     99.0612	   3972.	   3823.	 -31259.	   1760.
     99.0743	   3735.	   3777.	 -31450.	   1760.
     99.0874	   3585.	   3734.	 -31557.	   1760.
     99.1006	   3575.	   3692.	 -31525.	   1760.
     99.1137	   3581.	   3653.	 -31479.	   1760.
     99.1268	   3475.	   3615.	 -31547.	   1760.
     99.1400	   3444.	   3578.	 -31541.	   1760.
     99.1531	   3530.	   3543.	 -31421.	   1760.
     99.1662	   3380.	   3511.	 -31538.	   1760.
     99.1793	   3327.	   3482.	 -31563.	   1760.
     99.1925	   3322.	   3457.	 -31543.	   1760.
     99.2056	   3302.	   3434.	 -31539.	   1760.
     99.2187	   3354.	   3413.	 -31467.	   1760.
     99.2319	   3259.	   3394.	 -31543.	   1760.
     99.2450	   3376.	   3374.	 -31406.	   1760.
     99.2581	   3370.	   3353.	 -31391.	   1760.
     99.2713	   3234.	   3329.	 -31503.	   1760.
     99.2844	   3281.	   3303.	 -31430.	   1760.
     99.2975	   3427.	   3273.	 -31254.	   1760.
     99.3107	   3521.	   3239.	 -31126.	   1760.
     99.3238	   3364.	   3202.	 -31246.	   1760.
     99.3369	   3273.	   3161.	 -31295.	   1760.
     99.3500	   3186.	   3117.	 -31338.	   1760.
     99.3632	   3104.	   3070.	 -31374.	   1760.
     99.3763	   3117.	   3024.	 -31315.	   1760.
     99.3894	   3132.	   2979.	 -31254.	   1760.
     99.4026	   3035.	   2935.	 -31308.	   1760.
     99.4157	   2906.	   2896.	 -31398.	   1760.
     99.4288	   2886.	   2861.	 -31382.	   1760.
     99.4420	   2853.	   2830.	 -31385.	   1760.
     99.4551	   2801.	   2806.	 -31413.	   1760.
     99.4682	   2839.	   2787.	 -31356.	   1760.
     99.4813	   2717.	   2775.	 -31466.	   1760.
     99.4945	   2727.	   2769.	 -31450.	   1760.
     99.5076	   2655.	   2771.	 -31523.	   1760.
     99.5207	   2735.	   2779.	 -31452.	   1760.
     99.5339	   2751.	   2794.	 -31451.	   1760.
     99.5470	   2781.	   2817.	 -31444.	   1760.
     99.5601	   2747.	   2848.	 -31508.	   1760.
     99.5733	   2838.	   2886.	 -31455.	   1760.
     99.5864	   2892.	   2930.	 -31446.	   1760.
     99.5995	   2863.	   2982.	 -31527.	   1760.
     99.6126	   2844.	   3039.	 -31603.	   1760.
     99.6258	   2918.	   3101.	 -31591.	   1760.
     99.6389	   3005.	   3166.	 -31568.	   1760.
     99.6520	   3253.	   3231.	 -31385.	   1760.
     99.6652	   3247.	   3294.	 -31455.	   1760.
     99.6783	   3437.	   3352.	 -31322.	   1760.
     99.6914	   3589.	   3400.	 -31219.	   1760.
     99.7046	   3573.	   3437.	 -31272.	   1760.
     99.7177	   3484.	   3459.	 -31383.	   1760.
     99.7308	   3476.	   3464.	 -31396.	   1760.
     99.7439	   3323.	   3453.	 -31538.	   1760.
     99.7571	   3225.	   3425.	 -31608.	   1760.
     99.7702	   3195.	   3385.	 -31597.	   1760.
     99.7833	   3113.	   3333.	 -31628.	   1760.
     99.7965	   3033.	   3275.	 -31650.	   1760.
     99.8096	   2970.	   3214.	 -31652.	   1760.
     99.8227	   2924.	   3154.	 -31637.	   1760.
     99.8359	   2882.	   3095.	 -31621.	   1760.
     99.8490	   2941.	   3042.	 -31509.	   1760.
     99.8621	   2824.	   2995.	 -31579.	   1760.
     99.8753	   2782.	   2956.	 -31581.	   1760.
     99.8884	   2716.	   2924.	 -31616.	   1760.
     99.9015	   2673.	   2902.	 -31636.	   1760.
     99.9146	   2799.	   2887.	 -31496.	   1760.
     99.9278	   2755.	   2881.	 -31534.	   1760.
     99.9409	   2826.	   2882.	 -31463.	   1760.
     99.9540	   2774.	   2890.	 -31523.	   1760.
     99.9672	   2861.	   2903.	 -31450.	   1760.
     99.9803	   2888.	   2921.	 -31441.	   1760.
     99.9934	   2859.	   2941.	 -31490.	   1760.
     11.1145	        	        	        	        	       0	(  1  0  0)	  0  1
     11.1422	        	        	        	        	       0	(  1  0  0)	  0  2
     19.6316	        	        	        	        	       0	(  1  1  0)	  0  1
     19.6809	        	        	        	        	       0	(  1  1  0)	  0  2
     20.1709	        	        	        	        	       0	(  0  1  1)	  0  1
     20.2215	        	        	        	        	       0	(  0  1  1)	  0  2
     21.7654	        	        	        	        	       0	( -1  1  1)	  0  1
     21.8201	        	        	        	        	       0	( -1  1  1)	  0  2
     22.3312	        	        	        	        	       0	(  2  0  0)	  0  1
     22.3874	        	        	        	        	       0	(  2  0  0)	  0  2
     24.1904	        	        	        	        	       0	(  0  0  2)	  0  1
     24.2514	        	        	        	        	       0	(  0  0  2)	  0  2
     24.3372	        	        	        	        	       0	(  1  1  1)	  0  1
     24.3536	        	        	        	        	       0	( -1  0  2)	  0  1
     24.3987	        	        	        	        	       0	(  1  1  1)	  0  2
     24.4150	        	        	        	        	       0	( -1  0  2)	  0  2
     27.6701	        	        	        	        	       0	(  2  1  0)	  0  1
     27.7403	        	        	        	        	       0	(  2  1  0)	  0  2
     28.2051	        	        	        	        	       0	( -2  1  1)	  0  1
     28.2766	        	        	        	        	       0	( -2  1  1)	  0  2
     28.8519	        	        	        	        	       0	(  1  0  2)	  0  1
     28.9252	        	        	        	        	       0	(  1  0  2)	  0  2
     29.2117	        	        	        	        	       0	(  0  1  2)	  0  1
     29.2663	        	        	        	        	       0	( -2  0  2)	  0  1
     29.2860	        	        	        	        	       0	(  0  1  2)	  0  2
     29.3407	        	        	        	        	       0	( -2  0  2)	  0  2
     29.3489	        	        	        	        	       0	( -1  1  2)	  0  1
     29.4235	        	        	        	        	       0	( -1  1  2)	  0  2
     32.2085	        	        	        	        	       0	(  2  1  1)	  0  1
     32.2908	        	        	        	        	       0	(  2  1  1)	  0  2
     32.5932	        	        	        	        	       0	(  0  2  0)	  0  1
     32.6765	        	        	        	        	       0	(  0  2  0)	  0  2
     33.2272	        	        	        	        	       0	(  1  1  2)	  0  1
     33.3122	        	        	        	        	       0	(  1  1  2)	  0  2
     33.5927	        	        	        	        	       0	( -2  1  2)	  0  1
     33.6787	        	        	        	        	       0	( -2  1  2)	  0  2
     33.7697	        	        	        	        	       0	(  3  0  0)	  0  1
     33.8561	        	        	        	        	       0	(  3  0  0)	  0  2
     34.5358	        	        	        	        	       0	(  1  2  0)	  0  1
     34.6244	        	        	        	        	       0	(  1  2  0)	  0  2
     34.8583	        	        	        	        	       0	(  0  2  1)	  0  1
     34.9477	        	        	        	        	       0	(  0  2  1)	  0  2
     35.8443	        	        	        	        	       0	( -1  2  1)	  0  1
     35.9365	        	        	        	        	       0	( -1  2  1)	  0  2
     36.6724	        	        	        	        	       0	(  2  0  2)	  0  1
     36.7669	        	        	        	        	       0	(  2  0  2)	  0  2
     37.2193	        	        	        	        	       0	( -3  1  1)	  0  1
     37.2304	        	        	        	        	       0	( -3  0  2)	  0  1
     37.3152	        	        	        	        	       0	( -3  1  1)	  0  2
     37.3264	        	        	        	        	       0	( -3  0  2)	  0  2
     37.5297	        	        	        	        	       0	(  1  2  1)	  0  1
     37.6265	        	        	        	        	       0	(  1  2  1)	  0  2
     37.6353	        	        	        	        	       0	(  3  1  0)	  0  1
     37.7324	        	        	        	        	       0	(  3  1  0)	  0  2
     39.5832	        	        	        	        	       0	( -1  1  3)	  0  1
     39.6858	        	        	        	        	       0	( -1  1  3)	  0  2
     39.8666	        	        	        	        	       0	(  2  2  0)	  0  1
     39.9699	        	        	        	        	       0	(  2  2  0)	  0  2
     40.2559	        	        	        	        	       0	( -2  2  1)	  0  1
     40.2632	        	        	        	        	       0	(  0  1  3)	  0  1
     40.2974	        	        	        	        	       0	(  2  1  2)	  0  1
     40.3604	        	        	        	        	       0	( -2  2  1)	  0  2
     40.3676	        	        	        	        	       0	(  0  1  3)	  0  2
     40.4019	        	        	        	        	       0	(  2  1  2)	  0  2
     40.8132	        	        	        	        	       0	( -3  1  2)	  0  1
     40.9192	        	        	        	        	       0	( -3  1  2)	  0  2
     40.9985	        	        	        	        	       0	(  0  2  2)	  0  1
     41.1007	        	        	        	        	       0	( -1  2  2)	  0  1
     41.1051	        	        	        	        	       0	(  0  2  2)	  0  2
     41.2075	        	        	        	        	       0	( -1  2  2)	  0  2
     41.9604	        	        	        	        	       0	(  3  1  1)	  0  1
     42.0697	        	        	        	        	       0	(  3  1  1)	  0  2
     42.1980	        	        	        	        	       0	( -2  1  3)	  0  1
     42.3080	        	        	        	        	       0	( -2  1  3)	  0  2
     43.2794	        	        	        	        	       0	(  2  2  1)	  0  1
     43.3924	        	        	        	        	       0	(  2  2  1)	  0  2
     44.0767	        	        	        	        	       0	(  1  2  2)	  0  1
     44.1120	        	        	        	        	       0	(  1  1  3)	  0  1
     44.1920	        	        	        	        	       0	(  1  2  2)	  0  2
     44.2274	        	        	        	        	       0	(  1  1  3)	  0  2
     44.3652	        	        	        	        	       0	( -2  2  2)	  0  1
     44.4814	        	        	        	        	       0	( -2  2  2)	  0  2
     45.5673	        	        	        	        	       0	(  4  0  0)	  0  1
     45.6870	        	        	        	        	       0	(  4  0  0)	  0  2
     46.3089	        	        	        	        	       0	(  3  0  2)	  0  1
     46.4307	        	        	        	        	       0	(  3  0  2)	  0  2
     46.9548	        	        	        	        	       0	( -4  0  2)	  0  1
     47.0786	        	        	        	        	       0	( -4  0  2)	  0  2
     47.2943	        	        	        	        	       0	( -3  2  1)	  0  1
     47.4190	        	        	        	        	       0	( -3  2  1)	  0  2
     47.6307	        	        	        	        	       0	( -4  1  1)	  0  1
     47.6374	        	        	        	        	       0	(  3  2  0)	  0  1
     47.6647	        	        	        	        	       0	( -3  1  3)	  0  1
     47.7565	        	        	        	        	       0	( -4  1  1)	  0  2
     47.7631	        	        	        	        	       0	(  3  2  0)	  0  2
     47.7905	        	        	        	        	       0	( -3  1  3)	  0  2
     48.3007	        	        	        	        	       0	( -1  0  4)	  0  1
     48.4285	        	        	        	        	       0	( -1  0  4)	  0  2
     48.6462	        	        	        	        	       0	(  4  1  0)	  0  1
     48.7749	        	        	        	        	       0	(  4  1  0)	  0  2
     49.2615	        	        	        	        	       0	( -1  2  3)	  0  1
     49.3522	        	        	        	        	       0	(  3  1  2)	  0  1
     49.3922	        	        	        	        	       0	( -1  2  3)	  0  2
     49.4832	        	        	        	        	       0	(  3  1  2)	  0  2
     49.5473	        	        	        	        	       0	(  0  0  4)	  0  1
     49.6788	        	        	        	        	       0	(  0  0  4)	  0  2
     49.8349	        	        	        	        	       0	(  0  2  3)	  0  1
     49.8639	        	        	        	        	       0	(  2  2  2)	  0  1
     49.8991	        	        	        	        	       0	( -2  0  4)	  0  1
     49.9673	        	        	        	        	       0	(  0  2  3)	  0  2
     49.9683	        	        	        	        	       0	( -4  1  2)	  0  1
     49.9963	        	        	        	        	       0	(  2  2  2)	  0  2
     50.0316	        	        	        	        	       0	( -2  0  4)	  0  2
     50.1011	        	        	        	        	       0	( -4  1  2)	  0  2
     50.3012	        	        	        	        	       0	( -3  2  2)	  0  1
     50.4350	        	        	        	        	       0	( -3  2  2)	  0  2
     50.5510	        	        	        	        	       0	(  2  1  3)	  0  1
     50.6856	        	        	        	        	       0	(  2  1  3)	  0  2
     51.1745	        	        	        	        	       0	(  1  3  0)	  0  1
     51.2548	        	        	        	        	       0	( -1  1  4)	  0  1
     51.2800	        	        	        	        	       0	(  3  2  1)	  0  1
     51.3110	        	        	        	        	       0	(  1  3  0)	  0  2
     51.3915	        	        	        	        	       0	( -1  1  4)	  0  2
     51.4097	        	        	        	        	       0	(  0  3  1)	  0  1
     51.4168	        	        	        	        	       0	(  3  2  1)	  0  2
     51.4838	        	        	        	        	       0	( -2  2  3)	  0  1
     51.5469	        	        	        	        	       0	(  0  3  1)	  0  2
     51.6212	        	        	        	        	       0	( -2  2  3)	  0  2
     52.1359	        	        	        	        	       0	( -1  3  1)	  0  1
     52.2753	        	        	        	        	       0	( -1  3  1)	  0  2
     52.4498	        	        	        	        	       0	(  0  1  4)	  0  1
     52.5902	        	        	        	        	       0	(  0  1  4)	  0  2
     52.7875	        	        	        	        	       0	( -2  1  4)	  0  1
     52.8707	        	        	        	        	       0	(  4  1  1)	  0  1
     52.9289	        	        	        	        	       0	( -2  1  4)	  0  2
     53.0124	        	        	        	        	       0	(  4  1  1)	  0  2
     53.1380	        	        	        	        	       0	(  1  2  3)	  0  1
     53.2805	        	        	        	        	       0	(  1  2  3)	  0  2
     53.4005	        	        	        	        	       0	(  1  3  1)	  0  1
     53.4923	        	        	        	        	       0	(  1  0  4)	  0  1
     53.5438	        	        	        	        	       0	(  1  3  1)	  0  2
     53.6359	        	        	        	        	       0	(  1  0  4)	  0  2
     54.1571	        	        	        	        	       0	( -3  0  4)	  0  1
     54.3028	        	        	        	        	       0	( -3  0  4)	  0  2
     55.1995	        	        	        	        	       0	(  2  3  0)	  0  1
     55.3457	        	        	        	        	       0	( -4  1  3)	  0  1
     55.3485	        	        	        	        	       0	(  2  3  0)	  0  2
     55.4951	        	        	        	        	       0	( -4  1  3)	  0  2
     55.5042	        	        	        	        	       0	( -2  3  1)	  0  1
     55.6541	        	        	        	        	       0	( -2  3  1)	  0  2
     56.0888	        	        	        	        	       0	(  0  3  2)	  0  1
     56.1696	        	        	        	        	       0	( -1  3  2)	  0  1
     56.2331	        	        	        	        	       0	( -4  2  1)	  0  1
     56.2406	        	        	        	        	       0	(  0  3  2)	  0  2
     56.2502	        	        	        	        	       0	(  1  1  4)	  0  1
     56.2632	        	        	        	        	       0	( -3  2  3)	  0  1
     56.3216	        	        	        	        	       0	( -1  3  2)	  0  2
     56.3853	        	        	        	        	       0	( -4  2  1)	  0  2
     56.4025	        	        	        	        	       0	(  1  1  4)	  0  2
     56.4156	        	        	        	        	       0	( -3  2  3)	  0  2
     56.8932	        	        	        	        	       0	( -3  1  4)	  0  1
     57.0476	        	        	        	        	       0	( -3  1  4)	  0  2
     57.1380	        	        	        	        	       0	(  4  2  0)	  0  1
     57.1805	        	        	        	        	       0	(  4  0  2)	  0  1
     57.2932	        	        	        	        	       0	(  4  2  0)	  0  2
     57.3358	        	        	        	        	       0	(  4  0  2)	  0  2
     57.7702	        	        	        	        	       0	(  3  2  2)	  0  1
     57.8960	        	        	        	        	       0	( -5  0  2)	  0  1
     57.9012	        	        	        	        	       0	(  5  0  0)	  0  1
     57.9133	        	        	        	        	       0	(  2  3  1)	  0  1
     57.9274	        	        	        	        	       0	(  3  2  2)	  0  2
     58.0537	        	        	        	        	       0	( -5  0  2)	  0  2
     58.0589	        	        	        	        	       0	(  5  0  0)	  0  2
     58.0710	        	        	        	        	       0	(  2  3  1)	  0  2
     58.3236	        	        	        	        	       0	( -4  2  2)	  0  1
     58.4826	        	        	        	        	       0	( -4  2  2)	  0  2
     58.5609	        	        	        	        	       0	(  1  3  2)	  0  1
     58.7207	        	        	        	        	       0	(  1  3  2)	  0  2
     58.7965	        	        	        	        	       0	( -2  3  2)	  0  1
     58.8486	        	        	        	        	       0	(  2  2  3)	  0  1
     58.9570	        	        	        	        	       0	( -2  3  2)	  0  2
     58.9814	        	        	        	        	       0	(  3  1  3)	  0  1
     59.0094	        	        	        	        	       0	(  2  2  3)	  0  2
     59.0692	        	        	        	        	       0	( -5  1  1)	  0  1
     59.1426	        	        	        	        	       0	(  3  1  3)	  0  2
     59.2307	        	        	        	        	       0	( -5  1  1)	  0  2
     59.4847	        	        	        	        	       0	( -1  2  4)	  0  1
     59.6476	        	        	        	        	       0	( -1  2  4)	  0  2
     59.7644	        	        	        	        	       0	(  2  0  4)	  0  1
     59.8258	        	        	        	        	       0	(  4  1  2)	  0  1
     59.9282	        	        	        	        	       0	(  2  0  4)	  0  2
     59.9897	        	        	        	        	       0	(  4  1  2)	  0  2
     60.5217	        	        	        	        	       0	( -5  1  2)	  0  1
     60.5267	        	        	        	        	       0	(  5  1  0)	  0  1
     60.5696	        	        	        	        	       0	(  0  2  4)	  0  1
     60.6879	        	        	        	        	       0	( -5  1  2)	  0  2
     60.6918	        	        	        	        	       0	( -4  0  4)	  0  1
     60.6930	        	        	        	        	       0	(  5  1  0)	  0  2
     60.7360	        	        	        	        	       0	(  0  2  4)	  0  2
     60.8587	        	        	        	        	       0	( -4  0  4)	  0  2
     60.8772	        	        	        	        	       0	( -2  2  4)	  0  1
     60.9531	        	        	        	        	       0	(  4  2  1)	  0  1
     61.0446	        	        	        	        	       0	( -2  2  4)	  0  2
     61.1208	        	        	        	        	       0	(  4  2  1)	  0  2
     61.2220	        	        	        	        	       0	( -3  3  1)	  0  1
     61.3906	        	        	        	        	       0	( -3  3  1)	  0  2
     61.5101	        	        	        	        	       0	(  3  3  0)	  0  1
     61.6796	        	        	        	        	       0	(  3  3  0)	  0  2
     62.3420	        	        	        	        	       0	(  2  1  4)	  0  1
     62.5144	        	        	        	        	       0	(  2  1  4)	  0  2
     62.8841	        	        	        	        	       0	( -1  3  3)	  0  1
     63.0584	        	        	        	        	       0	( -1  3  3)	  0  2
     63.2220	        	        	        	        	       0	( -4  2  3)	  0  1
     63.2471	        	        	        	        	       0	( -4  1  4)	  0  1
     63.3733	        	        	        	        	       0	(  0  3  3)	  0  1
     63.3974	        	        	        	        	       0	( -4  2  3)	  0  2
     63.3980	        	        	        	        	       0	(  2  3  2)	  0  1
     63.4226	        	        	        	        	       0	( -4  1  4)	  0  2
     63.5492	        	        	        	        	       0	(  0  3  3)	  0  2
     63.5740	        	        	        	        	       0	(  2  3  2)	  0  2
     63.7725	        	        	        	        	       0	( -3  3  2)	  0  1
     63.9498	        	        	        	        	       0	( -3  3  2)	  0  2
     64.0569	        	        	        	        	       0	(  1  2  4)	  0  1
     64.0793	        	        	        	        	       0	( -1  1  5)	  0  1
     64.2351	        	        	        	        	       0	(  1  2  4)	  0  2
     64.2577	        	        	        	        	       0	( -1  1  5)	  0  2
     64.6149	        	        	        	        	       0	(  3  3  1)	  0  1
     64.6521	        	        	        	        	       0	( -3  2  4)	  0  1
     64.7674	        	        	        	        	       0	( -5  1  3)	  0  1
     64.7771	        	        	        	        	       0	(  5  1  1)	  0  1
     64.7910	        	        	        	        	       0	( -2  3  3)	  0  1
     64.7951	        	        	        	        	       0	(  3  3  1)	  0  2
     64.8325	        	        	        	        	       0	( -3  2  4)	  0  2
     64.8602	        	        	        	        	       0	( -2  1  5)	  0  1
     64.9482	        	        	        	        	       0	( -5  1  3)	  0  2
     64.9579	        	        	        	        	       0	(  5  1  1)	  0  2
     64.9719	        	        	        	        	       0	( -2  3  3)	  0  2
     65.0413	        	        	        	        	       0	( -2  1  5)	  0  2
     65.6733	        	        	        	        	       0	(  0  1  5)	  0  1
     65.8572	        	        	        	        	       0	(  0  1  5)	  0  2
     66.2294	        	        	        	        	       0	(  1  3  3)	  0  1
     66.4154	        	        	        	        	       0	(  1  3  3)	  0  2
     66.5950	        	        	        	        	       0	(  3  2  3)	  0  1
     66.6770	        	        	        	        	       0	( -5  2  1)	  0  1
     66.7822	        	        	        	        	       0	(  3  2  3)	  0  2
     66.8645	        	        	        	        	       0	( -5  2  1)	  0  2
     67.3846	        	        	        	        	       0	(  4  2  2)	  0  1
     67.5746	        	        	        	        	       0	(  4  2  2)	  0  2
     67.9730	        	        	        	        	       0	( -3  1  5)	  0  1
     67.9944	        	        	        	        	       0	(  3  0  4)	  0  1
     68.0371	        	        	        	        	       0	( -5  2  2)	  0  1
     68.0418	        	        	        	        	       0	(  5  2  0)	  0  1
     68.1651	        	        	        	        	       0	( -3  1  5)	  0  2
     68.1867	        	        	        	        	       0	(  3  0  4)	  0  2
     68.2295	        	        	        	        	       0	( -5  2  2)	  0  2
     68.2342	        	        	        	        	       0	(  5  2  0)	  0  2
     68.2749	        	        	        	        	       0	(  0  4  0)	  0  1
     68.4682	        	        	        	        	       0	(  0  4  0)	  0  2
     68.9611	        	        	        	        	       0	( -4  3  1)	  0  1
     68.9879	        	        	        	        	       0	( -3  3  3)	  0  1
     69.0375	        	        	        	        	       0	(  4  1  3)	  0  1
     69.1474	        	        	        	        	       0	( -5  0  4)	  0  1
     69.1568	        	        	        	        	       0	( -4  3  1)	  0  2
     69.1615	        	        	        	        	       0	(  5  0  2)	  0  1
     69.1838	        	        	        	        	       0	( -3  3  3)	  0  2
     69.2336	        	        	        	        	       0	(  4  1  3)	  0  2
     69.3439	        	        	        	        	       0	( -5  0  4)	  0  2
     69.3580	        	        	        	        	       0	(  5  0  2)	  0  2
     69.4264	        	        	        	        	       0	(  1  4  0)	  0  1
     69.5576	        	        	        	        	       0	(  1  1  5)	  0  1
     69.6223	        	        	        	        	       0	(  0  4  1)	  0  1
     69.6239	        	        	        	        	       0	(  1  4  0)	  0  2
     69.7507	        	        	        	        	       0	(  2  2  4)	  0  1
     69.7555	        	        	        	        	       0	(  1  1  5)	  0  2
     69.7691	        	        	        	        	       0	(  4  3  0)	  0  1
     69.8205	        	        	        	        	       0	(  0  4  1)	  0  2
     69.9490	        	        	        	        	       0	( -6  0  2)	  0  1
     69.9493	        	        	        	        	       0	(  2  2  4)	  0  2
     69.9679	        	        	        	        	       0	(  4  3  0)	  0  2
     70.1484	        	        	        	        	       0	( -6  0  2)	  0  2
     70.2297	        	        	        	        	       0	( -1  4  1)	  0  1
     70.3360	        	        	        	        	       0	(  3  3  2)	  0  1
     70.4071	        	        	        	        	       0	(  3  1  4)	  0  1
     70.4301	        	        	        	        	       0	( -1  4  1)	  0  2
     70.5368	        	        	        	        	       0	(  3  3  2)	  0  2
     70.6063	        	        	        	        	       0	( -4  2  4)	  0  1
     70.6082	        	        	        	        	       0	(  3  1  4)	  0  2
     70.8082	        	        	        	        	       0	( -4  2  4)	  0  2
     70.8339	        	        	        	        	       0	( -4  3  2)	  0  1
     71.0218	        	        	        	        	       0	(  6  0  0)	  0  1
     71.0366	        	        	        	        	       0	( -4  3  2)	  0  2
     71.2252	        	        	        	        	       0	(  6  0  0)	  0  2
     71.2960	        	        	        	        	       0	(  1  4  1)	  0  1
     71.3075	        	        	        	        	       0	(  2  3  3)	  0  1
     71.3952	        	        	        	        	       0	( -1  2  5)	  0  1
     71.5005	        	        	        	        	       0	(  1  4  1)	  0  2
     71.5120	        	        	        	        	       0	(  2  3  3)	  0  2
     71.5416	        	        	        	        	       0	( -6  1  1)	  0  1
     71.5424	        	        	        	        	       0	( -5  1  4)	  0  1
     71.5563	        	        	        	        	       0	(  5  1  2)	  0  1
     71.6000	        	        	        	        	       0	( -1  2  5)	  0  2
     71.7470	        	        	        	        	       0	( -6  1  1)	  0  2
     71.7478	        	        	        	        	       0	( -5  1  4)	  0  2
     71.7617	        	        	        	        	       0	(  5  1  2)	  0  2
     71.8832	        	        	        	        	       0	( -1  3  4)	  0  1
     72.0488	        	        	        	        	       0	( -5  2  3)	  0  1
     72.0580	        	        	        	        	       0	(  5  2  1)	  0  1
     72.0898	        	        	        	        	       0	( -1  3  4)	  0  2
     72.1370	        	        	        	        	       0	( -2  2  5)	  0  1
     72.2561	        	        	        	        	       0	( -5  2  3)	  0  2
