Repository: ozakary/data-NaMO2F2

# Supporting Data for “Different Magnitudes of Second-Order Jahn-Teller Effect in Isostructural NaMO<sub>2</sub>F<sub>2</sub> (M = Nb<sup>5+</sup>, Ta<sup>5+</sup>) Oxyfluorides”
**Author:** Ouail Zakary  
**ORCID:** [0000-0002-7793-3306](https://orcid.org/0000-0002-7793-3306)  
**E-mail:** [Ouail.Zakary@oulu.fi](mailto:Ouail.Zakary@oulu.fi)  
**Website:** [Ouail_Zakary.html](https://cc.oulu.fi/~nmrwww/members/Ouail_Zakary.html)

This is the Supporting Dataset for the manuscript “Different Magnitudes of Second-Order Jahn-Teller Effect in Isostructural NaMO<sub>2</sub>F<sub>2</sub> (M = Nb<sup>5+</sup>, Ta<sup>5+</sup>) Oxyfluorides”. DOI: TBA

The dataset comprises the following sections:

1. Powder X-ray diffraction data. ([directory](./powder_X-ray_diffraction/))
2. First principle calculation data. ([directory](./first_principle_calculations/))
3. Python scripts and raw numerical data for all figures included in the main manuscript and the Supporting Information. (directory)

# Powder X-Ray Diffraction Data for NaMO<sub>2</sub>F<sub>2</sub> (M = Nb<sup>5+</sup>, Ta<sup>5+</sup>)

**Author:** Ouail Zakary  
**ORCID:** [0000-0002-7793-3306](https://orcid.org/0000-0002-7793-3306)  
**E-mail:** [Ouail.Zakary@oulu.fi](mailto:Ouail.Zakary@oulu.fi)  
**Website:** [Ouail Zakary - webpage](https://cc.oulu.fi/~nmrwww/members/Ouail_Zakary.html)

This repository contains datasets of **Powder X-Ray Diffraction (PXRD)** data for the compounds NaNbO<sub>2</sub>F<sub>2</sub> and NaTaO<sub>2</sub>F<sub>2</sub>, recorded under both room temperature (RT) and variable temperature conditions.

## Overview of the Data

The dataset is organized into two main families of experiments:

1. **Room Temperature PXRD Data:**  
   **Folder:** `./room_temperature_experiments`
   - **NaNbO<sub>2</sub>F<sub>2</sub> Data:**  
     - [Raw Data](./room_temperature_experiments/NaNbO2F2/raw_data/)
     - [Rietveld Refinement Data](./room_temperature_experiments/NaNbO2F2/Rietveld_refinement/)
   - **NaTaO<sub>2</sub>F<sub>2</sub> Data:**  
     - [Raw Data](./room_temperature_experiments/NaTaO2F2/raw_data/)
     - [Rietveld Refinement Data](./room_temperature_experiments/NaTaO2F2/Rietveld_refinement/)

2. **Variable Temperature PXRD Data:**  
   **Folder:** `./variable-temperature_experiments`
   - **NaNbO<sub>2</sub>F<sub>2</sub> Data:**  
     - [Raw Data](./variable-temperature_experiments/NaNbO2F2/raw_data/)
     - [Rietveld Refinement Data](./variable-temperature_experiments/NaNbO2F2/Rietveld_refinement/)
   - **NaTaO<sub>2</sub>F<sub>2</sub> Data:**  
     - [Raw Data](./variable-temperature_experiments/NaTaO2F2/raw_data/)
     - [Rietveld Refinement Data](./variable-temperature_experiments/NaTaO2F2/Rietveld_refinement/)

## Methods

### PXRD Data Collection

Both RT and temperature-controlled PXRD patterns were recorded using a **PANalytical θ/θ Bragg–Brentano EMPYREAN** diffractometer (CuKα<sub>1+2</sub> radiations) equipped with a **PIXcel1D detector**. The collection methods are as follows:

- **Room Temperature PXRD Patterns:**  
  - **2θ Range:** 5° to 135°  
  - **Step Size:** 0.0131°  
  - **Total Acquisition Time:** Approximately 7h 30m  
  - **Sample Preparation:** Raw powders were dusted through a 63 μm sieve on a glass holder to minimize preferential grain orientation.

- **Temperature-Controlled PXRD Patterns:**  
  - **Temperature Range:** RT to 300°C using a **HTK 900 Anton Paar furnace attachment**  
  - **Sample Holder:** Glass ceramic Macor  
  - **Data Collection Intervals:** 20°C (25–220°C) and 10°C (220–300°C) increments with a heating rate of 5°C/min  
  - **Temperature Stabilization:** 20 minutes before each measurement  
  - **2θ Range:** 10° to 100°  
  - **Step Size:** 0.0131°  
  - **Total Acquisition Time:** 3 hours for each pattern.

### Rietveld Refinement

The **Rietveld refinement method** was employed for both the RT and temperature-controlled PXRD data using the **FullProf** software.

## Directory Structure

The following directories contain the datasets:

- **Room Temperature PXRD Data:**
  - [NaNbO<sub>2</sub>F<sub>2</sub> Raw Data](./room_temperature_experiments/NaNbO2F2/raw_data/)
  - [NaNbO<sub>2</sub>F<sub>2</sub> Rietveld Refinement Data](./room_temperature_experiments/NaNbO2F2/Rietveld_refinement/)
  - [NaTaO<sub>2</sub>F<sub>2</sub> Raw Data](./room_temperature_experiments/NaTaO2F2/raw_data/)

File: powder_X-ray_diffraction/variable-temperature_experiments/NaTaO2F2/Rietveld_refinment/100°C/NaTaO2F2.sum


        **********************************************************
        ** PROGRAM FullProf.2k (Version 7.30 - Mar2020-ILL JRC) **
        **********************************************************
                       M U L T I -- P A T T E R N                 
            Rietveld, Profile Matching & Integrated Intensity     
                 Refinement of X-ray and/or Neutron Data


    Date: 07/02/2023  Time: 11:13:20.071                              

 => PCR file code: NaTaO2F2
 => DAT file code: NaTaO2F2.dat         -> Relative contribution: 1.0000                                                            
 => Title:  #(C) 2021 by FIZ Karlsruhe - Leibniz Institute for Information Infrastructure.  All rights reserved.

 ==> CONDITIONS OF THIS RUN FOR PATTERN No.:  1

 => Global Refinement of X-ray powder diffraction data                                                                              
 => Global Refinement of X-ray powder diffraction data                                                                              
    Bragg-Brentano(X-rays) or Debye-Scherrer geometry(Neutrons)
 => The    5th default profile function was selected

 => X-Y type of data: 2theta/TOF/E(Kev) Intens sigma for pattern:  1
 => Wavelengths:  1.54056 1.54439
 => Cos(Monochromator angle)=   0.9100
 => Absorption correction (AC), muR-eff =   0.0000  0.0000
 => Base of peaks: 2.0*HW*    8.00
 ==> Angular range, step and number of points:
     2Thmin:      10.090400  2Thmax:      99.993401  Step:       0.013132  No. of points:   6848
 =>-------> Pattern#  1
 => Crystal Structure Refinement for phase: 1
 => The density (volumic mass) of phase 1 is:    5.614 g/cm3
 => Scor: 3.3033

 ==> RESULTS OF REFINEMENT:


 => No. of fitted parameters:   31


------------------------------------------------------------------------------
 => Phase No.  1  #(C) 2021 by FIZ Karlsruhe - Leibniz InP 1 21/c 1          
------------------------------------------------------------------------------

 =>  No. of reflections for pattern#:   1:   707/2


 ==> ATOM PARAMETERS:

  Name      x     sx       y     sy       z      sz      B   sB   occ. socc.  Mult
 Na1     0.38015(  61)  0.78507( 147)  0.10485(  71)  1.116(  0)  1.000(  0)    4
 Ta1     0.15921(   9)  0.25844(  37)  0.29724(  12)  0.472(  0)  1.000(  0)    4
 O1      0.21451( 108)  0.14934( 131)  0.05301( 147)  0.581(  0)  1.000(  0)    4
 O2      0.06618( 119)  0.55749( 171)  0.22255( 148)  0.581(  0)  1.000(  0)    4
 F1      0.37698( 118)  0.47649( 169)  0.30670( 140)  1.121(  0)  1.000(  0)    4
 F2      0.34344( 108)  0.99318( 158)  0.38022( 126)  1.121(  0)  1.000(  0)    4

 ==> PROFILE PARAMETERS FOR PATTERN#  1

 => Cell parameters      :
                              8.10918   0.00009
                              5.45032   0.00006
                              7.50341   0.00008
                             90.00000   0.00000
                            102.23013   0.00063
                             90.00000   0.00000
 
 => overall scale factor :      0.002034354     0.000003477
 => Eta(p-v) or m(p-vii) :    0.46865   0.01172
 => Overall tem. factor  :    0.00000   0.00000
 => Halfwidth parameters :    0.05401   0.00147
                             -0.03062   0.00106
                              0.01072   0.00019
 => Preferred orientation:    0.00000   0.00000
                              0.00000   0.00000
 => Asymmetry parameters :    0.00539   0.00292
                              0.00409   0.00069
                              0.00000   0.00000
                              0.00000   0.00000
 => X and y parameters   :    0.00025   0.00034
                              0.00000   0.00000
 => Strain parameters    :    0.00000   0.00000
                              0.00000   0.00000
                              0.00000   0.00000
 => Size parameters (G,L):    0.00000   0.00000
                              0.00000   0.00000

 ==> GLOBAL PARAMETERS FOR PATTERN#  1


 => Zero-point:    -0.0392    0.0005
 => Cos( theta)-shift parameter :   0.0000  0.0000
 => Sin(2theta)-shift parameter :   0.0000  0.0000

 ==> RELIABILITY FACTORS WITH ALL NON-EXCLUDED POINTS FOR PATTERN:  1

  => Cycle:  1 => MaxCycle: 33
 => N-P+C:  6817
 =>  R-factors (not corrected for background) for Pattern:  1
 => Rp:  3.74     Rwp:  5.21     Rexp:    1.49 Chi2:  12.2      L.S. refinement
 => Conventional Rietveld R-factors for Pattern:  1
 => Rp:  11.2     Rwp:  11.1     Rexp:    3.19 Chi2:  12.2    
 => Deviance:  0.858E+05     Dev*  :   12.59    
 => DW-Stat.:    0.3274     DW-exp:     1.9341
 => N-sigma of the GoF:      653.008

 ==> RELIABILITY FACTORS FOR POINTS WITH BRAGG CONTRIBUTIONS FOR PATTERN:  1

 => N-P+C:  5896
 =>  R-factors (not corrected for background) for Pattern:  1
 => Rp:  4.04     Rwp:  5.52     Rexp:    1.49 Chi2:  13.7      L.S. refinement
 => Conventional Rietveld R-factors for Pattern:  1
 => Rp:  10.5     Rwp:  11.0     Rexp:    2.96 Chi2:  13.7    
 => Deviance:  0.832E+05     Dev*  :   14.11    
 => DW-Stat.:    0.3377     DW-exp:     1.9299
 => N-sigma of the GoF:      687.189

 => Global user-weigthed Chi2 (Bragg contrib.):   14.1    

     -----------------------------------------------------
     BRAGG R-Factors and weight fractions for Pattern #  1
     -----------------------------------------------------

 => Phase:  1      #(C) 2021 by FIZ Karlsruhe - Leibniz Institute for Information Infrastructure.  All rights reserved.
 => Bragg R-factor:   5.90       Vol:  324.106( 0.006)  Fract(%):  100.00( 0.24)
 => Rf-factor=  5.00             ATZ:        1095.733   Brindley:  1.0000

 
              CPU Time:     1.039 seconds
                            0.017 minutes

 => Run finished at:     Date: 07/02/2023  Time: 11:13:21.137

File: powder_X-ray_diffraction/variable-temperature_experiments/NaTaO2F2/Rietveld_refinment/140°C/NaTaO2F2.sum


        **********************************************************
        ** PROGRAM FullProf.2k (Version 7.30 - Mar2020-ILL JRC) **
        **********************************************************
                       M U L T I -- P A T T E R N                 
            Rietveld, Profile Matching & Integrated Intensity     
                 Refinement of X-ray and/or Neutron Data


    Date: 07/02/2023  Time: 11:28:13.989                              

 => PCR file code: NaTaO2F2
 => DAT file code: NaTaO2F2.dat         -> Relative contribution: 1.0000                                                            
 => Title:  #(C) 2021 by FIZ Karlsruhe - Leibniz Institute for Information Infrastructure.  All rights reserved.

 ==> CONDITIONS OF THIS RUN FOR PATTERN No.:  1

 => Global Refinement of X-ray powder diffraction data                                                                              
 => Global Refinement of X-ray powder diffraction data                                                                              
    Bragg-Brentano(X-rays) or Debye-Scherrer geometry(Neutrons)
 => The    5th default profile function was selected

 => X-Y type of data: 2theta/TOF/E(Kev) Intens sigma for pattern:  1
 => Wavelengths:  1.54056 1.54439
 => Cos(Monochromator angle)=   0.9100
 => Absorption correction (AC), muR-eff =   0.0000  0.0000
 => Base of peaks: 2.0*HW*    8.00
 ==> Angular range, step and number of points:
     2Thmin:      10.090400  2Thmax:      99.993401  Step:       0.013132  No. of points:   6848
 =>-------> Pattern#  1
 => Crystal Structure Refinement for phase: 1
 => The density (volumic mass) of phase 1 is:    5.598 g/cm3
 => Scor: 3.4696

 ==> RESULTS OF REFINEMENT:


 => No. of fitted parameters:   31


------------------------------------------------------------------------------
 => Phase No.  1  #(C) 2021 by FIZ Karlsruhe - Leibniz InP 1 21/c 1          
------------------------------------------------------------------------------

 =>  No. of reflections for pattern#:   1:   708/2


 ==> ATOM PARAMETERS:

  Name      x     sx       y     sy       z      sz      B   sB   occ. socc.  Mult
 Na1     0.38095(  61)  0.78678( 143)  0.10515(  72)  1.116(  0)  1.000(  0)    4
 Ta1     0.15933(   9)  0.25834(  37)  0.29716(  12)  0.472(  0)  1.000(  0)    4
 O1      0.21388( 107)  0.15051( 131)  0.05117( 146)  0.581(  0)  1.000(  0)    4
 O2      0.06271( 119)  0.55299( 174)  0.22583( 152)  0.581(  0)  1.000(  0)    4
 F1      0.37712( 119)  0.47568( 167)  0.30792( 141)  1.121(  0)  1.000(  0)    4
 F2      0.34323( 108)  0.99134( 157)  0.38083( 128)  1.121(  0)  1.000(  0)    4

 ==> PROFILE PARAMETERS FOR PATTERN#  1

 => Cell parameters      :
                              8.11702   0.00009
                              5.45795   0.00006
                              7.50876   0.00008
                             90.00000   0.00000
                            102.28210   0.00063
                             90.00000   0.00000
 
 => overall scale factor :      0.002022168     0.000003465
 => Eta(p-v) or m(p-vii) :    0.47458   0.01167
 => Overall tem. factor  :    0.00000   0.00000
 => Halfwidth parameters :    0.05642   0.00149
                             -0.03174   0.00106
                              0.01084   0.00019
 => Preferred orientation:    0.00000   0.00000
                              0.00000   0.00000
 => Asymmetry parameters :    0.01756   0.00287
                              0.00475   0.00069
                              0.00000   0.00000
                              0.00000   0.00000
 => X and y parameters   :   -0.00024   0.00034
                              0.00000   0.00000
 => Strain parameters    :    0.00000   0.00000
                              0.00000   0.00000
                              0.00000   0.00000
 => Size parameters (G,L):    0.00000   0.00000
                              0.00000   0.00000

 ==> GLOBAL PARAMETERS FOR PATTERN#  1


 => Zero-point:    -0.0308    0.0005
 => Cos( theta)-shift parameter :   0.0000  0.0000
 => Sin(2theta)-shift parameter :   0.0000  0.0000

 ==> RELIABILITY FACTORS WITH ALL NON-EXCLUDED POINTS FOR PATTERN:  1

  => Cycle:  1 => MaxCycle: 33
 => N-P+C:  6817
 =>  R-factors (not corrected for background) for Pattern:  1
 => Rp:  3.72     Rwp:  5.20     Rexp:    1.49 Chi2:  12.1      L.S. refinement
 => Conventional Rietveld R-factors for Pattern:  1
 => Rp:  11.2     Rwp:  11.1     Rexp:    3.19 Chi2:  12.1    
 => Deviance:  0.854E+05     Dev*  :   12.52    
 => DW-Stat.:    0.3273     DW-exp:     1.9341
 => N-sigma of the GoF:      649.144

 ==> RELIABILITY FACTORS FOR POINTS WITH BRAGG CONTRIBUTIONS FOR PATTERN:  1

 => N-P+C:  5898
 =>  R-factors (not corrected for background) for Pattern:  1
 => Rp:  4.01     Rwp:  5.50     Rexp:    1.49 Chi2:  13.6      L.S. refinement
 => Conventional Rietveld R-factors for Pattern:  1
 => Rp:  10.4     Rwp:  10.9     Rexp:    2.97 Chi2:  13.6    
 => Deviance:  0.827E+05     Dev*  :   14.03    
 => DW-Stat.:    0.3378     DW-exp:     1.9299
 => N-sigma of the GoF:      682.598

 => Global user-weigthed Chi2 (Bragg contrib.):   14.0    

     -----------------------------------------------------
     BRAGG R-Factors and weight fractions for Pattern #  1
     -----------------------------------------------------

 => Phase:  1      #(C) 2021 by FIZ Karlsruhe - Leibniz Institute for Information Infrastructure.  All rights reserved.
 => Bragg R-factor:   6.03       Vol:  325.041( 0.006)  Fract(%):  100.00( 0.24)
 => Rf-factor=  5.10             ATZ:        1095.733   Brindley:  1.0000

 
              CPU Time:     1.016 seconds
                            0.017 minutes

 => Run finished at:     Date: 07/02/2023  Time: 11:28:15.038

File: powder_X-ray_diffraction/variable-temperature_experiments/NaTaO2F2/Rietveld_refinment/180°C/NaTaO2F2.sum


        **********************************************************
        ** PROGRAM FullProf.2k (Version 7.30 - Mar2020-ILL JRC) **
        **********************************************************
                       M U L T I -- P A T T E R N                 
            Rietveld, Profile Matching & Integrated Intensity     
                 Refinement of X-ray and/or Neutron Data


    Date: 07/02/2023  Time: 11:44:44.700                              

 => PCR file code: NaTaO2F2
 => DAT file code: NaTaO2F2.dat         -> Relative contribution: 1.0000                                                            
 => Title:  #(C) 2021 by FIZ Karlsruhe - Leibniz Institute for Information Infrastructure.  All rights reserved.

 ==> CONDITIONS OF THIS RUN FOR PATTERN No.:  1

 => Global Refinement of X-ray powder diffraction data                                                                              
 => Global Refinement of X-ray powder diffraction data                                                                              
    Bragg-Brentano(X-rays) or Debye-Scherrer geometry(Neutrons)
 => The    5th default profile function was selected

 => X-Y type of data: 2theta/TOF/E(Kev) Intens sigma for pattern:  1
 => Wavelengths:  1.54056 1.54439
 => Cos(Monochromator angle)=   0.9100
 => Absorption correction (AC), muR-eff =   0.0000  0.0000
 => Base of peaks: 2.0*HW*    8.00
 ==> Angular range, step and number of points:
     2Thmin:      10.090400  2Thmax:      99.993401  Step:       0.013132  No. of points:   6848
 =>-------> Pattern#  1
 => Crystal Structure Refinement for phase: 1
 => The density (volumic mass) of phase 1 is:    5.581 g/cm3
 => Scor: 3.2952

 ==> RESULTS OF REFINEMENT:


 => No. of fitted parameters:   31


------------------------------------------------------------------------------
 => Phase No.  1  #(C) 2021 by FIZ Karlsruhe - Leibniz InP 1 21/c 1          
------------------------------------------------------------------------------

 =>  No. of reflections for pattern#:   1:   711/2


 ==> ATOM PARAMETERS:

  Name      x     sx       y     sy       z      sz      B   sB   occ. socc.  Mult
 Na1     0.38081(  59)  0.78606( 144)  0.10468(  72)  1.116(  0)  1.000(  0)    4
 Ta1     0.15941(   9)  0.25819(  37)  0.29677(  12)  0.472(  0)  1.000(  0)    4
 O1      0.21457( 103)  0.15506( 130)  0.05085( 143)  0.581(  0)  1.000(  0)    4
 O2      0.05998( 119)  0.54912( 175)  0.22345( 153)  0.581(  0)  1.000(  0)    4
 F1      0.37930( 118)  0.47484( 166)  0.30727( 143)  1.121(  0)  1.000(  0)    4
 F2      0.34396( 107)  0.99112( 156)  0.37900( 129)  1.121(  0)  1.000(  0)    4

 ==> PROFILE PARAMETERS FOR PATTERN#  1

 => Cell parameters      :
                              8.12505   0.00009
                              5.46584   0.00006
                              7.51420   0.00008
                             90.00000   0.00000
                            102.33710   0.00062
                             90.00000   0.00000
 
 => overall scale factor :      0.002024478     0.000003451
 => Eta(p-v) or m(p-vii) :    0.42943   0.01142
 => Overall tem. factor  :    0.00000   0.00000
 => Halfwidth parameters :    0.05662   0.00146
                             -0.03220   0.00105
                              0.01108   0.00018
 => Preferred orientation:    0.00000   0.00000
                              0.00000   0.00000
 => Asymmetry parameters :    0.02959   0.00282
                              0.00607   0.00069
                              0.00000   0.00000
                              0.00000   0.00000
 => X and y parameters   :    0.00084   0.00033
                              0.00000   0.00000
 => Strain parameters    :    0.00000   0.00000
                              0.00000   0.00000
                              0.00000   0.00000
 => Size parameters (G,L):    0.00000   0.00000
                              0.00000   0.00000

 ==> GLOBAL PARAMETERS FOR PATTERN#  1


 => Zero-point:    -0.0226    0.0005
 => Cos( theta)-shift parameter :   0.0000  0.0000
 => Sin(2theta)-shift parameter :   0.0000  0.0000

 ==> RELIABILITY FACTORS WITH ALL NON-EXCLUDED POINTS FOR PATTERN:  1

  => Cycle:  1 => MaxCycle: 33
 => N-P+C:  6817
 =>  R-factors (not corrected for background) for Pattern:  1
 => Rp:  3.66     Rwp:  5.14     Rexp:    1.49 Chi2:  11.8      L.S. refinement
 => Conventional Rietveld R-factors for Pattern:  1
 => Rp:  10.9     Rwp:  10.9     Rexp:    3.18 Chi2:  11.8    
 => Deviance:  0.833E+05     Dev*  :   12.22    
 => DW-Stat.:    0.3303     DW-exp:     1.9341
 => N-sigma of the GoF:      631.846

 ==> RELIABILITY FACTORS FOR POINTS WITH BRAGG CONTRIBUTIONS FOR PATTERN:  1

 => N-P+C:  5906
 =>  R-factors (not corrected for background) for Pattern:  1
 => Rp:  3.94     Rwp:  5.43     Rexp:    1.49 Chi2:  13.3      L.S. refinement
 => Conventional Rietveld R-factors for Pattern:  1
 => Rp:  10.2     Rwp:  10.8     Rexp:    2.96 Chi2:  13.3    
 => Deviance:  0.810E+05     Dev*  :   13.71    
 => DW-Stat.:    0.3400     DW-exp:     1.9300
 => N-sigma of the GoF:      666.034

 => Global user-weigthed Chi2 (Bragg contrib.):   13.6    

     -----------------------------------------------------
     BRAGG R-Factors and weight fractions for Pattern #  1
     -----------------------------------------------------

 => Phase:  1      #(C) 2021 by FIZ Karlsruhe - Leibniz Institute for Information Infrastructure.  All rights reserved.
 => Bragg R-factor:   5.91       Vol:  326.002( 0.006)  Fract(%):  100.00( 0.24)
 => Rf-factor=  4.92             ATZ:        1095.733   Brindley:  1.0000

 
              CPU Time:     1.039 seconds
                            0.017 minutes

 => Run finished at:     Date: 07/02/2023  Time: 11:44:45.761

File: powder_X-ray_diffraction/variable-temperature_experiments/NaTaO2F2/Rietveld_refinment/220°C/NaTaO2F2.sum


        **********************************************************
        ** PROGRAM FullProf.2k (Version 7.30 - Mar2020-ILL JRC) **
        **********************************************************
                       M U L T I -- P A T T E R N                 
            Rietveld, Profile Matching & Integrated Intensity     
                 Refinement of X-ray and/or Neutron Data


    Date: 07/02/2023  Time: 12:07:32.613                              

 => PCR file code: NaTaO2F2
 => DAT file code: NaTaO2F2.dat         -> Relative contribution: 1.0000                                                            
 => Title:  #(C) 2021 by FIZ Karlsruhe - Leibniz Institute for Information Infrastructure.  All rights reserved.

 ==> CONDITIONS OF THIS RUN FOR PATTERN No.:  1

 => Global Refinement of X-ray powder diffraction data                                                                              
 => Global Refinement of X-ray powder diffraction data                                                                              
    Bragg-Brentano(X-rays) or Debye-Scherrer geometry(Neutrons)
 => The    5th default profile function was selected

 => X-Y type of data: 2theta/TOF/E(Kev) Intens sigma for pattern:  1
 => Wavelengths:  1.54056 1.54439
 => Cos(Monochromator angle)=   0.9100
 => Absorption correction (AC), muR-eff =   0.0000  0.0000
 => Base of peaks: 2.0*HW*    8.00
 ==> Angular range, step and number of points:
     2Thmin:      10.090400  2Thmax:      99.993401  Step:       0.013132  No. of points:   6848
 =>-------> Pattern#  1
 => Crystal Structure Refinement for phase: 1
 => The density (volumic mass) of phase 1 is:    5.564 g/cm3
 => Scor: 3.1824

 ==> RESULTS OF REFINEMENT:


 => No. of fitted parameters:   31


------------------------------------------------------------------------------
 => Phase No.  1  #(C) 2021 by FIZ Karlsruhe - Leibniz InP 1 21/c 1          
------------------------------------------------------------------------------

 =>  No. of reflections for pattern#:   1:   713/2


 ==> ATOM PARAMETERS:

  Name      x     sx       y     sy       z      sz      B   sB   occ. socc.  Mult
 Na1     0.38111(  58)  0.78818( 135)  0.10542(  71)  1.116(  0)  1.000(  0)    4
 Ta1     0.15950(   9)  0.25752(  37)  0.29664(  11)  0.472(  0)  1.000(  0)    4
 O1      0.21525( 100)  0.15561( 126)  0.04842( 139)  0.581(  0)  1.000(  0)    4
 O2      0.05696( 118)  0.54115( 178)  0.22303( 154)  0.581(  0)  1.000(  0)    4
 F1      0.37972( 115)  0.47116( 160)  0.30604( 140)  1.121(  0)  1.000(  0)    4
 F2      0.34283( 104)  0.98803( 149)  0.37758( 127)  1.121(  0)  1.000(  0)    4

 ==> PROFILE PARAMETERS FOR PATTERN#  1

 => Cell parameters      :
                              8.13349   0.00008
                              5.47399   0.00006
                              7.52006   0.00008
                             90.00000   0.00000
                            102.39266   0.00062
                             90.00000   0.00000
 
 => overall scale factor :      0.002032561     0.000003417
 => Eta(p-v) or m(p-vii) :    0.38743   0.01106
 => Overall tem. factor  :    0.00000   0.00000
 => Halfwidth parameters :    0.05952   0.00151
                             -0.03458   0.00106
                              0.01166   0.00018
 => Preferred orientation:    0.00000   0.00000
                              0.00000   0.00000
 => Asymmetry parameters :    0.03685   0.00268
                              0.00347   0.00068
                              0.00000   0.00000
                              0.00000   0.00000
 => X and y parameters   :    0.00216   0.00032
                              0.00000   0.00000
 => Strain parameters    :    0.00000   0.00000
                              0.00000   0.00000
                              0.00000   0.00000
 => Size parameters (G,L):    0.00000   0.00000
                              0.00000   0.00000

 ==> GLOBAL PARAMETERS FOR PATTERN#  1


 => Zero-point:    -0.0133    0.0005
 => Cos( theta)-shift parameter :   0.0000  0.0000
 => Sin(2theta)-shift parameter :   0.0000  0.0000

 ==> RELIABILITY FACTORS WITH ALL NON-EXCLUDED POINTS FOR PATTERN:  1

  => Cycle:  1 => MaxCycle: 33
 => N-P+C:  6817
 =>  R-factors (not corrected for background) for Pattern:  1
 => Rp:  3.58     Rwp:  5.02     Rexp:    1.49 Chi2:  11.3      L.S. refinement
 => Conventional Rietveld R-factors for Pattern:  1
 => Rp:  10.6     Rwp:  10.6     Rexp:    3.17 Chi2:  11.3    
 => Deviance:  0.794E+05     Dev*  :   11.65    
 => DW-Stat.:    0.3453     DW-exp:     1.9341
 => N-sigma of the GoF:      601.478

 ==> RELIABILITY FACTORS FOR POINTS WITH BRAGG CONTRIBUTIONS FOR PATTERN:  1

 => N-P+C:  5916
 =>  R-factors (not corrected for background) for Pattern:  1
 => Rp:  3.84     Rwp:  5.30     Rexp:    1.49 Chi2:  12.6      L.S. refinement
 => Conventional Rietveld R-factors for Pattern:  1
 => Rp:  9.95     Rwp:  10.5     Rexp:    2.95 Chi2:  12.6    
 => Deviance:  0.771E+05     Dev*  :   13.02    
 => DW-Stat.:    0.3561     DW-exp:     1.9300
 => N-sigma of the GoF:      632.632

 => Global user-weigthed Chi2 (Bragg contrib.):   13.0    

     -----------------------------------------------------
     BRAGG R-Factors and weight fractions for Pattern #  1
     -----------------------------------------------------

 => Phase:  1      #(C) 2021 by FIZ Karlsruhe - Leibniz Institute for Information Infrastructure.  All rights reserved.
 => Bragg R-factor:   5.55       Vol:  327.012( 0.006)  Fract(%):  100.00( 0.24)
 => Rf-factor=  4.47             ATZ:        1095.733   Brindley:  1.0000

 
              CPU Time:     1.039 seconds
                            0.017 minutes

 => Run finished at:     Date: 07/02/2023  Time: 12:07:33.687

File: powder_X-ray_diffraction/variable-temperature_experiments/NaTaO2F2/Rietveld_refinment/240°C/NaTaO2F2.sum


        **********************************************************
        ** PROGRAM FullProf.2k (Version 7.30 - Mar2020-ILL JRC) **
        **********************************************************
                       M U L T I -- P A T T E R N                 
            Rietveld, Profile Matching & Integrated Intensity     
                 Refinement of X-ray and/or Neutron Data


    Date: 07/02/2023  Time: 13:32:36.410                              

 => PCR file code: NaTaO2F2
 => DAT file code: NaTaO2F2.dat         -> Relative contribution: 1.0000                                                            
 => Title:  #(C) 2021 by FIZ Karlsruhe - Leibniz Institute for Information Infrastructure.  All rights reserved.

 ==> CONDITIONS OF THIS RUN FOR PATTERN No.:  1

 => Global Refinement of X-ray powder diffraction data                                                                              
 => Global Refinement of X-ray powder diffraction data                                                                              
    Bragg-Brentano(X-rays) or Debye-Scherrer geometry(Neutrons)
 => The    5th default profile function was selected

 => X-Y type of data: 2theta/TOF/E(Kev) Intens sigma for pattern:  1
 => Wavelengths:  1.54056 1.54439
 => Cos(Monochromator angle)=   0.9100
 => Absorption correction (AC), muR-eff =   0.0000  0.0000
 => Base of peaks: 2.0*HW*    8.00
 ==> Angular range, step and number of points:
     2Thmin:      10.090400  2Thmax:      99.993401  Step:       0.013132  No. of points:   6848
 =>-------> Pattern#  1
 => Crystal Structure Refinement for phase: 1
 => The density (volumic mass) of phase 1 is:    5.555 g/cm3
 => Scor: 3.2306

 ==> RESULTS OF REFINEMENT:


 => No. of fitted parameters:   31


------------------------------------------------------------------------------
 => Phase No.  1  #(C) 2021 by FIZ Karlsruhe - Leibniz InP 1 21/c 1          
------------------------------------------------------------------------------

 =>  No. of reflections for pattern#:   1:   715/2


 ==> ATOM PARAMETERS:

  Name      x     sx       y     sy       z      sz      B   sB   occ. socc.  Mult
 Na1     0.38120(  58)  0.78589( 142)  0.10473(  71)  1.116(  0)  1.000(  0)    4
 Ta1     0.15941(   9)  0.25719(  39)  0.29618(  11)  0.472(  0)  1.000(  0)    4
 O1      0.21693( 100)  0.15793( 128)  0.04919( 140)  0.581(  0)  1.000(  0)    4
 O2      0.05608( 121)  0.54306( 180)  0.22012( 156)  0.581(  0)  1.000(  0)    4
 F1      0.38179( 118)  0.47171( 166)  0.30933( 148)  1.121(  0)  1.000(  0)    4
 F2      0.34207( 106)  0.98799( 155)  0.37446( 133)  1.121(  0)  1.000(  0)    4

 ==> PROFILE PARAMETERS FOR PATTERN#  1

 => Cell parameters      :
                              8.13775   0.00008
                              5.47810   0.00006
                              7.52312   0.00008
                             90.00000   0.00000
                            102.42173   0.00063
                             90.00000   0.00000
 
 => overall scale factor :      0.002011706     0.000003444
 => Eta(p-v) or m(p-vii) :    0.39231   0.01118
 => Overall tem. factor  :    0.00000   0.00000
 => Halfwidth parameters :    0.06264   0.00159
                             -0.03668   0.00112
                              0.01213   0.00019
 => Preferred orientation:    0.00000   0.00000
                              0.00000   0.00000
 => Asymmetry parameters :    0.04392   0.00265
                              0.00470   0.00069
                              0.00000   0.00000
                              0.00000   0.00000
 => X and y parameters   :    0.00174   0.00033
                              0.00000   0.00000
 => Strain parameters    :    0.00000   0.00000
                              0.00000   0.00000
                              0.00000   0.00000
 => Size parameters (G,L):    0.00000   0.00000
                              0.00000   0.00000

 ==> GLOBAL PARAMETERS FOR PATTERN#  1


 => Zero-point:    -0.0086    0.0005
 => Cos( theta)-shift parameter :   0.0000  0.0000
 => Sin(2theta)-shift parameter :   0.0000  0.0000

 ==> RELIABILITY FACTORS WITH ALL NON-EXCLUDED POINTS FOR PATTERN:  1

  => Cycle:  1 => MaxCycle: 33
 => N-P+C:  6817
 =>  R-factors (not corrected for background) for Pattern:  1
 => Rp:  3.62     Rwp:  5.06     Rexp:    1.50 Chi2:  11.4      L.S. refinement
 => Conventional Rietveld R-factors for Pattern:  1
 => Rp:  10.8     Rwp:  10.8     Rexp:    3.18 Chi2:  11.4    
 => Deviance:  0.804E+05     Dev*  :   11.79    
 => DW-Stat.:    0.3378     DW-exp:     1.9341
 => N-sigma of the GoF:      609.212

 ==> RELIABILITY FACTORS FOR POINTS WITH BRAGG CONTRIBUTIONS FOR PATTERN:  1

 => N-P+C:  5924
 =>  R-factors (not corrected for background) for Pattern:  1
 => Rp:  3.89     Rwp:  5.34     Rexp:    1.49 Chi2:  12.8      L.S. refinement
 => Conventional Rietveld R-factors for Pattern:  1
 => Rp:  10.1     Rwp:  10.6     Rexp:    2.97 Chi2:  12.8    
 => Deviance:  0.783E+05     Dev*  :   13.21    
 => DW-Stat.:    0.3470     DW-exp:     1.9301
 => N-sigma of the GoF:      642.574

 => Global user-weigthed Chi2 (Bragg contrib.):   13.2    

     -----------------------------------------------------
     BRAGG R-Factors and weight fractions for Pattern #  1
     -----------------------------------------------------

 => Phase:  1      #(C) 2021 by FIZ Karlsruhe - Leibniz Institute for Information Infrastructure.  All rights reserved.
 => Bragg R-factor:   5.74       Vol:  327.525( 0.006)  Fract(%):  100.00( 0.24)
 => Rf-factor=  4.44             ATZ:        1095.733   Brindley:  1.0000

 
              CPU Time:     1.070 seconds
                            0.018 minutes

 => Run finished at:     Date: 07/02/2023  Time: 13:32:37.507

File: powder_X-ray_diffraction/variable-temperature_experiments/NaTaO2F2/Rietveld_refinment/25°C/NaTaO2F2.sum


        **********************************************************
        ** PROGRAM FullProf.2k (Version 7.30 - Mar2020-ILL JRC) **
        **********************************************************
                       M U L T I -- P A T T E R N                 
            Rietveld, Profile Matching & Integrated Intensity     
                 Refinement of X-ray and/or Neutron Data


    Date: 07/02/2023  Time: 10:53:59.037                              

 => PCR file code: NaTaO2F2
 => DAT file code: NaTaO2F2.dat         -> Relative contribution: 1.0000                                                            
 => Title:  #(C) 2021 by FIZ Karlsruhe - Leibniz Institute for Information Infrastructure.

 ==> CONDITIONS OF THIS RUN FOR PATTERN No.:  1

 => Global Refinement of X-ray powder diffraction data                                                                              
 => Global Refinement of X-ray powder diffraction data                                                                              
    Bragg-Brentano(X-rays) or Debye-Scherrer geometry(Neutrons)
 => The    5th default profile function was selected

 => X-Y type of data: 2theta/TOF/E(Kev) Intens sigma for pattern:  1
 => Wavelengths:  1.54056 1.54439
 => Cos(Monochromator angle)=   0.9100
 => Absorption correction (AC), muR-eff =   0.0000  0.0000
 => Base of peaks: 2.0*HW*    8.00
 ==> Angular range, step and number of points:
     2Thmin:      10.090400  2Thmax:      99.993401  Step:       0.013132  No. of points:   6848
 =>-------> Pattern#  1
 => Crystal Structure Refinement for phase: 1
 => The density (volumic mass) of phase 1 is:    5.643 g/cm3
 => Scor: 3.6579

 ==> RESULTS OF REFINEMENT:


 => No. of fitted parameters:   31


------------------------------------------------------------------------------
 => Phase No.  1  #(C) 2021 by FIZ Karlsruhe - Leibniz InP 1 21/c 1          
------------------------------------------------------------------------------

 =>  No. of reflections for pattern#:   1:   704/2


 ==> ATOM PARAMETERS:

  Name      x     sx       y     sy       z      sz      B   sB   occ. socc.  Mult
 Na1     0.37986(  65)  0.78664( 149)  0.10731(  74)  1.116(  0)  1.000(  0)    4
 Ta1     0.15902(  10)  0.25917(  37)  0.29803(  12)  0.472(  0)  1.000(  0)    4
 O1      0.21177( 117)  0.14673( 137)  0.05580( 158)  0.581(  0)  1.000(  0)    4
 O2      0.06863( 127)  0.56284( 176)  0.21767( 151)  0.581(  0)  1.000(  0)    4
 F1      0.37906( 123)  0.47826( 174)  0.30601( 147)  1.121(  0)  1.000(  0)    4
 F2      0.34205( 113)  0.99322( 162)  0.38148( 130)  1.121(  0)  1.000(  0)    4

 ==> PROFILE PARAMETERS FOR PATTERN#  1

 => Cell parameters      :
                              8.09557   0.00009
                              5.43657   0.00006
                              7.49415   0.00008
                             90.00000   0.00000
                            102.13201   0.00066
                             90.00000   0.00000
 
 => overall scale factor :      0.002017349     0.000003641
 => Eta(p-v) or m(p-vii) :    0.52158   0.01265
 => Overall tem. factor  :    0.00000   0.00000
 => Halfwidth parameters :    0.05083   0.00153
                             -0.02773   0.00112
                              0.01024   0.00020
 => Preferred orientation:    0.00000   0.00000
                              0.00000   0.00000
 => Asymmetry parameters :    0.01631   0.00306
                              0.00638   0.00072
                              0.00000   0.00000
                              0.00000   0.00000
 => X and y parameters   :   -0.00097   0.00036
                              0.00000   0.00000
 => Strain parameters    :    0.00000   0.00000
                              0.00000   0.00000
                              0.00000   0.00000
 => Size parameters (G,L):    0.00000   0.00000
                              0.00000   0.00000

 ==> GLOBAL PARAMETERS FOR PATTERN#  1


 => Zero-point:    -0.0503    0.0006
 => Cos( theta)-shift parameter :   0.0000  0.0000
 => Sin(2theta)-shift parameter :   0.0000  0.0000

 ==> RELIABILITY FACTORS WITH ALL NON-EXCLUDED POINTS FOR PATTERN:  1

  => Cycle:  1 => MaxCycle: 33
 => N-P+C:  6817
 =>  R-factors (not corrected for background) for Pattern:  1
 => Rp:  3.89     Rwp:  5.42     Rexp:    1.49 Chi2:  13.2      L.S. refinement
 => Conventional Rietveld R-factors for Pattern:  1
 => Rp:  11.9     Rwp:  11.7     Rexp:    3.22 Chi2:  13.2    
 => Deviance:  0.931E+05     Dev*  :   13.66    
 => DW-Stat.:    0.3038     DW-exp:     1.9341
 => N-sigma of the GoF:      712.623

 ==> RELIABILITY FACTORS FOR POINTS WITH BRAGG CONTRIBUTIONS FOR PATTERN:  1

 => N-P+C:  5896
 =>  R-factors (not corrected for background) for Pattern:  1
 => Rp:  4.25     Rwp:  5.78     Rexp:    1.50 Chi2:  14.9      L.S. refinement
 => Conventional Rietveld R-factors for Pattern:  1
 => Rp:  11.1     Rwp:  11.6     Rexp:    3.00 Chi2:  14.9    
 => Deviance:  0.907E+05     Dev*  :   15.38    
 => DW-Stat.:    0.3121     DW-exp:     1.9299
 => N-sigma of the GoF:      752.734

 => Global user-weigthed Chi2 (Bragg contrib.):   15.3    

     -----------------------------------------------------
     BRAGG R-Factors and weight fractions for Pattern #  1
     -----------------------------------------------------

 => Phase:  1      #(C) 2021 by FIZ Karlsruhe - Leibniz Institute for Information Infrastructure.
 => Bragg R-factor:   6.50       Vol:  322.467( 0.006)  Fract(%):  100.00( 0.26)
 => Rf-factor=  5.47             ATZ:        1095.733   Brindley:  1.0000

 
              CPU Time:     1.086 seconds
                            0.018 minutes

 => Run finished at:     Date: 07/02/2023  Time: 10:54:00.146

File: powder_X-ray_diffraction/variable-temperature_experiments/NaTaO2F2/Rietveld_refinment/280°C/NaTaO2F2.sum


        **********************************************************
        ** PROGRAM FullProf.2k (Version 7.30 - Mar2020-ILL JRC) **
        **********************************************************
                       M U L T I -- P A T T E R N                 
            Rietveld, Profile Matching & Integrated Intensity     
                 Refinement of X-ray and/or Neutron Data


    Date: 08/02/2023  Time: 11:12:43.961                              

 => PCR file code: NaTaO2F2
 => DAT file code: NaTaO2F2.dat         -> Relative contribution: 1.0000                                                            
 => Title:  #(C) 2021 by FIZ Karlsruhe - Leibniz Institute for Information Infrastructure.  All rights reserved.

 ==> CONDITIONS OF THIS RUN FOR PATTERN No.:  1

 => Global Refinement of X-ray powder diffraction data                                                                              
 => Global Refinement of X-ray powder diffraction data                                                                              
    Bragg-Brentano(X-rays) or Debye-Scherrer geometry(Neutrons)
 => The    5th default profile function was selected

 => X-Y type of data: 2theta/TOF/E(Kev) Intens sigma for pattern:  1
 => Wavelengths:  1.54056 1.54439
 => Cos(Monochromator angle)=   0.9100
 => Absorption correction (AC), muR-eff =   0.0000  0.0000
 => Base of peaks: 2.0*HW*    8.00
 ==> Angular range, step and number of points:
     2Thmin:      10.090400  2Thmax:      99.993401  Step:       0.013132  No. of points:   6848
 =>-------> Pattern#  1
 => Crystal Structure Refinement for phase: 1
 => The density (volumic mass) of phase 1 is:    5.538 g/cm3
 => Scor: 3.3824

 ==> RESULTS OF REFINEMENT:


 => No. of fitted parameters:   31


------------------------------------------------------------------------------
 => Phase No.  1  #(C) 2021 by FIZ Karlsruhe - Leibniz InP 1 21/c 1          
------------------------------------------------------------------------------

 =>  No. of reflections for pattern#:   1:   716/2


 ==> ATOM PARAMETERS:

  Name      x     sx       y     sy       z      sz      B   sB   occ. socc.  Mult
 Na1     0.38015(  58)  0.78711( 139)  0.10354(  72)  1.116(  0)  1.000(  0)    4
 Ta1     0.15927(   9)  0.25617(  42)  0.29571(  11)  0.472(  0)  1.000(  0)    4
 O1      0.21641( 100)  0.15573( 127)  0.04685( 142)  0.581(  0)  1.000(  0)    4
 O2      0.05008( 128)  0.54043( 185)  0.21187( 158)  0.581(  0)  1.000(  0)    4
 F1      0.38666( 119)  0.46907( 167)  0.31363( 156)  1.121(  0)  1.000(  0)    4
 F2      0.34095( 106)  0.98627( 155)  0.36936( 138)  1.121(  0)  1.000(  0)    4

 ==> PROFILE PARAMETERS FOR PATTERN#  1

 => Cell parameters      :
                              8.14634   0.00008
                              5.48647   0.00006
                              7.52928   0.00008
                             90.00000   0.00000
                            102.47989   0.00065
                             90.00000   0.00000
 
 => overall scale factor :      0.001985680     0.000003440
 => Eta(p-v) or m(p-vii) :    0.39217   0.01119
 => Overall tem. factor  :    0.00000   0.00000
 => Halfwidth parameters :    0.06572   0.00162
                             -0.03898   0.00114
                              0.01252   0.00020
 => Preferred orientation:    0.00000   0.00000
                              0.00000   0.00000
 => Asymmetry parameters :    0.05239   0.00253
                              0.00632   0.00068
                              0.00000   0.00000
                              0.00000   0.00000
 => X and y parameters   :    0.00170   0.00033
                              0.00000   0.00000
 => Strain parameters    :    0.00000   0.00000
                              0.00000   0.00000
                              0.00000   0.00000
 => Size parameters (G,L):    0.00000   0.00000
                              0.00000   0.00000

 ==> GLOBAL PARAMETERS FOR PATTERN#  1


 => Zero-point:     0.0001    0.0005
 => Cos( theta)-shift parameter :   0.0000  0.0000
 => Sin(2theta)-shift parameter :   0.0000  0.0000

 ==> RELIABILITY FACTORS WITH ALL NON-EXCLUDED POINTS FOR PATTERN:  1

  => Cycle:  1 => MaxCycle: 33
 => N-P+C:  6817
 =>  R-factors (not corrected for background) for Pattern:  1
 => Rp:  3.63     Rwp:  5.06     Rexp:    1.50 Chi2:  11.4      L.S. refinement
 => Conventional Rietveld R-factors for Pattern:  1
 => Rp:  10.9     Rwp:  10.8     Rexp:    3.20 Chi2:  11.4    
 => Deviance:  0.803E+05     Dev*  :   11.78    
 => DW-Stat.:    0.3320     DW-exp:     1.9341
 => N-sigma of the GoF:      608.823

 ==> RELIABILITY FACTORS FOR POINTS WITH BRAGG CONTRIBUTIONS FOR PATTERN:  1

 => N-P+C:  5927
 =>  R-factors (not corrected for background) for Pattern:  1
 => Rp:  3.88     Rwp:  5.34     Rexp:    1.49 Chi2:  12.8      L.S. refinement
 => Conventional Rietveld R-factors for Pattern:  1
 => Rp:  10.2     Rwp:  10.7     Rexp:    2.98 Chi2:  12.8    
 => Deviance:  0.781E+05     Dev*  :   13.18    
 => DW-Stat.:    0.3415     DW-exp:     1.9301
 => N-sigma of the GoF:      641.160

 => Global user-weigthed Chi2 (Bragg contrib.):   13.1    

     -----------------------------------------------------
     BRAGG R-Factors and weight fractions for Pattern #  1
     -----------------------------------------------------

 => Phase:  1      #(C) 2021 by FIZ Karlsruhe - Leibniz Institute for Information Infrastructure.  All rights reserved.
 => Bragg R-factor:   6.34       Vol:  328.567( 0.006)  Fract(%):  100.00( 0.25)
 => Rf-factor=  4.86             ATZ:        1095.733   Brindley:  1.0000

 
              CPU Time:     1.047 seconds
                            0.017 minutes

 => Run finished at:     Date: 08/02/2023  Time: 11:12:45.045
